Repository: chengxy1/college_project

# EBR-CFR 工程实现项目 (Evidence-Based Reranking with Counterfactual Reasoning)

硕士学位论文核心重排序算法工程原型。

## 目录结构
- `config/`: 系统及算法参数配置 (`settings.yaml`)
- `data/raw_documents/`: 原始非结构化工程规范与报告文本
- `data/test_cases/`: 结构化评估与测试样本 (`c30_concrete_eval.json`)
- `src/models/`: 数据模型与元数据契约 (`schemas.py`)
- `src/modules/`: 
  - `structure_modeler.py`: 层级一 证据结构建模
  - `cf_reasoner.py`: 层级二 反事实效用推理
- `src/pipeline.py`: 双层流水线调度与过滤决策
- `tests/`: 自动化单元测试与指标验证
- `main.py`: 快速运行入口

## 快速上手
1. 安装依赖：
   ```bash
   pip install -r requirements.txt
   ```
2. 运行自动化测试：
   ```bash
   pytest tests/ -v -s
   ```
3. 运行完整重排序流水线：
   ```bash
   python main.py
   ```

File: data/raw_documents_1/GB 18588-2001 混凝土外加剂中释放氨的限量.md
# GB 18588-2001 混凝土外加剂中释放氨的限量

GB 18588-2001

前 言

本标准第4章为强制性条款,其余为推荐性条款。 本标准的附录A为规范性附录。 自2002年1月1日起,生产企业生产的产品应执行该国家标准,过渡期6个月;自2002年7月1日起,市场上停止销售不符合该国家标准的产品。 本标准由中国建筑材料工业协会提出。 本标准由全国水泥制品标准化技术委员会归口。 本标准负责起草单位:中国建筑材料科学研究院环境工程研究所。 本标准参加起草单位:浙江五龙化工股份有限公司、北京中岩特种工程材料公司、吉林省一建集团有限公司、北京城建集团构件厂、中国建筑材料科学研究院水泥科学与新型建筑材料研究所。 本标准主要起草人:萧瑛、谢征、宋治华、艾萍、黄慧芳、沈鑫根、聂卿。

126

GB 18588-2001

混凝土外加剂中释放氨的限量

1 范围

本标准规定了混凝土外加剂中释放氨的限量。 本标准适用于各类具有室内使用功能的建筑用、能释放氨的混凝土外加剂，不适用于桥梁、公路及其他室外工程用混凝土外加剂。

2 规范性引用文件

下列文件中的条款通过本标准的引用而成为本标准的条款。凡是注日期的引用文件，其随后的所有修 改单(不包括勘误的内容)或修订版均不适用于本标准，然而，鼓励根据本标准达成协议的各方研究是否可使用这些文件的最新版本。凡是不注日期的引用文件，其最新版本适用于本标准。 GB/T 8075 混凝土外加剂的分类、命名与定义

3 术语和定义

GB/T 8075 确立的以及下列术语和定义适用于本标准。 混凝土外加剂 concrete admixtures 在拌制混凝土过程中掺入，用以改善混凝土性能的物质。

4 要求

混凝土外加剂中释放氨的量≤0.10%(质量分数)。

5 试验方法

5.1 取样和留样 在同一编号外加剂中随机抽取1 kg样品，混合均匀，分为两份，一份密封保存三个月，另一份作为试样样品。

5.2 试验方法 按附录A进行。

6 检验规则

6.1 本标准所列技术要求内容为型式检验项目。 6.1.1 在正常生产情况下，每年至少进行一次型式检验。 6.1.2 有下列情况之一时，应进行型式检验： 新产品的试制定型时； 产品异地生产时； 生产工艺及其原材料有较大改变时；

6.2 试验结果的判定 试验结果符合第4章的要求判为合格。

GB 18588-2001

附录A (规范性附录) 混凝土外加剂中释放氨的测定 蒸馏后滴定法

A.1 原理 从碱性溶液中蒸馏出氨,用过量硫酸标准溶液吸收,以甲基红-亚甲基兰混合指示剂为指示剂,用氢氧化钠标准溶液滴定溶液滴定过量的硫酸。

A.2 试剂 A.2.1 本方法所涉及的水为蒸馏水或同等纯度的水。 A.2.2 本方法所涉及的化学试剂除特别注明外,均为分析纯化学试剂。 A.2.3 盐酸:1+1溶液。 A.2.4 硫酸标准溶液:c(1/2H₂SO₄)=0.1 mol/L。 A.2.5 氢氧化钠标准溶液:c(NaOH)=0.1 mol/L。 A.2.6 甲基红-亚甲基兰混合指示液:将50 mL甲基红乙醇溶液(2 g/L)和50 mL亚甲基兰乙醇溶液(1 g/L)混合。 A.2.7 广泛pH试纸。 A.2.8 氢氧化钠。

A.3 仪器设备 A.3.1 分析天平:精度0.001 g。 A.3.2 500 mL玻璃蒸馏器。 A.3.3 300 mL烧杯。 A.3.4 250 mL量筒。 A.3.5 20 mL移液管。 A.3.6 50 mL碱式滴定管。 A.3.7 1000 W电炉。

A.4 分析步骤 A.4.1 试样的处理 固体试样需在干燥器中放置24 h后测定,液体试样可直接称量。 将试样搅拌均匀,分别称取两份各约5 g的试样,精确至0.001 g,放入两个300 mL烧杯中,加水溶解,如试样中有不溶物,采用A.4.1.2步骤。 A.4.1.1 可水溶的试样 在盛有试样的300 mL烧杯(A.3.3)中加入水,移入500 mL玻璃蒸馏器(A.3.2)中,控制总体积200 mL,备蒸馏。 A.4.1.2 含有可能保留有氨的水不溶物的试样 在盛有试样的300 mL烧杯(A.3.3)中加入20 mL水和10 mL盐酸溶液(A.2.3),搅拌均匀,放置20 min后过滤,收集滤液至500 mL玻璃蒸馏器(A.3.2)中,控制总体积200 mL,备用蒸馏。

GB 18588-2001

A.4.2 蒸馏
在蒸馏的溶液中加入数粒氢氧化钠(A.2.8),以广泛试纸(A.2.7)试验,调整溶液pH>12,加入几粒防爆玻璃珠。
准确移取20 mL硫酸标准溶液(A.2.4)于250 mL量筒(A.3.4)中,加入3~4滴混合指示剂(A.2.6),将蒸馏器倒出液出口玻璃管插入量筒底部硫酸溶液中。
检查蒸馏器连接无误并确保密封后,加热蒸馏。收集蒸馏液达180 mL后停止加热,卸下蒸馏瓶,用水冲洗冷凝管,并将洗涤液收集在量筒中。

A.4.3 滴定
将量筒中溶液移入300 mL烧杯中,洗涤量筒,将洗涤液并入烧杯。用氢氧化钠标准滴定溶液(A.2.5)回滴过量的硫酸标准溶液,直至指示剂由亮黄色变为灰绿色,消耗氢氧化钠标准滴定溶液的体积为V₁。
A.4.4 空白试验
在测定的同时,按同样的分析步骤,试剂和用量,不加试料进行平行操作,测定空白试验氢氧化钠标准滴定溶液消耗体积(V₂)。

A.5 计算
混凝土外加剂样品中释放氨的量,以氨(NH₃)质量分数表示,按式(1)计算:
\[X_{氨} = \frac{(V_{2} - V_{1})c \times 0.01703}{m} \times 100 \quad \cdots \cdots \cdots \cdots \cdots \cdots \cdots \cdots \cdots \cdots \quad (1)\]

式中:
\(X_{氨}\)——混凝土外加剂中释放氨的量,单位为质量分数(%)；
\(c\)——氢氧化钠标准滴定溶液的准确数值,单位为摩尔每升(mol/L)；
\(V_{1}\)——滴定试样溶液消耗氢氧化钠标准滴定溶液的数值,单位为毫升(mL)；
\(V_{2}\)——空白试验消耗氢氧化钠标准滴定溶液的数值,单位为毫升(mL)；
0.01703——与1.00 mL氢氧化钠标准溶液[c(NaOH)=1.000 mol/L]相当的以克表示的氨的质量；
\(m\)——试料质量的数值,单位为克(g)。

取两次平行测定结果的算术平均值为测定结果。两次平行测定结果的绝对差值大于0.01%时,需重新测定。

File: data/raw_documents_1/GB 50010-2010 混凝土结构设计标准(OCR).md
# GB 50010-2010 混凝土结构设计标准(OCR)

《混凝土结构设计规范》GB 50010-2010(2015年版)
局部修订条文
(2024年版)
说明：1.下划线标记的文字为新增内容，方框标记的文字为删
除的原内容，无标记的文字为原内容。
2.本次修订的条文应与《混凝土结构设计规范》GB
50010-2010(2015年版)中其他条文一并实施。


局部修订说明
本次局部修订系根据《住房和城乡建设部关于印发〈2019
年工程建设规范和标准编制及相关工作计划>的通知》(建标函
〔2019〕8号)要求，由中国建筑科学研究院有限公司会同有关
单位对《混凝土结构设计规范》GB 50010-2010(2015年版)
进行局部修订而成。
本次局部修订，主要是适度提高混凝土结构强度等级要
求，删除HRB335牌号钢筋的有关规定，个别调整混凝土结构
楼板厚度及混凝土结构构件配筋构造要求等。修订过程中，广
泛征求了各方面意见，对具体修订内容进行了反复研讨，与国
家相关工程建设规范及工程建设标准进行协调，最后经审查
定稿。
本次局部修订共涉及26个条文，分别为第2.2.1条、第
3.4.2条、第3.5.3条、第4.1.2条～第4.1.5条、第4.2.1条~
第4.2.6条、第4.2.8条、第8.3.1条、第8.5.1条、第8.5.3
条、第9.1.2条、第9.4.5条、第9.5.2条、第10.1.2条、第
11.2.1条、第11.4.12条、第11.7.14条、第G.0.7条和第
G.0.12条。
本次局部修订的起草单位：中国建筑科学研究院有限公司
哈尔滨工业大学
重庆大学
北京市建筑设计研究院有限公司
华东建筑设计研究院有限公司
中国建筑西南设计研究院有限
公司
南京市建筑设计研究院有限公司


郑州大学综合设计研究院有限
公司
本次局部修订起草人员：黄小坤 朱爱萍 赵基达
郑文忠 张 川 陈彬磊
张凤新 吴小宾 左 江
于秋波
本次局部修订审查人员：徐 建 娄 宇 丁永君
李景芳 曹万林 章一萍
卢伟煌 朱兆晴 张建军


2 术语和符号
2.2 符 号
2.2.1 材料性能
δg—钢筋的最大力下的总延伸伸长率。,也称均匀伸
长率。
3 基本设计规定
3.4 正常使用极限状态验算
3.4.2 对于正常使用极限状态，钢筋混凝土构件、预应力混凝
土结构构件应分别按荷载的准永久组合、标准组合并考虑长期作
用的影响或标准组合并考虑长期作用的影响，采用下列极限状态
设计表达式进行验算：
S≤C
(3.4.2)
式中：S——正常使用极限状态荷载组合的效应设计值；
C——结构构件达到正常使用要求所规定的变形、应力、
裂缝宽度和自振频率等的限值。
3.5 耐久性设计
3.5.3 设计使用年限为50年的混凝土结构，其混凝土材料的耐
久性基本要求宜应符合表3.5.3的规定。
1


表3.5.3 结构混凝土材料的耐久性基本要求
水溶性最大氯离
最大碱含量
环境[等级类别
最大水胶比
最低强度等级
子最大含量
(kg/m3)
(%)
一
0.60
C2520
0.30
不限制
二a
0.55
C25
0.20
二b
0.50(0.55)
C30(C25)
0.15
3.0
三a
0.45(0.50)
C35(C30)
0.15
三b
0.40
C40
0.10
注：1 氯离子含量系指其占胶凝材料用量的质量总量的百分比，计算时辅助胶
凝材料的量不应大于硅酸盐水泥的量；
2 预应力构件混凝土中的水溶性最大氯离子最大含量为0.06??，其最低
混凝土强度等级宜按表中的规定提高不少于两个等级；
3 素混凝土构件结构的混凝土最大水胶比及最低强度等级的要求可适当放
松，但混凝土最低强度等级应符合本标准的有关规定；
4 有可靠工程经验时，二类环境中的最低混凝土强度等级可为C25 降低一
个等级；
5 处于严寒和寒冷地区二b、三a类环境中的混凝土应使用引气剂，并可采
用括号中的有关参数；
6 当使用非碱活性骨料时，对混凝土中的碱含量可不作限制。
4 材 料
4.1 混 凝 土
4.1.2 素混凝土结构的混凝土强度等级不应低于C5C20;钢筋混
凝土结构的混凝土强度等级不应低于C20 C25;采用强
度等级400MPa及以上的钢筋时，混凝土强度等级不应低于
2


C25。
预应力混凝土楼板结构的混凝土强度等级不宜低于C40,且不
应低于C30,其他预应力混凝土结构构件的混凝土强度等级不
应低于C40。
采用强度等级500MPa及以上的钢筋时，混凝土强度等级不
应低于C30。
承受重复荷载的钢筋混凝土构件，混凝土强度等级不应低
于C30。
4.1.3 混凝土轴心抗压强度的标准值f应按表4.1.3-1采用；
轴心抗拉强度的标准值fik应按表4.1.3-2采用。
表4.1.3-1 混凝土轴心抗压强度标准值(N/mm2)
混凝土强度等级
强度
C15 C20C25 C30 C35 C40 C45 C50 C55C60 C65 C70 C75 C80
fek
10.0 13.416.720.123.4:26.8:29.6332.4|35.5:38.541.544.547.450.2
表4.1.3-2 混凝土轴心抗拉强度标准值(N/mm2)
混凝土强度等级
强度C15 C20C25 C30 C35 C40C45 C50 C55C60 C65 C70 C75 C80
fu
1.27 1.541.78:2.012.20|:2.392.512.642.74|2.852.932.99:3.053.11
4.1.4 混凝土轴心抗压强度的设计值f。应按表4.1.4-1采用；
轴心抗拉强度的设计值f,应按表4.1.4-2采用。
表4.1.4-1 混凝土轴心抗压强度设计值(N/mm2)
混凝土强度等级
强度
C15 C20 C25 C30 C35 C40 C45 C50 C55 C60 C65 C70 C75 C80
fe
7.2
9.6 11.914.316.7119.1 21.1: 23.1: 25.3|27.5: 29.7:31.8:33.8 35.9
3


表4.1.4-2 混凝土轴心抗拉强度设计值(N/mm2)
混凝土强度等级
强度
C15 C20C25 C30 C35C40 C45 C50C55C60 C65C70C75 C80
f.
0.91 1.10|1.271.431.571.711.801.89|1.96|2.042.092.142.182.22
4.1.5 混凝土受压和受拉的弹性模量E。宜按表4.1.5采用。
混凝土的剪切变形模量G。可按相应弹性模量值的40%
混凝土泊松比v.可按0.2采用。
表4.1.5 混凝土的弹性模量(×10'N/mm2)
采用。
混凝土强C15 C20C25C30C35 C40 C45 C50 C55C60 C65 C70C75 C80
度等级
Ee
2.202.55|2.80:3.0033.153.253.35:3.453.553.60|3.653.70|:3.753.80
注：1 当有可靠试验依据时，弹性模量可根据实测数据确定；
2 当混凝土中掺有大量矿物掺合料时，弹性模量可按规定龄期根据实测数据
确定。
4.2 钢 筋
4.2.1 混凝土结构的钢筋应按下列规定选用：
1 纵向受力普通钢筋可采用 HRB400、HRB500、
HRBF400、HRBF500、HRB335、RRB400、HPB300 钢筋；
梁、柱和斜撑构件的纵向受力普通钢筋宜采用HRB400、
HRB500、HRBF400、HRBF500钢筋。
2 箍筋宜采用HRB400、HRBF400、HRB335、HPB300、
HRB500、HRBF500钢筋。
3 预应力筋宜采用预应力钢丝、钢绞线和预应力螺纹
钢筋。
4.2.2 钢筋的强度标准值应具有不小于95??保证率。普通钢
4


筋的屈服强度标准值fk、极限强度标准值fsk应按表4.2.2-1采
用；预应力钢丝、钢绞线和预应力螺纹钢筋的极限强度标准值
fm及屈服强度标准值fk应按表4.2.2-2采用。
表4.2.2-1 普通钢筋强度标准值(N/mm2)
公称直径
牌号
符 号
屈服强度标准值
极限强度标准值
d(mm)
fk
fnk
HPB300
中
6～14
300
420
HRB335
①
6~14
335
455
HRB400
HRBF400
6～50
400
540
RRB400
HRB500
HRBF500
亚F
6～50
500
630
业e业
五
表4.2.2-2 预应力筋强度标准值(N/mm2)
种 类
符号
公称直径
屈服强度标准值
极限强度标准值
d(mm)
fpyk
fprk
中强度预应力光面
φPM
620
800
钢丝
5、7、9
780
970
螺旋肋φHM
980
1270
18、25、
785
980
预应力螺纹
螺纹
φT
32、40、
钢筋
930
1080
50
1080
1230
一
1570
光面
φP
5
一
1860
消除应力钢丝
7
一
1570
螺旋肋
φH
一
1470
9
一
1570
5


续表4.2.2-2
种 类
符号
公称直径屈服强度标准值
极限强度标准值
d(mm)
fmk
fmk
一
1570
1×3
8.6、10.8、
一
(三股)
1860
12.9
一
1960
钢绞线
中
一
1720
9.5,12.7.
1×7
一
1860
15.2、17.8|
(七股)
一
1960
21.6
一
1860
注：极限强度标准值为1960N/mm2的钢绞线用作后张预应力配筋时，应有可靠的
4.2.3 普通钢筋的抗拉强度设计值fy、抗压强度设计值f,应
当构件中配有不同种类的钢筋时，每种钢筋应采用各自的强
对轴心受压构件，当采用HRB500、HRBF500钢筋时，钢
表4.2.3-1 普通钢筋强度设计值(N/mm2)
工程经验。
按表4.2.3-1采用；预应力筋的抗拉强度设计值f、抗压强度
度设计值。
筋的抗压强度设计值f,应取400 N/mm2。横向钢筋的抗拉强度
设计值f应按表4.2.3-2采用。
设计值fy应按表中f,的数值采用；但用作受剪、受扭、受冲切
承载力计算时，其数值大于360N/mm2时应取360N/mm2。
牌 号
抗拉强度设计值f,
抗压强度设计值f,
HPB300
270
270
HRB335
300
300
HRB400、HRBF400、RRB400
360
360
HRB500、HRBF500
435
435
6


表4.2.3-2 预应力筋强度设计值(N/mm2)
4.2.5 普通钢筋和预应力筋的弹性模量E,可按表4.2.5采用。
种 类
极限强度标准值fk抗拉强度设计值fm 抗压强度设计值f
800
510
中强度预应力钢丝
970
650
410
1270
810
1470
1040
消除应力钢丝
1570
1110
410
1860
1320
1570
1110
钢绞线
1720
1220
390
1860
1320
1960
1390
980
650
预应力螺纹钢筋
1080
770
400
1230
900
注：当预应力筋的强度标准值不符合表4.2.3-2的规定时，其强度设计值应进行相
4.2.4 普通钢筋及预应力筋的在最大力下的总延伸伸长率
表4.2.4 普通钢筋及预应力筋的在最大力下的总延伸伸长率限值
应的比例换算。
δg不应小于表4.2.4规定的数值。
普 通 钢 筋
预应力筋
HRB335、
钢筋
HRB400、
预应
品种HPB300
HRB400E
中强度消除应力钢丝
HRBF400、
RRB400 力筋
钢绞线
HRB500E
预应力
HRB500、
钢丝
预应力
螺纹钢筋
HRBF500
8g
(%)
10.0
7.5
9.0
5.0
3.5
4.0
4.5
7


表4.2.5 钢筋的弹性模量(×10?N/mm2)
牌号或种类
弹性模量E.
HPB300
2.10
HRB335、HRB400、HRB500
HRBF400、HRBF500、RRB400
2.00
预应力螺纹钢筋
消除应力钢丝、中强度预应力钢丝
2.05
钢绞线
1.95
4.2.6 普通钢筋和预应力筋的疲劳应力幅限值△f,和△f 应
表4.2.6-1 普通钢筋疲劳应力幅限值(N/mm2)
根据钢筋疲劳应力比值、Pp,分别按表4.2.6-1、表4.2.6-2
线性内插取值。
疲劳应力比值
疲劳应力幅限值△f,
HRB335
HRB400
0
175
175
0.1
162
162
0.2
154
156
0.3
144
149
0.4
131
137
0.5
115
123
0.6
97
106
0.7
77
85
0.8
54
60
0.9
28
31
注：当纵向受拉钢筋采用闪光接触对焊连接时，其接头处的钢筋疲劳应力幅限值
应按表中数值乘以0.8取用。
8


表4.2.6-2 预应力筋疲劳应力幅限值(N/mm2)
疲劳应力比值p
钢绞线
消除应力钢丝
fpk=1570
fpk=1570
0.7
144
240
0.8
118
168
0.9
70
88
注：1 当e不小于0.9时，可不作预应力筋疲劳验算；
2 当有充分依据时，可对表中规定的疲劳应力幅限值作适当调整。
普通钢筋疲劳应力比值p应按下列公式计算：-
(4.2.6-1)
式中：smin.m——构件疲劳验算时，同一层钢筋的最小应力、
最大应力。
预应力筋疲劳应力比值p应按下列公式计算：
一
(4.2.6-2)
式中：0,myo,m——构件疲劳验算时，同一层预应力筋的最小
应力、最大应力。
4.2.8 当进行钢筋代换时，除应符合设计要求的钢筋延伸率、
构件承载力、最大力下的总伸长率、裂缝宽度验算、挠度控制
以及抗震规定以外，尚应满足最小配筋率、钢筋间距、保护层厚
度、钢筋锚固长度、接头面积百分率及搭接长度等构造要求。
8 构造规定
8.3 钢筋的锚固
8.3.1 当计算中充分利用钢筋的抗拉强度时，受拉钢筋的锚固
9


应符合下列要求：
1 基本锚固长度应按下列公式计算：
普通钢筋
1=afa
(8.3.1-1)
预应力筋
=afa
(8.3.1-2)
式中：Lab—受拉钢筋的基本锚固长度；
fy、fw——普通钢筋、预应力筋的抗拉强度设计值；
f?——混凝土轴心抗拉强度设计值，当混凝土强度等级高
于C60时，按C60取值；
d——锚固钢筋的直径；
a——锚固钢筋的外形系数，按表8.3.1取用。
表8.3.1 锚固钢筋的外形系数α
钢筋类型
光圆钢筋
带肋钢筋
螺旋肋钢丝三股钢绞线
七股钢绞线
a
0.16
0.14
0.13
0.16
0.17
注：光圆钢筋末端应做180°弯钩，弯后平直段长度不应小于3d,但作受压钢筋时
可不做弯钩。
2 受拉钢筋的锚固长度应根据锚固条件按下列公式计算，
且不应小于200mm:
la=ζala
(8.3.1-3)
式中：L—受拉钢筋的锚固长度；
s.——锚固长度修正系数，对普通钢筋按本规范标准第
8.3.2条的规定取用，当多于一项时，可按连乘计
算，但不应宜小于0.6;对预应力筋，可取1.0。
梁柱节点中纵向受拉钢筋的锚固要求应按本规范标准第
9.3节(Ⅱ)中的规定执行。
10


3 当锚固钢筋的保护层厚度不大于5d时，锚固长度范围
内应配置横向构造钢筋，其直径不应小于d/4;对梁、柱、斜撑
等构件间距不应大于5d,对板、墙等平面构件间距不应大于
10d,且均不应大于100mm,此处d为锚固钢筋的直径。
8.5 纵向受力钢筋的最小配筋率
8.5.1 钢筋混凝土结构构件中纵向受力钢筋的最小配筋百分率
Pi应按现行强制性工程建设规范《混凝土结构通用规范》GB
55008执行。不应小于表8.5.1规定的数值。
受 力类型
最小配筋百分率
全部纵
强度等级500MPa
0.50
强度等级400MPa
0.55
受压构件向钢筋
强度等级300MPa、335MPa
0.60
一侧纵向钢筋
0.20
受弯构件、偏心受拉、轴心受拉构件一侧的受拉钢筋0.20和45f./f,中的较大值
注：1 受压构件全部纵向钢筋最小配筋百分率，当采用C60以上强度等级的混
凝土时，应按表中规定增加0.10;
2 板类受弯构件(不包括悬臂板)的受拉钢筋，当采用强度等级400MPa、
500MPa的钢筋时，其最小配筋百分率应允许采用0.15和45f./f,中的
较大值；
3 偏心受拉构件中的受压钢筋，应按受压构件一侧纵向钢筋考虑；
4 受压构件的全部纵向钢筋和一侧纵向钢筋的配筋率以及轴心受拉构件和
小偏心受拉构件一侧受拉钢筋的配筋率均应按构件的全截面面积计算；
5 受弯构件、大偏心受拉构件一侧受拉钢筋的配筋率应按全截面面积扣除受
压翼缘面积(b-b)雄后的截面面积计算；
6 当钢筋沿构件截面周边布置时，“一侧纵向钢筋”系指沿受力方向两个对
边中一边布置的纵向钢筋。
表8.5.1 纵向受力钢筋的最小配筋百分率Pmm(%)
11


8.5.3 对结构中次要的钢筋混凝土受弯构件，当构造所需截面
高度远大于承载的需求时，其纵向受拉钢筋的配筋率可按下列公
式计算：
e.≥7em
(8.5.3-1)
ha=1.05F,
(8.5.3-2)
式中：p,——构件按全截面计算的纵向受拉钢筋的配筋率；
P——纵向受力钢筋的最小配筋率，按本规范标准第
8.5.1条取用；
ha——构件截面的临界高度，当小于h/2时取h/2;
h——构件的截面的高度；
b—构件的截面宽度；
M——构件的正截面受弯承载力弯矩设计值。
9 结构构件的基本规定
9.1 板
9.1.2 现浇混凝土板的尺寸宜符合下列规定：
1 板的跨厚比：钢筋混凝土单向板不大于30,双向板不大
于40;无梁支承的有柱帽板不大于35,无梁支承的无柱帽板不
大于30。预应力板可适当增加；当板的荷载、跨度较大时宜适
当减小。
2 现浇钢筋混凝土板的厚度不应小于表9.1.2规定的数值。
12


表9.1.2 现浇钢筋混凝土板的最小厚度(mm)
板 的 类 别
最小厚度
屋面板
60
民用建筑楼板
单向板
60
工业建筑楼板
70
行车道下的楼板
80
双向板实心楼板
80
实心屋面板
100
面板
50
密肋楼盖
肋高
250
悬臂长度不大于500mm
6080
悬臂板(根部)
悬臂长度1200500mm~
100
1000mm
无梁楼板
150
现浇空心楼盖
200
9.4 墙
9.4.5 对于房屋高度不大于10m且不超过3层的墙，其截面厚
度不应小于120mm,其水平与竖向分布钢筋的配筋率均不应宜
小于0.15??
9.5 叠合 构 件
9.5.2 混凝土叠合梁、板应符合下列规定：
1 叠合梁的叠合层混凝土的厚度不宜小于100mm,混凝土
强度等级不宜低于C30。预制梁的箍筋应全部伸入叠合层，且各
肢伸入叠合层的直线段长度不宜小于10d,d为箍筋直径。预制
梁的顶面应做成凹凸差不小于6mm的粗糙面。
2 叠合板的叠合层混凝土厚度不应小于40 50mm
13


,混凝土强度等级不宜低于C25。预制板表面应做成凹凸差不
小于4mm的粗糙面。预应力混凝土叠合板以及承受较大荷载的
钢筋混凝土叠合板以及预应力叠合板，宜在预制底板上设置伸
入叠合层的构造钢筋。
10 预应力混凝土结构构件
10.1 一般 规定
10.1.2 预应力混凝土结构设计应计入预应力作用效应；对超静
定结构，相应的次弯矩、次剪力及次轴力等应参与组合计算。
对承载能力极限状态和正常使用极限状态，当预应力作用效
应对结构有利时，预应力作用分项系数γp的取值应符合现行强
制性工程建设规范《工程结构通用规范》GB 55001的要
求。应取1.0,不利时γ。应取1.2;对正常使用极限状态，预应
力作用分项系数γ。应取1.0。
对参与组合的预应力作用效应项，当预应力作用效应对承载
力有利时，结构重要性系数γo应取1.0;当预应力作用效应对承
载力不利时，结构重要性系数γo应按本规范标准第3.3.2条
确定。
11 混凝土结构构件抗震设计
11.2 材 料
11.2.1 混凝土结构的混凝土强度等级应符合下列规定：
14


1 剪力墙不宜超过C60;其他构件，9度时不宜超过C60,
8度时不宜超过C70。
2 框支梁、框支柱以及一级抗震等级不低于二级的钢筋
框架梁、柱混凝土结构构件及节点，不应低于C30;其他各类
结构构件，不应低于C20。
11.4 框架柱及框支柱
11.4.12 框架柱和框支柱的钢筋配置，应符合下列要求：
1 框架柱和框支柱中全部纵向受力钢筋的配筋百分率不应
小于表11.4.12-1规定的数值，同时，每一侧的配筋百分率不
应小于0.20???IV类场地上较高的高层建筑，最小配筋百分
率应增加0.1;
表11.4.12-1 柱全部纵向受力钢筋最小配筋百分率(%)
抗 震 等 级
柱 类 型
一级
二级
三级
四级
中柱、边柱
0.90(1.00)0.70(0.80)0.60(0.70) 0.50(0.60)
角柱、框支柱
1.10
0.90
0.80
0.70
注：1 表中括号内数值用于框架结构的柱；
2 采用335MPa级、400MPa级纵向受力钢筋时，应分别按表中数值增加
0.1和0.05 ??用；
3 当混凝土强度等级为C60以上时，应按表中数值增加0.10??用。
2 框架柱和框支柱上、下两端箍筋应加密，加密区的箍筋
最大间距和箍筋最小直径应符合表11.4.12-2的规定；
15


表11.4.12-2 柱端箍筋加密区的构造要求
抗震等级
箍筋最大间距
箍筋最小直径
(mm)
(mm)
一级
纵向钢筋直径的6倍和100中的较小值
10
二级
纵向钢筋直径的8倍和100中的较小值
8
三级、四级
纵向钢筋直径的8倍和150(柱根100)中的较小值
8
四级
纵向钢筋直径的8倍和150(柱根100)中的较小值
6(柱根8)
注：柱根系指底层柱底部嵌固部位下端的箍筋加密区范围。
3 框支柱和剪跨比不大于2的框架柱应在柱全高范围内加
4 一级抗震等级框架柱的箍筋直径大于12mm且箍筋肢距不
11.7 剪力墙及连梁
11.7.14 剪力墙的水平和竖向分布钢筋的最小配筋率应按现行
密箍筋，且箍筋间距应符合本条第2款一级抗震等级的要求；
大于150mm及二级抗震等级框架柱的箍筋直径不小于10mm且箍
强制性工程建设规范《混凝土结构通用规范》GB 55008执
筋肢距不大于200mm时，除底层柱下端外，箍筋间距应允许可
行。符合下列规定：
采用150mm;四级抗震等级框架柱剪跨比不大于2时，箍筋直
径不应小于8mm。三级、四级框架柱的截面尺寸不大于
400mm时，箍筋最小直径可采用6mm。
2 部分框支剪力墙结构的剪力墙底部加强部位，水平和竖
向分布钢筋配筋率不应小于0.3??
注：对高度小于24m且剪压比很小的四级抗震等级剪力墙，其竖向
分布筋最小配筋率应允许按0.15??用。
16
1一、二、三级抗震等级的剪力墙的水平和竖向分布钢筋
配筋率均不应小于0.25???级抗震等级剪力墙不应小于0.2%;


附录G 深受弯构件
G.0.7 深梁的截面宽度不应小于140mm。当lo/h不小于1时，
h/b不宜大于25;当l。/h小于1时，L?/b不宜大于25。深梁的
混凝土强度等级不应低于C20。当深梁支承在钢筋混凝土柱上
时，宜将柱伸至深梁顶。深梁顶部应与楼板等水平构件可靠
连接。
G.0.12 深梁的纵向受拉钢筋配筋率pP(e=A)、、水平分布钢筋
配筋率ea(Pm=贪、,为水平分布钢筋的间距)和竖向分布钢筋
配筋率e.(e=A, 为竖向分布钢筋的间距)不宜小于表
G.0.12规定的数值。
表G.0.12 深梁中钢筋的最小配筋百分率(%)
钢筋牌号
纵向受拉钢筋水平分布钢筋
竖向分布钢筋
HPB300
0.25
0.25
0.20
HRB400、HRBF400、
0.20
RRB400[、HRB335
0.20
0.15
HRB500、HRBF500
0.150.20
0.15
0.100.15
注：当集中荷载作用于连续深梁上部1/4高度范围内且Lo/h大于1.5时，竖向分
布钢筋最小配筋百分率应增加0.05??用。
17


中华人民共和国国家标准
混凝土结构设计规范
GB 50010-2010
(202×年版)
条 文 说明


2 术语和符号
2.2 符 号
2.2.1 用“C”后加数字表达混凝土的强度等级；用“HRB”、
“HRBF”、“HPB”、“RRB”后加数字表达钢筋的牌号及强度
等级。
在2010版规范中增加了钢筋在最大拉力下的总伸长率(均
匀伸长率)的符号“δg”,国家标准《钢筋混凝土用钢 第2部
分：热轧带肋钢筋》GB/T 1499.2-2018,在钢筋力学性能规定
中用“最大力总延伸率”代替了国家标准《钢筋混凝土用钢 第
2部分：热轧带肋钢筋》GB 1499.2-2007中“最大力下的总伸
长率”。为了不同行业表述的一致性，本次局部修订将符号
“Og:”的释义修改为“钢筋的最大力总延伸率”,等同对应于现
行国家标准《钢筋混凝土用钢 第2部分：热轧带肋钢筋》GB/T
1499.2、《预应力混凝土用钢丝》GB/T 5223和《预应力混凝土
用钢绞线》GB/T 5224中的“Ag”。
3 基本设计规定
3.4 正常使用极限状态验算
3.4.2 对正常使用极限状态，89版规范规定按荷载的持久性
采用两种组合；短期效应组合和长期效应组合。02版规范根据
《建筑结构可靠度设计统一标准》GB 50068-2001的规定，将
荷载的短期效应组合、长期效应组合改称为荷载效应的标准组
合、准永久组合。在标准组合中，含有起控制作用的一个可变
19


荷载标准值效应；在准永久组合中，含有可变荷载准永久值效
应。这就使荷载效应组合的名称与荷载代表值的名称相对应。
本次修订2010版规范对构件挠度、裂缝宽度计算采用的荷
载组合进行了调整，对钢筋混凝土构件改为采用荷载准永久组合
并考虑长期作用的影响；对预应力混凝土构件仍采用荷载标准组
合并考虑长期作用的影响。2010版规范还增加了楼盖竖向振动
舒适度的规定，因此在本条符号解释中增加了楼盖竖向振动自振
频率的表述。
本次对GB 50010-2010(2015年版)规范的局部修订中，
在符号C的解释中删除了“自振频率”的表述，主要是与式
(3.4.2)的规定不一致；另外有关楼盖竖向振动频率的规定已反
映在本标准第3.4.6条中。结构正常使用极限状态设计中，可根
据工程实际情况合理选择不同作用组合的效应设计值进行验算，
并符合相应的限值规定。
3.5 耐久性设计
3.5.3 混凝土材料的质量是影响结构耐久性的内因。根据对既
有混凝土结构耐久性状态的调查结果和混凝土材料性能的研究，
从材料抵抗性能退化的角度，表3.5.3提出了设计使用年限为
50年的结构混凝土材料耐久性的基本要求。
影响耐久性的主要因素是：混凝土的水胶比、强度等级、氯
离子含量和碱含量。近年来水泥中多加入不同的掺合料，有效胶
凝材料含量不确定性较大，故配合比设计的水灰比难以反映有效
成分的影响。本次修订2010版规范改用胶凝材料总量作水胶比
及各种含量的控制，原02版规范中的“水灰比”改成“水胶
比”,并删去了对于“最小水泥用量”的限制。混凝土的强度反
映了其密实度而影响耐久性，故也提出了相应的要求。
试验研究及工程实践均表明，在冻融循环环境中采用引气剂
的混凝土抗冻性能可显著改善。故对采用引气剂抗冻的混凝土，
20


可以适当降低强度等级的要求，采用括号中的数值。
长期受到水作用的混凝土结构，可能引发碱骨料反应。对一类
环境中的房屋建筑混凝土结构则可不作碱含量限制；对其他环境
中混凝土结构应考虑碱含量的影响，计算方法可参考协会标准
《混凝土碱含量限值标准》CECS 53:93。本条碱含量一般指可
溶性碱含量，其计算和测试方法可参照现行国家标准《混凝土结
构现场检测技术标准》GB/T 50784的有关规定执行。
工程经验表明，混凝土氯离子含量采用原材料氯离子含量累
加，不利于质量控制，采用实测混凝土氯离子含量更容易保证质
量。本次局部修订参考了国家标准《混凝土质量控制标准》GB
50164-2011的有关规定。
试验研究及工程实践均表明：混凝土的碱性可使钢筋表面钝
化，免遭锈蚀；而氯离子引起钢筋脱钝和电化学腐蚀，会严重影
响混凝土结构的耐久性。本次修订2010版规范加严了氯离子含
量的限值；本次对GB50010-2010(2015年版)规范的局部修
订适当加严了混凝土氯离子含量的计算要求，并部分提高了混凝
土最低强度等级要求。为控制氯离子含量，应严格限制使用含功
能性氯化物的外加剂(例如含氯化钙的促凝剂等)。
4 材 料
4.1 混 凝 土
4.1.2 我国建筑工程实际应用的高强混凝土强度等级
和钢筋强度均低于发达国家。我国结构安全度总体上与比国际
水平相当低，但材料用量偏高并不少，其原因在于国际上较高
的安全度是依靠较高强度的材料实现的。为提高材料的利用效
21


率，工程中应用的混凝土强度等级宜适当提高。本次对GB
50010-2010(2015年版)规范的局部修订，用C20混凝土代替
C15 级的低强度混凝土仅限用于素混凝土结构，各种配筋混凝
土结构的混凝土强度等级也普遍稍有提高。C15混凝土的设计指
标可参考2010版规范的有关规定。本条所说的素混凝土结构，
一般不包含地下室或其他地下结构的素混凝土垫层。
本规范不适用于山砂混凝土及高炉矿渣混凝土，本次修订
删除原规范中相关的注，其应符合专门标准的规定。
4.1.3 混凝土的强度标准值由立方体抗压强度标准值feu.k经计
算确定。
1 轴心抗压强度标准值fk
考虑到结构中混凝土的实体强度与立方体试件混凝土强度之
间的差异，根据以往的经验，结合试验数据分析并参考其他国家
的有关规定，对试件混凝土强度的修正系数取为0.88。
棱柱强度与立方强度之比值a:对C50及以下普通混凝土
取0.76;对高强混凝土C80取0.82,中间按线性插值；
C40以上的混凝土考虑脆性折减系数αc2:对C40取1.00,
对高强混凝土C80取0.87,中间按线性插值。
轴心抗压强度标准值fk按0.88acac2fou.k计算，结果见表
4.1.3-1。
2 轴心抗拉强度标准值fk
轴心抗拉强度标准值fk按0.88×0.395f0.5(1-
1.6458)0.45×a2计算，结果见表4.1.3-2。其中系数0.395和指
数0.55为轴心抗拉强度与立方体抗压强度的折算关系，是根据
试验数据进行统计分析以后确定的。
C80以上的高强混凝土，目前虽偶有工程应用但数量很少，
且对其性能的研究尚不够，故暂未列入。
本次对GB 50010-2010(2015年版)规范的局部修订，删
除了C15强度等级的相关规定。
22


4.1.4 混凝土的强度设计值由强度标准值除混凝土材料分项系
数γ。确定。混凝土的材料分项系数取为1.40。
1 轴心抗压强度设计值f.
轴心抗压强度设计值等于f&/1.40,结果见表4.1.4-1。
2 轴心抗拉强度设计值f.
轴心抗拉强度设计值等于fk/1.40,结果见表4.1.4-2。
修订2010版规范还删除了02版规范表注中受压构件尺寸
效应的规定。该规定源于前苏联规范，最近俄罗斯规范已经取
消。对离心混凝土的强度设计值，应按专门的标准取用，也不再
列入。
本次对GB50010-2010(2015年版)规范的局部修订，删
除了C15强度等级的规定。
本次对GB50010-2010(2015年版)规范的局部修订，删
4.1.5 混凝土的弹性模量、剪切变形模量及泊松比同02版原
22+vm)
由于混凝土组成成分不同(掺入粉煤灰等)而导致变形性能
除了C15强度等级的相关规定。
规范。混凝土的弹性模量E。以其强度等级值(fcu,k为代表)按
的不确定性，2010版规范增加了表注，强调在必要时可根据试
下列公式计算：
验确定弹性模量。
4.2 钢 筋
4.2.1 国家现行钢筋产品标准中，不再限制钢筋材料的化学成
分和制作工艺，而按性能确定钢筋的牌号和强度级别，并以相应
的符号表达。
本次修订2010版规范根据“四节一环保”要求，提倡应用
23


高强、高性能钢筋。根据混凝土构件对受力性能要求，规定了各
种牌号钢筋的选用原则。
1 增加强度为500MPa级的高强热轧带肋钢筋；将
400MPa、500MPa级高强热轧带肋钢筋作为纵向受力的主导钢
筋推广应用，尤其是梁、柱和斜撑构件的纵向受力配筋应优先采
用400MPa、500MPa级高强钢筋，500MPa级高强钢筋用于高
层建筑的柱、大跨度与重荷载梁的纵向受力配筋更为有利；相比
GB 50010-2010(2015年版)规范，本次局部修订淘汰了直径
16mm及以上的HRB335热轧带肋钢筋，保留小直径的HRB335
钢筋，主要用于中、小跨度楼板配筋以及剪力墙的分布筋配筋，
还可用于构件的箍筋与构造配筋；。2010版规范用300MPa级
光圆钢筋取代235MPa级光圆钢筋，GB 50010-2010(2015年
版)规范将其规格限于直径6mm~14mm,主要用于小规格梁柱
的箍筋与其他混凝土构件的构造配筋。对既有结构进行再设计
时，235MPa级光圆钢筋及HRB335热轧带肋钢筋的设计值指
标仍可按02版原规范取值。
2 推广应用具有较好延性、可焊性、机械连接性能及施工
适应性的HRB系列普通热轧带肋钢筋。列入采用控温轧制工艺
生产的HRBF400、HRBF500系列细晶粒带肋钢筋，取消牌号
HRBF335钢筋。
3 RRB400余热处理钢筋由轧制钢筋经高温淬水，余热处
理后提高强度，资源能源消耗低、生产成本低。其延性、可焊
性、机械连接性能及施工适应性也相应降低，一般可用于对变形
性能及加工性能要求不高的构件中，如延性要求不高的基础、大
体积混凝土、楼板以及次要的中小结构构件等。
4 增加预应力筋的品种。增补高强、大直径的钢绞线；列
入大直径预应力螺纹钢筋(精轧螺纹钢筋);列入中强度预应力
钢丝以补充中等强度预应力筋的空缺，用于中、小跨度的预应力
24


构件，但其在最大力下的总延伸伸长率应满足本规范标准第
4.2.4条的要求；淘汰锚固性能很差的刻痕钢丝。
5 箍筋用于抗剪、抗扭及抗冲切设计时，其抗拉强度设计
值发挥受到限制，不宜采用强度高于400MPa级的钢筋。当用于
约束混凝土的间接配筋(如连续螺旋配箍或封闭焊接箍等)时，
钢筋的高强度可以得到充分发挥，采用500MPa级钢筋具有一定
的经济效益。
6 近年来，我国强度高、性能好的预应力筋(钢丝、钢绞
线)已可充分供应，故冷加工钢筋不再列入本规范标准。
4.2.2 钢筋及预应力筋的强度取值按现行国家标准《钢筋混凝
土用钢》GB1499、《钢筋混凝土用余热处理钢筋》GB 13014、
《中强度预应力混凝土用钢丝》YB/T 156、《预应力混凝土用中
强度钢丝》GB/T 30828、《预应力混凝土用螺纹钢筋》GB/T
20065、《预应力混凝土用钢丝》GB/T5223、《预应力混凝土用钢
绞线》GB/T5224等的规定给出，其应具有不小于95??保证率。
普通钢筋采用屈服强度标志。屈服强度标准值fk相当于钢
筋标准中的下屈服强度特征值R.。由于结构抗倒塌设计的需
要，本次修订2010版规范增列了钢筋极限强度(即钢筋拉断前
相应于最大拉力下的强度)标准值fi,相当于钢筋标准中的抗
拉强度特征值Rm。
国家标准《钢筋混凝土用钢 第2部分：热轧带肋钢筋》
GB/T 1499.2-2018 修订报批稿中，已不再列入HRBF335钢
筋和直径不小于16mm的HRB335钢筋；对HPB300光圆钢筋
从产品供应与实际应用中已基本不采用直径不小于16mm的规
格。故本次局部修订GB 50010-2010(2015年版)规范中删去
了牌号为HRBF335钢筋，对HPB300、HRB335牌号的钢筋的最大
公称直径限制在为14mm以下。;本次对GB 50010-2010(2015
25


年版)规范的局部修订，删去了牌号为HRB335钢筋品种。
预应力筋没有明显的屈服点，一般采用极限强度标志。极限
强度标准值fp相当于钢筋标准中的钢筋抗拉强度ob。在钢筋标
准中一般取0.002残余应变所对应的应力opo.2作为其条件屈服强
度标准值fk。本条对新增的预应力螺纹钢筋及中强度预应力
钢丝列出了有关的设计参数。
本次修订2010版规范补充了强度级别为1960MPa和直径
为21.6mm的钢绞线。当用作后张预应力配筋时，应注意其与
锚夹具的匹配性。应经检验并确认锚夹具及工艺可靠后方可在工
程中应用。02版原规范预应力筋强度分档太琐碎，故删除不常
使用的预应力筋的强度等级和直径，以简化设计时的选择。
4.2.3 钢筋的强度设计值由强度标准值除以材料分项系数γ,得
到。延性较好的热轧钢筋，γ,取1.10;对本次修订列入的
500MPa级高强钢筋，为了适当提高安全储备，γ。取为1.15。
对预应力筋的强度设计值，取其条件屈服强度标准值除以材料分
项系数γ,由于延性稍差，预应力筋γ。一般取不小于1.20。对
传统的预应力钢丝、钢绞线取0.850作为条件屈服点，材料分
项系数1.2,保持02版原规范值；对新增的中强度预应力钢丝
和螺纹钢筋，按上述原则计算并考虑工程经验适当调整，列于表
4.2.3-2中。
普通钢筋抗压强度设计值f,取与抗拉强度相同。在偏心受
压状态下，混凝土所能达到的压应变可以保证500MPa级钢筋的
抗压强度达到与抗拉强度相同的值，因此本次局部修订GB
50010-2010(2015年版)规范中将500MPa级钢筋的抗压强度
设计值从410N/mm2调整到435N/mm2;对轴心受压构件，由于
混凝土压应力达到f。时混凝土压应变为0.002,当采用500MPa
级钢筋时，其钢筋的抗压强度设计值取为400N/mm2。而预应力
筋抗压强度设计值较小，这是由于构件中钢筋受到混凝土极限受
26


压应变的控制，受压强度受到制约的缘故。
根据试验研究结果，限定受剪、受扭、受冲切箍筋的抗拉强
度设计值fy不大于360N/mm2;但用作围箍约束混凝土的间接
配筋时，其强度设计值不受此限。
钢筋标准中预应力钢丝、钢绞线的强度等级繁多，对于表中
未列出的强度等级可按比例换算，插值确定强度设计值。无粘结
预应力筋不考虑抗压强度。预应力筋配筋位置偏离受力区较远
时，应根据实际受力情况对强度设计值进行折减。
删去了02版原规范中有关轴心受拉和小偏心受拉构件中的
抗拉强度设计取值的注，这是由于采用裂缝宽度计算控制，无须
再限制强度值了。
当构件中配有不同牌号和强度等级的钢筋时，可采用各自的
强度设计值进行计算。因为尽管强度不同，但极限状态下各种钢
筋先后均已达到屈服。
按预应力钢筋抗压强度设计值的取值原则，本次局部修订
GB 50010-2010(2015年版)规范将预应力螺纹钢筋的抗压强
度设计值由2010版规范中410MPa修改为400MPa。
本次对GB 50010-2010(2015年版)的局部修订，删除了
HRB335钢筋的规定。
4.2.4 本条明确提出了对钢筋延性的要求。根据我国钢筋标准，
将最大力下总延伸伸长率δg(相当对应于钢筋标准中的Ag)
作为控制钢筋延性的指标。最大力下总延伸伸长率δg不受断
口-颈缩区域局部变形的影响，反映了钢筋拉断前达到最大力
(极限强度)时的均匀应变，故又称均匀伸长率。
对中强度预应力钢丝，国家产品标准规定其最大力下总延
伸伸长率δg为23.5??但本规范规定，本次对GB 50010-
2010(2015年版)规范的局部修订，适当提高了要求，中强度
预应力钢丝用做预应力钢筋时，规定其最大力下总延伸伸长率
27


δg不应应不小于3.5??4.0对于消除应力钢丝、钢绞线、
预应力螺纹钢筋规定其最大力总延伸率δ不应小于4.5???充
了HRB400E和HRB500E牌号钢筋的规定。
4.2.5 钢筋的弹性模量同02版原规范。由于制作偏差、基圆
面积率不同以及钢绞线捻绞紧度差异等因素的影响，实际钢筋受
力后的变形模量存在一定的不确定性，而且通常不同程度地偏
小。因此，必要时可通过试验测定钢筋的实际弹性模量，用于设
计计算。
本次局部修订GB 50010-2010(2015年版)规范中，删除
了HRBF335钢筋牌号，取消了原表注，正文中的“应”改为
“可”。本次对GB 50010-2010(2015年版)规范的局部修订，
删除了HRB335牌号钢筋的规定。
4.2.6 国内外的疲劳试验研究表明：影响钢筋疲劳强度的主
要因素为钢筋的疲劳应力幅(-或c..)。本次
修订2010版规范根据钢筋疲劳强度设计值，给出了考虑疲劳应
力比值的钢筋疲劳应力幅限值△f,或△f,并改变了表达形式：
将02版原规范按应力比值区间取一个值，改为应力比值与应力
幅限值对应而由内插取值，使计算更加准确。
出于对延性的考虑，表中未列入细晶粒HRBF钢筋，当其
用于疲劳荷载作用的构件时，应经试验验证。HRB500级带肋钢
筋尚未进行充分的疲劳试验研究，因此承受疲劳作用的钢筋宜选
用HRB400热轧带肋钢筋。RRB400级钢筋不宜用于直接承受疲
劳荷载的构件。
钢绞线的疲劳应力幅限值参考了我国现行规范《铁路桥涵钢
筋混凝土和预应力混凝土结构设计规范》TB 10002.3。该规范根据
1860MPa级高强钢绞线的试验，规定疲劳应力幅限值为140N/mm2。
考虑到本规范标准中钢绞线强度为1570MPa级以及预应力钢筋在
曲线管道中等因素的影响，故表中采用偏安全的限值。
28


本次对GB 50010-2010(2015年版)规范的局部修订，删
除了HRB335牌号钢筋的规定。
4.2.8 钢筋代换除应满足等强代换的原则外，尚应综合考虑不
同钢筋牌号的性能差异对裂缝宽度验算、挠度要求、
最小配筋率、抗震构造要求性能等的影响，并应满足最小配筋
率、钢筋间距、保护层厚度、锚固长度、搭接接头面积百分率及
搭接长度等的构造要求。
8 构造规定
8.3 钢筋的锚固
8.3.1 我国钢筋强度不断提高，结构形式的多样性也使锚固条
件有了很大的变化，根据近年来系统试验研究及可靠度分析的结
果并参考国外标准，规范给出了以简单计算确定受拉钢筋锚固长
度的方法。其中基本锚固长度L取决于钢筋强度f,及混凝土抗
拉强度f.,并与锚固钢筋的直径及外形有关。
公式(8.3.1-1)为计算基本锚固长度l的通式，其中分母
项反映了混凝土对粘结锚固强度的影响，用混凝土的抗拉强度表
达。表8.3.1中不同外形钢筋的锚固外形系数α是经对各类钢筋
进行系统粘结锚固试验研究及可靠度分析得出的。本次修订
2010版规范删除了02版原规范中锚固性能很差的刻痕钢丝。预
应力螺纹钢筋通常采用后张法端部专用螺母锚固，故未列入锚固
长度的计算方法。
公式(8.3.1-3)规定，工程中实际的锚固长度la为钢筋基
本锚固长度l乘锚固长度修正系数ζ后的数值。修正系数ζ根
据锚固条件按第8.3.2条取用，且可连乘，但不宜小于0.6。为
29


保证可靠锚固，在任何情况下受拉钢筋的锚固长度不能应小于
最低限度(最小锚固长度),其数值不应小于|0.6L及200mm。
试验研究表明，高强混凝土的锚固性能有所增强，02版原
规范混凝土强度最高等级取C40偏于保守，本次修订2010版规
范将混凝土强度等级提高到C60,充分利用混凝土强度提高对锚
固的有利影响。
本条还提出了当混凝土保护层厚度不大于5d时，在钢筋锚
固长度范围内配置构造钢筋(箍筋或横向钢筋)的要求，以防止
保护层混凝土劈裂时钢筋突然失锚。其中对于构造钢筋的直径根
据最大锚固钢筋的直径确定；对于构造钢筋的间距，按最小锚固
钢筋的直径取值。
8.5 纵向受力钢筋的最小配筋率
8.5.1 我国建筑结构混凝土结构构件的最小配筋率与其他国
家相比明显曾经偏低，因此历次规范修订中最小配筋率设置水
平不断提高。受拉钢筋最小配筋百分率仍维持原02版规范由配
筋特征值(45f./f,)及配筋率常数限值0.20的双控方式。但
由于主力钢筋已由335N/mm2提高到400N/mm2～500N/mm2,
实际上配筋水平已有明显提高。但受弯板类构件的混凝土强度一
般不超过C30,配筋基本全都由配筋率常数限值控制，对高强度
的500 400 N/mm2钢筋，其强度得不到发挥。故对此类情况的
最小配筋率常数限值由02版原规范的0.20??为0.15实
际效果基本与02版原规范持平，仍可保证结构的安全。《混凝
土结构通用规范》GB 55008-2021增加了柱支承板(例如无梁
楼盖板)也不能降低最小配筋率的规定，以适度提高安全度。
受压构件是指柱、压杆等截面长宽比不大于4的构件。规定
30


受压构件最小配筋率的目的是改善其性能，避免混凝土突然压
溃，并使受压构件具有必要的刚度和抵抗偶然偏心作用的能力。
本次修订2010版规范对受压构件纵向钢筋的最小配筋率基本不
变，即受压构件一侧纵筋最小配筋率仍保持0.20??变，而对
不同强度的钢筋分别给出了受压构件全部钢筋的最小配筋率：
0.50、0.55和0.60三档，比02版原规范稍有提高。考虑到强
度等级偏高时混凝土脆性特征更为明显，故规定当混凝土强度等
级为C60以上时，最小配筋率上调0.10??
8.5.3 本条为新增条文。参照国内外有关规范的规定，对于截
面厚高度很大而内力相对较小的非主要受弯构件，提出了少筋
混凝土配筋的概念。
由构件截面的内力(弯矩M)设计值计算截面的临界厚高
度(he)。按此临界厚高度相应最小配筋率计算的配筋，仍可
保证截面相应的受弯承载力。因此，在截面高度继续增大的条件
下维持原有的实际配筋量，虽配筋率减少小，但仍应能保证构
件应有的承载力。但为保证一定的配筋量，应限制临界厚高度
不小于截面高度的一半。这样，在保证构件安全的条件下可以
大大减少配筋量，具有明显的经济效益。
9 结构构件的基本规定
9.1 板
9.1.2 本条考虑结构安全及舒适度(刚度)的要求，根据工程
经验，提出了常用混凝土板的跨厚比，并从构造角度提出了现浇
板最小厚度的要求。现浇板的合理厚度应在符合承载力极限状态
31


和正常使用极限状态要求的前提下，按经济合理的原则选定，并
考虑防火、防爆等要求，但不应小于表9.1.2的规定。
本次修订2010版规范从安全和耐久性的角度适当增加了密
肋楼盖、悬臂板的厚度要求。还对悬臂板的外挑长度作出了限
制，外挑过长时宜采取悬臂梁-板的结构形式。此外，根据工程
经验，还给出了现浇空心楼盖最小厚度的要求。
本次对GB 50010-2010(2015年版)规范的局部修订，将
配筋率由“不宜小于”改为“不应小于”0.15??
本次对GB50010-2010(2015年版)规范的局部修订，为
了进一步提高混凝土结构的可靠性(安全性、适用性、耐久性),
促进高质量发展，把混凝土实心楼板的最小厚度提高到80mm,
悬臂板悬臂长度1200mm改为500mm~1000mm。
根据已有的工程经验，对制作条件较好的预制构件面板，在
9.4 墙
9.4.5 本条为有关低层混凝土房屋结构墙的新增内容，配合墙
采取耐久性保护措施的情况下，其厚度可适当减薄。
体改革的要求，钢筋混凝土结构墙应用于低层房屋(乡村、集镇
的住宅及民用房屋)的情况有所增多。钢筋混凝土结构墙性能优
于砖砌墙体，但按高层房屋剪力墙的构造规定设计过于保守，且
最小配筋率难以控制。本条提出混凝土结构墙的基本构造要求。
结构墙配筋适当减小，其余构造基本同剪力墙。多层混凝土房屋
结构墙尚未进行系统研究，故暂缺，拟在今后通过试验研究及工
程应用，在成熟时纳入。抗震构造要求在第11章中表达，以边
缘构件的形式予以加强。
9.5 叠合构 件
9.5.2 对一阶段采用预制梁、板的叠合受弯构件，提出了叠合
受力的构造要求。主要是后浇叠合层混凝土的厚度；混凝土强度
32


等级；叠合面粗糙度；界面构造钢筋等。这些要求是保证界面两
侧混凝土共同承载、协调受力的必要条件。当预制板为预应力板
时，由于预应力造成的反拱、徐变的影响，宜设置界面构造钢筋
加强其整体性。
本次对GB50010-2010(2015年版)规范的局部修订，将
叠合层混凝土厚度由40mm 改为50mm,适当提高可靠性；同
时，为了与本标准其他规定协调，删除了“混凝土强度等级不宜
低于C25”的规定。
10 预应力混凝土结构构件
10.1一般 规定
10.1.2 根据现行国家标准《工程结构通用规范》GB 55001、
《工程结构可靠性设计统一标准》GB50153的有关规定，当进行
预应力混凝土构件承载能力极限状态及正常使用极限状态的荷载
组合时，应计算预应力作用效应并参与组合，。对后张法预应力
混凝土超静定结构，预应力效应为综合内力M、V.及N,包括
预应力产生的次弯矩、次剪力和次轴力。在承载能力极限状态
下，预应力作用分项系数γp应按预应力作用的有利或不利分别
取1.0或1.2、1.3,具体取值应根据工程类型等实际情况按照
现行国家标准《工程结构通用规范》GB55001的有关规定执行。
当不利时，如后张法预应力混凝土构件锚头局压区的张拉控制
力，预应力作用分项系数γp应取1.2、1.3。在正常使用极限状
态下，预应力作用分项系数γp通常取1.0。当按承载能力极限状
态计算时，预应力筋超出有效预应力值达到强度设计值之间的应
力增量仍为结构抗力部分；当按本规范标准第6章的实用方法
进行承载力计算时，仅次内力应参与荷载效应组合和设计计算。
33


对承载能力极限状态，当预应力作用效应列为公式左端项参
与作用效应组合时，由于预应力筋的数量和设计参数已由裂缝控
制等级的要求确定，且总体上是有利的，根据工程经验，对参与
组合的预应力作用效应项，应取结构重要性系数Yo=1.0;对局
部受压承载力计算、框架梁端预应力筋偏心弯矩在柱中产生的次
弯矩等，其预应力作用效应为不利时，γo应按本规范公式
(3.3.2-1)执行。
本规范标准为避免出现冗长的公式，在诸多计算公式中并
没有具体列出相关次内力。因此，当应用本规范标准公式进行
正截面受弯、受压及受拉承载力计算，斜截面受剪及受扭截面承
载力计算，以及裂缝控制验算时，均应计入相关次内力。
本次修订2010版规范增加了无粘结预应力混凝土结构承受
静力荷载的设计规定，主要有裂缝控制，张拉控制应力限值，有
关的预应力损失值计算，受弯构件正截面承载力计算时无粘结预
应力筋的应力设计值、斜截面受剪承载力计算，受弯构件的裂缝
控制验算及挠度验算，受弯构件和板柱结构中有粘结纵向钢筋的
配置，以及施工张拉阶段截面边缘混凝土法向应力控制和预拉区
构造配筋，防腐及防火措施。以上规定的条款列在本章及本
规范标准相关章节的条款中。
11 混凝土结构构件抗震设计
11.2 材 料
11.2.1 本条根据抗震性能要求给出了混凝土最高和最低强度等
级的限制。由于混凝土强度对保证构件塑性铰区发挥延性能力具
有较重要作用，故对重要性较高的框支梁、框支柱、延性要求相
对较高的一级抗震等级的框架梁和框架柱以及受力复杂的梁柱节
34


点的混凝土最低强度等级提出了比非抗震情况更高的要求。
近年来国内高强度混凝土的试验研究和工程应用已有很大进
展，但因高强度混凝土表现出的明显脆性，以及因侧向变形系数
偏小而使箍筋对它的约束效果受到一定削弱，故对地震高烈度区
高强度混凝土的应用作了必要的限制。
为了进一步提高结构的抗震性能和耐久性能，本次局部修订
将不低于二级抗震等级的混凝土结构构件的混凝土最低强度等级
要求提高到C30;同时，为了保持本标准条文的协调性，删除了
本条第2款中“其他各类结构构件，不应低于C20”的规定。
11.4 框架柱及框支柱
11.4.12 框架柱纵向钢筋最小配筋率是抗震设计中的一项较重
要的构造措施。其主要作用是：考虑到实际地震作用在大小及作
用方式上的随机性，经计算确定的配筋数量仍可能在结构中造成
某些估计不到的薄弱构件或薄弱截面；通过纵向钢筋最小配筋率
规定可以对这些薄弱部位进行补救，以提高结构整体地震反应能
力的可靠性；此外，与非抗震情况相同，纵向钢筋最小配筋率同
样可以保证柱截面开裂后抗弯刚度不致削弱过多；另外，最小配
筋率还可以使设防烈度不高地区一部分框架柱的抗弯能力在“强
柱弱梁”措施基础上有进一步提高，这也相当于对“强柱弱梁”
措施的某种补充。考虑到推广应用高强钢筋以及适当提高安全
度的需要，2010版规范表11.4.12-1中的纵向钢筋最小配筋率
值与02版规范相比有所提高，但采用335MPa级钢筋仍保留了
02版规范的控制水平未变，采用400MPa级钢筋的纵向钢筋最
小配筋率值较02版规范提高了0.05??
本次修订2010版规范根据工程经验对柱箍筋间距的规定作
本次对GB 50010-2010(2015年版)规范的局部修订，删
了局部调整，以利于保证混凝土的施工质量。
除了HRB335牌号钢筋的有关规定。考虑到IV类场地上较高的
35


高层建筑定义不明确(不好执行),本条对高抗震等级柱的最小
配筋率规定和国外有关规范相比已经不低，故删除了“最小配筋
百分率应增加0.1”的规定。根据工程经验和地震震害经验，为
了适度提高四级抗震等级柱箍筋加密区的箍筋配置要求，在
表11.4.12-2中删除了2010版规范的四级抗震等级规定，取与
三级相同。这样修改后。本条第4款中“四级抗震等级框架柱剪
跨比不大于2时，箍筋直径不应小于8mm”的规定自然满足本
条第2、3款的规定，故予以删除；同时考虑到小截面柱的工程
情况及现行行业标准《高层建筑混凝土结构技术规程》JGJ 3的
相关规定，补充了截面尺寸不大于400mm且抗震等级为三级、
四级的框架柱，箍筋直径可以降低到6mm的放松要求。
11.7 剪力墙及连梁
11.7.14 根据试验研究和设计经验，并参考国外有关规范的规
定，按不同的结构体系和不同的抗震等级规定了水平和竖向分
布钢筋的最小配筋率的限值。
美国ACI 318规定，当抗震结构墙的设计剪力小于Af.(A。
为腹板截面面积，f为混凝土的规定抗压强度，该设计剪力对
应的剪压比小于0.02)时，腹板的竖向分布钢筋允许降到同非
抗震的要求。因此，本次修订，四级抗震墙的剪压比低于上述
数值时，竖向分布筋允许按不小于0.15??制。
附录G 深受弯构件
G.0.7 为了保证深梁平面外的稳定性，本条对深梁的高厚比
36


(h/b)或跨厚比(L?/b)作了限制。此外，简支深梁在顶部、连
续深梁在顶部和底部应尽可能与其他水平刚度较大的构件(如楼
盖)相连接，以进一步加强其平面外稳定性。
本次对GB50010-2010(2015年版)规范的局部修订，删
除了HRB335 牌号钢筋的规定；为了提高安全度，采用
HRB500、HRBF500牌号钢筋时，把深梁纵向受拉钢筋的最小
配筋率由0.15??高到0.20把竖向分布钢筋的最小配筋率
由0.10??高到0.15%
本次对GB 50010-2010(2015年版)规范的局部修订，删
G.0.12 深梁的水平和竖向分布钢筋对受剪承载力所起的作用
除了“深梁的混凝土强度等级不应低于C20”的规定，相关规定
虽然有限，但能限制斜裂缝的开展。当分布钢筋采用较小直径和
已包含在本标准第4.1.2条中。
较小间距时，这种作用就越发明显。此外，分布钢筋对控制深梁
中温度、收缩裂缝的出现也起作用。本条给出的分布钢筋最小配
筋率是构造要求的最低数量，设计者应根据具体情况合理选择分
布筋的配置数量。
37

File: data/raw_documents_1/GB 50086-2015岩土锚杆与喷射混凝土支护工程技术规范.md (part 1 of 4)
# GB 50086-2015岩土锚杆与喷射混凝土支护工程技术规范

UDC 
P 
中华人民共和国国家标准GB 
GB 50086 - 2015 
岩土锚杆与喷射混凝土支护工程
技术规范
Technical code for engineering of 
ground anchorages and shotcrete support 
2015 - 05 -
11
发布
2016 - 02 -
01
实施
中华人民共和国住房和城乡建设部
联合发布
中华人民共和国国家质量监督检验检疫总局


中华人民共和国国家标准
岩土锚杆与喷射混凝土支护工程
技术规范
Technical code for engineering of 
ground anchorages and shotcrete support 
GB 50086 - 2015 
主编部门:中国冶金建设协会
批准部门z 中华人民共和国住房和城乡建设部
施行日期:2
0 
1 
6 
年
2 
月
1 
日
中国计划出版社
2015
北京


中华人民共和国住房和城乡建设部公告
第821 号
住房城乡建设部关于发布国家标准《岩土锚
杆与喷射混凝土支护工程技术规范》的公告
现批准《岩土锚杆与喷射混凝土支护工程技术规范》为国家
标准，编号为GB 50086-2015 ，自
2016 年2 月
1 日起实施。其
中，第4. 1. 4 、
4.5.3 、
12. 1. 19 、
13. 1. 1 条为强制性条文，必须
严格执行。原《锚杆喷射混凝土支护技术规范)) GB 50086-2001 同
时废止。
本规范由我部标准定额研究所组织中国计划出版社出版发行。
中华人民共和国住房和城乡建设部
2015 年5 月
11 日


前言
本规范是根据原建设部《关于印发(2007 年工程建设标准规
范制订、修订计划(第二批) >的通知>> (建标(200 7] 126 号文件)的
要求，由中冶建筑研究总院有限公司会同有关单位在原《锚杆喷射
泪凝土支护技术规范>>GB 50086-2001 的基础上修订完成的。
本规范在编制过程中，编制组经广泛调查研究，认真总结实践
经验，吸纳成熟的新成果与新技术，参考固外先进标准，与国内相
关标准协调，并在广泛征求意见的基础上，最后经审查定稿。
本规范共分14 章和15 个附录，主要技术内容包括:总则、术
语、工程勘察与调查、预应力锚杆、低预应力锚杆与非预应力锚杆、
喷射混凝土、隧道与地下工程锚喷支护、边坡锚固、基坑锚固、基础
与混凝土坝的锚固、抗浮结构锚固、试验、工程监测与维护、工程质
量检验与验收等。
本规范修订的主要内容是:
1.增加边坡、基础、基坑、抗浮及坝工等工程岩土锚杆设计、施
工内容;
2. 增加
I
、E 级围岩中跨度25m~ 35m 、团级围岩中跨度
20m~35m ，高跨比>1. 2 的大跨度、高边墙洞室工程锚喷支护工
程类比法设计内容;
3. 增补土层预应力锚杆设计施工相关内容;
4. 增加可重复高压灌浆锚杆、涨壳式中空注浆锚杆等新型预
应力锚杆内容，细化压力分散与拉力分散型锚杆的设计施工内容;
5. 调整预应力锚杆设计计算方法，在锚杆承载力计算中引入
了锚固段长度对粘结强度影响系数"功";
6. 增加预应力锚杆防腐等级及相应的防腐构造要求;
• 1 • 


7. 调整喷射棍凝土的配合比设计、1d 抗压强度及喷射棍凝土
与岩石问粘结强度最小值规定，增加高应力、大变形隧洞喷射泪凝
土最小抗弯强度与残余抗弯强度(韧4性)要求;
8. 补充修改预应力锚杆验收试验及锚杆验收合格标准的相关
内容;
9. 增加喷射混凝土或喷射钢纤维混凝土的抗弯强度和残余抗
弯强度试验方法内容。
本规范中以黑体字标志的条文为强制性条文，必须严格执行。
本规范由住房城乡建设部负责管理和对强制性条文的解释，
由中冶建筑研究总院有限公司负责具体技术内容的解释。执行本
规范过程中如有意见或建议，请寄送中冶建筑研究总院有限公司
国家标准《岩土锚杆与喷射混凝土支护工程技术规范》管理组(地
址:北京市海淀区西土城路33 号，邮政编码:100088) ，以供今后修
订时参考。
本规范主编单位、参编单位、参加单位、主要起草人和主要审
查人:
主编单位:中冶建筑研究总院有限公司
参编单位:中国水电顾问集团成都勘测设计研究院
中国京冶工程技术有限公司
• 2 • 
解放军后勤工程学院
长江勘测规划设计研究院
中交第二公路勘测设计研究院有限公司
中国水电顾问集团北京勘测设计研究院
中水东北勘测设计研究院有限责任公司
中国科学院地质与地球物理研究所
中科院武汉岩土力学研究所
铁道科学研究院
煤炭科学研究总院
长江科学院


中铁西南科学研究院有限公司
清华大学
大连理工大学
同济大学
二滩水电开发有限公司
中国水利电力第七工程局有限公司
中国水利电力第十四工程局有限公司
武钢矿业公司
北京中岩大地工程技术有限公司
无锡金帆钻凿设备股份有限公司
杭州图强工程材料有限公司
安阳龙腾特钢有限公司
参加单位:上海贝卡尔特-二钢有限公司
丹东前阳工程测试仪器厂
郑州兰瑞工程材料有限公司
主要起草人:程良奎李成江郑颖人匮直柳建国
宋二样康红普李洪斌范景伦贾金青
伍法权刘启琛赵长海李象范李振中
周火明杨启贵许建平阳恩国罗朝廷
吴万平韩军李正兵盛谦罗强
和孙文姚海波吴剑波孙映霞项小珍
冯地报
主要审查人:杨志法刘金确徐建强马金普康景文
苏自约朱本珍李炳奇杨生贵杨素春
• 3 • 


目次
1
总则…………………………………………………( 1 ) 
2
术语…………………………………………………( 2 ) 
3 
工程勘察与调查
…………………………………………( 6 ) 
3. 1 
一般规定
………………………………………………( 6 ) 
3.2 
调查……………………………………………………( 6 ) 
3. 3 
工程地质与水文地质勘察
………………………………( 7 ) 
4 
预应力锚杆
………………………………………………( 9 ) 
4. 1 
一般规定
………………………………………………( 9 ) 
4. 2 
锚杆类型与构造…………………………………………(1 0 ) 
4. 3 锚杆类型的选择…………………………………………(1 2 ) 
4. 4 
材料……………………………………………………门U
4. 5 
防腐……………………………………………………(1 6 ) 
4. 6 设计……………………………………………………门8 ) 
4.7 
施工……………………………………………………( 24) 
5 
低预应力锚杆与非预应力锚杆
…………………………( 28 ) 
5.1 
一般规定
………………………………………………
U们
5. 2 低预应力锚杆类型与适用条件……………………………( 28 ) 
5.3 
非预应力锚杆类型与适用条件……………………………( 29 ) 
5.4 材料……………………………………………………( 30 ) 
5. 5 
锚杆设计
………………………………………………门υ
5. 6 
锚杆施工
………………………………………………门2 ) 
6 
喷射混凝土
………………………………………………门们
6. 1 
一般规定
………………………………………………( 33 ) 
6.2 
原材料…………………………………………………( 33 ) 


6.3 
设计……………………………………………………(
3 日
6. 4 施工……………………………………………………( 38 ) 
6. 5 质量控制与检验…………………………………………( 43 ) 
6. 6 施工安全与粉尘控制…………………………………... (43) 
7 
隧道与地下工程铺喷支护
………………………………( 4日
7.1 
一般规定
… ....................................................ωω 
7. 2 
围岩分级
………………………………………………( 46 ) 
7.3 
一般条件下的锚喷支护设计
…………...………………( 53 ) 
7.4 
特殊条件下的锚喷支护设计
……………………………( 62 ) 
7. 5
施工…………………·………………………………..刊们
8 
边坡锚固
…………………………………………………刊们
8. 1 
一般规定
………………………………………………刊们
8. 2 
边坡锚固设计……………………………………………( 71 ) 
8. 3 
边坡浅层加困与面层防护
………………………………( 75 ) 
8.4 
边坡锚固工程施工………………………………………(7 5 ) 
8.5 
边坡锚固工程的试验与监测
……………………………门们
9 
基坑锚固
…………………………………………………门们
9.1 
一般规定
………………………………………………( 78 ) 
9.2 
锚拉桩(墙〉支护设计……………………………………( 78 ) 
9. 3 
土钉墙支护设计…………………………………………( 84 ) 
9. 4 
施工与检验
……………………………………………( 88 ) 
10 
基础与握凝土坝的锚固………………………………… ωυ
10.1 
基础锚固设计…………………………………………( 91 ) 
10. 2 
混凝土坝的锚固
………………………………………(臼)
10. 3 基础与混凝土坝锚杆的施工、试验与监测
………………( 96 ) 
11 
抗浮结构锚固................-.............................…….
(97) 
11. 1 一般规定………………………………………………什门
11. 2 
抗浮预应力锚杆设计……………………………………
ω 7)
11. 3 
抗浮锚杆施工…………………………………………( 99 ) 
• 2 • 


12
试验……………
12. 1 
预应力锚杆试验
………………………………………(凹的
12.2 
喷射混凝土试验
13 
工程监测与维护……………
13.1 
一般规定·
13.2 
监测与检查项目
13. 3 
锚杆预加力的长期监测.. 
13. 4 
错杆腐蚀状况检查分析.. 
13. 5 
工程安全状态的预警值…·
13. 6 
监测信息反馈和处理…
14 
工程质量检验与验收·
14.1 
一般规定………………………………………………(1 10)
14. 2 
质量检验与验收标准……………………………………(1 10)
14. 3 验收………………
附录A
预应力锚杆结构图……………… .. 
附录B
岩土锚杆与喷射混凝土支护工程施工记录………(1 17)
附录C
荷载分散型锚杆的张拉锁定方法…………………(1 19)
附录D
中空注浆锚杆结构参数与力学性能………………(1 2 1)
附录E
隧洞洞室各级围岩物理力学参数与岩体结构面抗
剪峰值强度·
附录F
用瑞典条分法计算锚固边坡的稳定性……………(1 23)
附录G
腰梁与锚杆锚头的构造形式………………………(1 25)
附录H
预应力锚杆基本试验…… .. 
附录J
锚杆蠕变量时间对数关系曲线……………………(1 27)
附录K
锚杆验收试验………………………………………(1 28)
附录L
喷射混凝土抗压强度标准试块制作方法…………(1 30)
附录M
喷射混凝土粘结强度试验…·
附录N
喷射混凝土抗弯强度与残余抗弯强度试验………
(132)
附录P
喷射钢纤维棍凝土残余抗弯强度(韧性)等级与残
• 3 • 


余弯曲应力·
附录Q
土钉抗拔试验方法..
本规范用词说明·
引用标准名录……..
附:条文说明
• 4 • 


Contents 
1 
General provisions 
………………………………………( 1 ) 
2 
Terms 
……………………………………………………( 2 ) 
3 
Engineering survey and investigation 
…………………( 6 ) 
3. 1 General requirement
……………………………………( 6 ) 
3. 2 
General investigation
……………………………………( 6 ) 
3. 3 
Engineering geological and hydrogeological survey
………( 7 ) 
4 
Prestressed anchor ………………………………………( 9 ) 
4. 1 
General requirement 
……………………………………( 9 ) 
4. 2 Anchor type and structure
………………………………(10 ) 
4. 3 
Selection of anchor type …………………………………(12 ) 
4. 4 
Materials
………………………………………………门川
4. 5 
Anticorrosion ……………………………………………(16 ) 
4.6 
Design …………………………………………………(18 ) 
4. 7 
Construction ……………………………………………( 24 ) 
5 
Low prestressed anchor and non-prestressed 
anchor 
……………………………………………………( 28 ) 
5. 1 General requirement 
……………………………………( 28 ) 
5. 2 Type and applicable condition of low prestressed 
anchor …………………………………………………( 28 ) 
5. 3 
Type and applicable condition of non-prestressed 
anchor …………………………………………………( 29 ) 
5. 4 
Materials
………………………………………………( 30 ) 
5. 5 
Anchor design
…………………………………………( 31 ) 
5. 百
Anchor construction
……………………………………( 32 ) 
• 5 • 


6 
Shotcrete
…………………………………………………( 33 ) 
6. 1 
General requirement
……………………………………( 33 ) 
6. 2 
Raw materials 
…………………………………………( 33 ) 
6.3 
Design …………………………………………………( 35 ) 
6. 4 
Construction ……………………………………………( 38 ) 
6. 5 
Quality control and inspection ……………………………( 43 ) 
6. 6 
Construction safety and dust control 
……………………( 43 ) 
7 
Anchor and shotcrete support(lining) of tunnel and 
underground engineering 
………………………………( 45 ) 
7. 1 
General requirement
……………………………………( 45 ) 
7.2 
Classification of surrounding rocks …………………·….. (46) 
7.3 
Design of anchor and shotcrete support under general 
conditions
………………………………………………( 53 ) 
7. 4 
Design of anchor and shotcrete support under special 
conditions ………………………………………………( 62 ) 
7. 5 
Construction ……………………………………………( 65 ) 
8 
Slope anchoring 
…………………………………………( 68 ) 
8. 1 
General requirement 
……………………………………( 68 ) 
8. 2 
Design of slope anchoring 
………………………………( 71 ) 
8. 3 
Shallow reinforcer丑ent and facing protection of slopes ……( 75 ) 
8. 4 
Construction of slope anchoring( engineering) projects ……( 75 ) 
8. 5 
Testing and monitoring of slope anchoring 
( engineering) proj ects ……………………………………( 76 ) 
9 
Excavation anchoring ……………………………………( 78 ) 
9. 1 
General requirement 
……………………………………( 78 ) 
9. 2 
Design of anchor tied pile( wa]]) support …………………( 78 ) 
9. 3 
Design of soil nail wall support
…………..……………. (84) 
9. 4 
Construction and inspection ………………………………( 88 ) 
10 
Anchoring of foundation and concrete dams …………( 91 ) 
• 6 • 


10. 1 
Design of foundation anchoring …………………………( 91 ) 
10. 2 
Anchoring of concrete dams ……………………………
C 93 ) 
10. 3 
Constructions , testing and monitoring ……………………
C 96 ) 
11 
Antif10at anchoring 
……………………………………( 97) 
11. 1 
General requirement ……………………………………( 97) 
11. 2 
Design of antif]oating anchors 
…………………………
C 97 ) 
11. 3 
Constructions of antifloating anchors ……………………
C 99 ) 
12 
Test ………………………………………………………(凹的
12. 1 
Test of prestressed anchors ……………………………(100) 
12. 2 
Shotcrete test
…………………………………………(104) 
13 
Eegineering monitoring and maintenance ……·…….. (107) 
13. 1 
General requirement …………………………..………. (107) 
13.2 
Monitoring items ………………………………………(107) 
13.3 
Long-term monitoring of prestressed anchor tension 
……(108) 
13.4 Inspection and anslysis of corrosive condition 
of anchors 
……………………………………………(108) 
13.5 
Early warning value of projectCengineering) 
safety state
……………………………………………(109) 
13. 6 
Feedback and treatment of monitoring data ………………(109) 
14 
Inspection and acceptance of project quality …………(110) 
14.1 
General requirement ……………………………………(110) 
14. 2 
Quality inspection ………………………………………(110) 
14. 3 
Acceptance ……………………………………………(112) 
Appendix A 
Structural drawing of prestressed 
anchors ………………………………………(113) 
Appendix B Construction records of soil-rock anchoring 
and shotcrete support projects ………………(117) 
Appendix C 
Stretching and locking methods for 
loading-decentralized anchors 
(119) 
• '1 • 


Appendix D 
Structural parameter and mechanical property 
of hollow grouted anchors …………………(121) 
Appendix E 
Physicomechanical parameters of all-grade 
surrounding rocks and shear peak strength of 
rock structure faces in tunnel chambers ………(122) 
Appendix F 
Calculating stability of anchored slope by 
sweden slice method …………………………(123) 
Appendix G 
Configuration of waist beam and 
anchor head 
…………………………………(125) 
Appendix H 
Basic test of prestresses anchors 
…………(126) 
Appendix J 
Creep-time curve of anchors …………………(127) 
Appendix K 
Acceptance test of anchors …………………(128) 
Appendix L 
Fabrication method of standard test cubes for 
shotcrete compressive strength ……………(130) 
Appendix M 
Test of shotcrete bond strength ……………(131) 
Appendix N 
Test of shotcrete flexural and residual 
flexural strengths ……………………………(132) 
Appenàix P 
Classes of steel fiber shorcrete residual 
flexural strengths ( toughness) and 
the residual stress ……………………………(135) 
Appendix Q Test method of soil nail pu11ing 
reslstance
……………………………………(137) 
Explanation of wording in this code ………………………(138) 
List of quoted standards ……………………………………(139) 
Addition: Explanation of provisions ………………………(141) 
.8. 


1
总则
1. 0.1 
为使岩土锚杆与喷射泪凝土支护工程的设计、施工符合安
全适用、技术先进、经济合理、确保质量和保护环境的要求，制定本
规范。
1. O. 2 
本规范适用于隧道、洞室、边坡、基坑、结构物抗浮、抗倾和
受拉基础工程的岩土锚杆与喷射温凝土支护的设计、施工、试验、
监测及验收。
1. O. 3 
岩土错杆与喷射棍凝土支护工程的设计与施工，应做好工
程地质勘察工作，正确有效地利用岩土体的自身强度和自稳能力。
1. O. 4 
岩土锚杆与喷射混凝土支护工程的设计与施工验收，除应
执行本规范外，尚应符合国家现行有关标准的规定。
• 1 • 


2
术语
2.0.1 
岩土锚杆
ground anchor 、rock bolt 
安设于地层中的受拉杆件及其体系。一般可分为预应力锚杆
与非预应力锚杆。
2. O. 2 
预应力锚杆
prestressed anchor 、anchor ，anchorage
将张拉力传递到稳定的或适宜的岩土体中的一种受拉杆件
(体系) ，一般由锚头、锚杆自由段和锚杆错固段组成。
2.0.3 低预应力锚杆
low 'prestressed anchor 
受拉承载力低于200kN 的预应力锚杆。
2.0.4 锚杆杆体
anchor tendon 
由筋材、防腐保护体、隔离架和对中支架等组装而成的锚杆杆
件。
2.0.5 
锚杆自由段
free anchor length 
锚杆锚固段近端至锚头的杆体部分。
2. o. 6 
锚杆锚固段
fixed anchor length 
借助注浆体或机械装置，能将拉力传递到周围地层的杆体部
分。
2.0.7 锚头
anchor head 
能将拉力由杆体传递到地层面和支承结构面的装置。
2. O. 8 
永久性锚杆
permanent anchorage 
永久留在构筑物内并能保持其应有功能的锚杆，其设计使用
期超过2 年。
2.0.9 
临时性锚杆
temporary anchorage 
设计使用期不超过2 年的锚杆。
2.0.10 拉力型锚杆
tensile anchorage 
• 2 • 


将张拉力直接传递到杆体锚固段，锚固段注浆体处于受拉状
态的锚杆。
2.0.11 
压力型锚杆
compression anchorage 
将张拉力直接传递到杆体锚固段末端，且锚固段注浆体处于
受压状态的锚杆。
2.0.12 荷载分散型锚杆
load-dispersed anchorage 
在同→钻孔内，由两个或两个以上独立的单元锚杆所组成的
复合锚固体系，又称单孔复合锚固体系。
2.0.13 
可拆芯式锚杆
removable anchorage 
当使用功能完成后需拆除筋体的锚杆，一般采用压力型或压
力分散型锚杆。
2.0.14 
非预应力锚杆
non-tensiled bolt , rock bolt 
地层中不施加预应力的全长粘结型或摩擦型锚杆。
2.0.15 
土钉
soil nailing 
土层中的全长粘结型或摩擦型锚杆。
2.0.16 
过渡管
trumpet 
在锚具到自由段的过渡区段中起防腐保护作用的管子。
2.0.17 
→次注浆
first fill grouting 
为形成锚杆的锚固体而进行的注浆。注浆料有水泥系及合成
树脂系两种。
2.0.18 
充填注浆
post fill grouting 
为充填杆体护套与钻孔间的空隙进行的注浆。
2.0.19 
后(重复)高压注浆
post high pressure grouting 
采取特殊装置，在锚杆锚固段注浆体达到一定强度后，能重复
对锚固段注浆体周边地层进行的有序高压劈裂注浆。
2.0.20 
固结注浆
consolidated grouting 
为减小钻孔周围岩体的渗透性或改善地层的可钻性，对地层
内进行的注浆。
2.0.21 
基本试验
basic test 
• 3 • 


工程锚杆正式施工前，为确定锚杆设计参数与施工工艺，在现
场进行的锚杆极限抗拔力试验。
2.0.22 
验收试验
acceptance test 
为检验工程锚杆质量和性能是否符合锚杆设计要求的试验。
2.0.23 
蠕变试验
creep test 
在恒定荷载作用下锚杆位移随时间变化的试验。
2.0.24 
锁定荷载
lock-off load 
在锚杆张拉作业完成时，立即作用于锚头的荷载，即为对锚杆
的预加力。
2.0.25 
喷射混凝土
shotcrete 、sprayed concrete 
将水泥、骨料和水按一定比例拌制的混合料装入喷射机，借助
压缩空气，从喷嘴喷出至受喷面所形成的致密均质的一种混凝土。
2. O. 26 
干拌法喷射海凝土
dry mix shotcrete 
将胶凝料、骨料等按一定比例拌制的混合料装入喷射机，用压
缩空气输送至喷嘴，与压力水混合后喷射至受喷面所形成的混凝
土。
2.0.27 
湿拌法喷射1昆凝土
wet mix shotcrete 
将胶凝料、骨料和水按一定比例拌制的混合料装人喷射机，并
输送至喷嘴处，用压缩空气将混合料喷射至受喷面上所形成的混
凝土。
2. O. 28 
回弹物
rebond losses 
通过喷嘴喷出的混合物，与受喷面撞击后未粘结在上面的溅
落材料。
2.0.29 
胶凝料
binder 
喷射混凝土中水泥和其他具有胶凝作用的外掺料的总称。
2.0.30 
糙率
coefficient of roughness 
综合反映隧洞壁面粗糙程度并影响过水断面水头损失的系
数，通常用η 表示。
2.0.31 
初期支护
primary support 


隧洞开挖后及时施作的锚喷支护，用以长期或一段时间内维
持隧洞的总体稳定性。
2.0.32 
后期支护
final support 
根据初期支护后隧洞变形情况和工程使用要求，需进行的后
期加强支护，该加强支护可采用锚喷支护或混凝土衬砌。
• 5 • 


3 
工程勘察与调查
3.1
一般规定
3. 1. 1 
岩土锚杆与喷射混凝土支护工程设计及施工前应进行工
程勘察，当拟建主体工程详细勘察资料不能满足设计要求时，应进
行专项岩土工程勘察。
3. 1. 2 
岩土锚杆与喷射混凝土支护工程的工程勘察应包括调查、
工程地质与水文地质勘察。
3. 1. 3 
岩土锚杆与喷射混凝土支护工程的工程勘察除应执行本
规范外，尚应符合现行国家标准《岩土工程勘察规范))GB 50021 的
有关规定。
3. 1. 4 
下列情况应进行专项试验研究:
1 
锚固地层为特殊地层;
2 
采用新型锚杆及锚固结构的工程。
3.2
调查
3.2.1 
调查应包括周边环境调查、区域地质等相关资料的收集，
以及施工条件及影响因素调查，并应包括下列内容:
1 
调查工程区域环境条件、气候条件、施工条件、周围土地利
用与规划情况，以及与工程相关的法规;
2 
收集和分析工程区域的工程地质、水文地质和地震等资
料;
3 
调查工程地形地貌、以往的挖填方记录，对边坡锚固工程，
还应进行历史调查，分析人类活动对边坡稳定的影响;
4 
查明工程影响区域内的邻近建筑物、地下管线及构筑物的
位置及状况;
• 6 • 


5 
查明施工场地与相邻地界的距离，调查锚杆可否借用相邻
地块;
6 
调查当地类似工程的主要支护形式、施工方法及工程经
验。
3.3 
工程地质与水文地质勘察
3.3.1 
工程地质与水文地质勘察应正确反映工程地质与水文地
质条件，查明不良地质作用和地质灾害及其对整体稳定性的影响，
提出岩土锚固设计和施工所需参数，提出设计、监测及施工工艺等
方面的建议。
3.3.2 
工程地质与水文地质勘察还应包括下列内容:
1 
地层土性和岩性及其分布、岩组划分、风化程度、岩土化学
稳定性及腐蚀性;
2 
场地地质构造，包括断裂构造和破碎带位置、规模、产状和
力学属性，划分岩体结构类型;边坡工程重点研究对边坡稳定性有
影响的软弱夹层(带)的变形特性和不同条件下的抗剪强度;
3 
岩土天然容重、抗剪强度等物理力学指挥，具有传力结构
时，地基的反力系数，抗剪强度指标及剪切试验的方法应与分析计
算的方法相配套;
4 
主要含水层的分布、厚度、埋深，地下水的类型、水位、补给
排泄条件、渗透系数、水质及其腐蚀性;
5 
隧道及地下洞室工程的围岩分级、岩体初始应力场、不良
地质作用的类型、性质和分布;
6 
边坡工程应提出边坡破坏形式和稳定性评价，地质环境条
件复杂、稳定性较差的大型边坡宜在勘察期间进行变形和地下水
位动态监测;
7 
抗浮锚固工程还应提出抗浮设防水位，抗浮设防水位应结
合区域自然条件、地质特点、历史记录、现场实测水位、使用期内地
下水位的预测以及建筑物埋置深度综合确定:
• 7 • 


8 
锚杆施工方法的建议。
3.3.3 
岩土锚杆与喷射混凝土工程勘察方法、勘察孔布置及深度
应根据锚固结构及其影响范围确定，并应符合现行国家标准《岩土
工程勘察规范))GB 50021 的有关规定。
• 8 • 


4 
预应力锚杆
4.1
一般规定
4. 1. 1 
预应力锚杆宜用于利用地层承受结构所产生的拉力和施
加预应力来加固岩体的不稳定部位或为结构建立有效支承的工
程。
4. 1. 2 
锚固工程设计前，应根据岩土工程勘察报告及工程条件与
要求，对采用预应力锚杆的工程安全性、经济性及施工可行性作出
评估和判断。
4. 1. 3 
永久性锚杆的设计使用期限不应低于工程结构的设计使
用年限。
4. 1. 4 
永久性锚杆的锚固段不得设置在未经处理的有机质土层、
液限ωL 大于50% 的土层或相对密实度Dr 小于0.3 的土层中。
4. 1. 5 
在特殊条件下为特殊目的而采用的锚杆，应在充分的调查
研究和试验基础上进行设计。
4. 1. 6 
锚杆承受反复变动荷载的幅度不应大于锚杆拉力设计值
的20% 。
4. 1. 7 
预应力锚杆设计的承载能力极限状态应符合下式要求:
Nkζ号!三
(4. 1. 7) 
式中:Nk
锚杆拉力标准值;
T uk 
锚杆极限受拉承载力;
K一一综合安全系数。
4. 1. 8 
采用锚杆锚固结构物时，除锚杆承载力应满足本规范公式
4.
1. 7 的要求外，还应验算锚杆、被锚固的构筑物与地层组成的锚
固结构体系的整体稳定性。
• 9 • 


4.2 
锚杆类型与构造
I 
拉力型与压力型锚杆
4.2.1 
拉力型锚杆(图4.2. 1)应由与注浆体直接粘结的杆体锚
固段、自由段和锚头组成。
图4.2.1
拉力型预应力锚杆结构简图
1一杆体;2
杆体自由段;3
杆体锚固段;4一钻孔;5一台座;6
锚具
4.2.2 
压力型锚杆(图4.2.2) 应由不与灌浆体相互粘结的带隔
离防护层的杆体和位于杆体底端的承载体及锚头组成。
图4.2.2
压力型预应力锚杆结构简图
1一杆体;2一杆体自由段;3一杆体锚固段5
4
钻孔;5
承载体而锚具;7
台座
E 
压力分散型与拉力分散型锚杆
5 
4.2.3 
拉力分散型锚杆(图4.2.3) 应由两个或两个以上拉力型
• 10 • 


单元锚杆复合而成，各拉力型单元锚杆的锚固段应位于锚杆总锚
固段的不同部位。
图4.2.3
拉力分散型预应力锚杆结构简图
1 
拉力型单元杆体自由端;2→拉力型单元杆体锚固段;
3一钻孔;4一杆体;5
锚具;6
台座
4.2.4 
压力分散型锚杆(图4.2.4) 应由两个或两个以上压力型
单元锚杆复合而戚，各压力型单元锚杆的锚固段应位于锚杆总锚
圄段的不同部位。
图4.2.4
压力分散型预应力锚杆结构简图
1 
压力型单元杆体自由端;2一压力型单元杆体锚国段;3
钻孔s
4一杆体;5一承载体;6
锚具;7
台座
4.2.5 
永久性拉力型锚杆结构构造组成应包括锚具、锚头、台座筋
体、筋体隔离与防护装置、对中支架、过渡管和水泥浆体(本规范图


AO. l)。永久性压力分散型锚杆结构构造组成应包括锚具、锚头、台
座、无粘结钢绞线、承载体、对中支架和水泥浆体(本规范图A o. 2) 。
E 
后(重复)高压灌浆型锚杆与可拆芯式锚杆
4.2.6 
后(重复)高压灌浆型锚杆(图4.2.6) 应由与注浆体直接
粘结的杆体锚固段与自由段、袖阀管、密封袋及锚头组成。
图
4. 2. 6 
可重复高压灌浆型锚杆结构简图
l 
杆体;2- 自由段;3一密封袋川一钻孔;5
袖阀管;6
锚具;7→台座
4.2.7 
可拆芯式锚杆应采用压力型或压力分散型锚杆，其杆体与
承载体的结合方式可采用U 型锚或P 型锚。
4.3 
锚杆类型的选择
4.3.1 
锚固工程设计中，锚杆的类型应根据工程要求、锚固地层
性态、锚杆极限受拉承载力、不同类型锚杆的工作特征、现场条件
及施工方法等综合因素选定。
4.3.2 
在软岩或土层中，当拉力或压力型锚杆的锚固段长超过
8m( 软岩)和12m( 土层)仍无法满足极限抗拔承载力要求或需要
更高的锚杆极限抗拔承载力时，宜采用压力分散型或拉力分散型
锚杆。
4.3.3 
不同类型预应力锚杆的工作特性与适用条件应符合表
4. 3. 3 的要求。
• 12 • 


表4.3.3
不同类型预应力锚杆的工作特性与适用条件
序号
锚杆类型
锚杆工作特性与适用条件
锚固地层为硬岩、中硬岩或非软土层;
单锚的极限受拉承载力为200kN ~lOOOOkN; 
1 
拉力型锚杆
当锚困段长大于8m(岩层)和12m( 土层)时，锚杆极
限抗拔承载力的提高极为有限或不再提高;
锚杆长度可达50m 或更大
锚困地层为腐蚀性较高的岩土层;
单锚的极限受拉承载力不大于
300kN (土层)和
1000kN( 岩石) ; 
2 
压力型锚杆
当锚固段长大于8m(岩层)和12m( 土层)时，锚杆极
限抗拔承载力的提高极为有限或不再提高，
良好的防腐性能;
锚杆长度可达50m 或更大
锚固地层为软岩、士层或腐蚀性较高的地层;
锚杆极限抗拔承载力可随锚固段长度增大成比例增
压力分散型锚杆
力0;
3 
单位长度锚固段承载力高，且蠕变量小;
良好的防腐性能;
锚杆长度可达50m 或更大
锚固地层为软岩或土层，
锚杆极限抗拔承载力可随锚固段长度增大按比例增
4 
拉力分散型锚杆
加;
单位长度锚国段承载力高，且蠕变量小g
锚杆长度可达50m 或更大
适用于土层或软岩中的临时性或永久性锚杆;
后(重复)高压
单位长度锚固段抗拔承载力可提高1. 0 倍以上;
5 
灌浆锚杆
可对锚固段周边地层实施多次高压灌浆
锚团于岩石或土层中的临时性锚杆;
6 
可拆芯式锚杆
锚杆预应力筋材需拆除的工程
• 13 • 


| 序号 |  | 锚杆工作特性与适用条件 |
| --- | --- | --- |
| 1 | 拉力型锚杆 | 锚杆工作特性与适用条件 |
| 2 | 压力型锚杆 | 锚困地层为腐蚀性较高的岩土层;
单锚的极限受拉承载力不大于 300kN(土层)和
1000kN(岩石);
当锚固段长大于 8m(岩层)和 12m(土层)时，锚杆极
限抗拔承载力的提高极为有限或不再提高，
良好的防腐性能;
锚杆长度可达 50m或更大 |
| 3 | 压力分散型锚杆 | 锚固地层为软岩、士层或腐蚀性较高的地层;
锚杆极限抗拔承载力可随锚固段长度增大成比例增
力0;
单位长度锚固段承载力高，且蠕变量小;
良好的防腐性能;
锚杆长度可达 50m或更大 |
| 4 | 拉力分散型锚杆 | 锚固地层为软岩或土层，
锚杆极限抗拔承载力可随锚固段长度增大按比例增
加;
单位长度锚国段承载力高，且蠕变量小g
锚杆长度可达 50m或更大 |
| 5 | 后(重复)高压
灌浆锚杆 | 适用于土层或软岩中的临时性或永久性锚杆;
单位长度锚固段抗拔承载力可提高1.0倍以上;
可对锚固段周边地层实施多次高压灌浆 |
| 6 | 可拆芯式锚杆 | 锚团于岩石或土层中的临时性锚杆;
锚杆预应力筋材需拆除的工程 |

4.4
材料
4.4.1 
锚杆材料和部件应满足锚杆设计和稳定性要求，不同材料
间不能产生不良的影响。
4.4.2 锚杆材料和部件的质量标准及验收标准除专门提出特殊
要求外，均应符合现行国家有关标准的规定。
4.4.3 
锚杆杆体采用的钢绞线应符合下列规定:
1 
钢绞线、环氧涂层钢绞线、无粘结钢绞线，应符合现行国家
标准《预应力混凝土用钢绞线))GB/T 5224 的有关规定;
2 
对拉锚杆及压力型锚杆宜采用无粘结钢绞线;
3 
除修复外，钢绞线不得连接。
4.4.4 
锚杆杆体采用的钢筋应符合下列规定:
1 
锚杆预应力筋宜采用预应力螺纹钢筋p
2 
当锚杆极限承载力小于200kN 且锚杆长度小于20m 的锚
杆，也可采用普通钢筋;
3 
锚杆联接构件均应能承受100% 的杆体极限抗拉承载力。
4.4.5 
注浆用水泥应符合下列规定:
1 
水泥宜采用普通硅酸盐水泥或复合硅酸盐水泥，水泥应符
合现行国家标准《硅酸盐水泥、普通硅酸盐水泥))GB 175 的有关规
定，对防腐有特殊要求时，可采用抗硫酸盐水泥，不得采用高铝水
泥;
2 
水泥强度等级不应低于32.5 ，压力型和压力分散型锚杆
用水泥强度等级不应低于42.5 0
4.4.6 
注浆料用的拌和水水质应符合现行行业标准《混凝土拌和
用水标准))JGJ
63 的有关规定。
4.4.7 
注浆料用的细骨料应符合下列规定:
1 
水泥砂浆只能用于一次注浆，细骨料应选用粒径小于
2.0mm 的砂;
2 
砂的含泥量按重量计不得大于总重量的3% ，砂中含云


母、有机质、硫化物及硫酸盐等有害物质的含量，按重量计不得大
于总重量的1% 。
4.4.8 
注浆料中使用的外加剂应符合下列规定:
1 
通过配比试验后，水泥注浆材料中可使用外加剂，外加剂
不得影响浆体与岩土体的粘结和对杆体产生腐蚀;
2 
对锚杆过渡管内二次充填灌浆时，也可使用膨胀剂;
3 
水泥浆中氧化物含量不得超过水泥重量的0.1% 。
4.4.9 
合成树脂系注浆材料应符合下列规定:
1 
合成树脂系注浆料应满足锚固体强度和耐久性的要求;
2 
合成树脂系注浆料应具有良好的施工性能，包括胶凝时
间、养护时间、秸度及储存期要求。
4.4.10 
压力型及压力分散型锚杆的承载体应符合下列规定:
1 
高分子聚醋纤维增强塑料承载体应具有与锚杆极限受拉
承载力相适应的力学性能;
2 
永久性锚杆的钢板承载体外表应涂刷防腐材料。
4.4.11 
锚具应符合下列规定:
1 
预应力筋用锚具、夹具和连接器的性能均应符合现行
国家标准《预应力筋用锚具、夹具和连接器))GB/T 14370 的有
关规定;
2 
依锚杆的使用目的，可采用能调节锚杆预应力的锚头z
3 
锚具罩应采用钢材或塑料材料制作加工，需完全罩住锚具
和预应力筋的尾端，承压板的接缝应为水密性接缝。
4.4.12 
承压板和台座应符合下列规定t
1 
承压板和台座的强度和构造应满足锚杆拉力设计值，以及
锚具和结构物的连接构造要求;
2 
承压板及过搜管宜由钢板和钢管制成，过渡钢管壁厚不宜
小于5mm 。
4.4. 13 
用于锚杆防护的材料应满足本规范第4. 5 节相关规定。
4.4.14 
锚杆杆体居中隔离架材料应符合下列规定:
• 15 • 


1 
居中隔离架应由钢、塑料或其他对杆体与注浆体元害的材
料组成;
2 
居中隔离架不得影响锚杆注浆浆体的自由流动;
3 
居中隔离架的尺寸应满足预应力筋保护层厚度的要求。
4.4.15 
锚杆杆体保护套管材料应符合下列规定:
1 
应具有足够的强度和柔韧性;
2 
应具有防水性和化学稳定性，对预应力筋元腐蚀影响;
3 
应具有耐腐蚀性，与锚杆浆体和防腐剂无不良反应;
4 
应能抗紫外线引起的老化。
4.4.16 
注浆管应符合下列要求:
1 
注浆管应有足够的内径，能使浆体压至钻孔的底部，一次
注浆和充填灌浆用注浆管应能承受不小于lMPa 的压力;
2 
重复高压注浆管应能承受不小于1. 2 倍最大注浆压力。
4.5
防腐
4.5.1 
锚杆的防腐保护等级与措施应根据锚杆的设计使用年限
及所处地层的腐蚀性程度确定。
4.5.2 
当对地层的检测与调查中，出现下列一种或多种情况时应
判定该地层具有腐蚀性:
1 
pH 值小于4.5;
2 
电阻率小于20000. cm; 
3 
出现硫化物;
4 
出现杂散电流或可造成对水泥浆体与杆体的化学腐蚀。
4.5.3 
腐蚀环境中的永久性锚杆应采用I 级防腐保护构造设计;
非腐铀环境中的永久性锚杆及腐蚀环境中的临时性锚杆应采用H
辑防腐保护构造设计。
4.5.4 
非腐蚀环境中的临时性锚杆可采用田级防腐保护构造设
计。锚杆I
、E
、E 级防腐保护构造(本规范图A. O.l~A. O. 3) 应
符合表4.5.4 的要求。
• 16 • 


表4. S. 4 
铺杆I
、E 、E 级防腐保护构造设计
防腐保
护等级
铺杆类型
预应力锚杆及锚具防腐保护构造要求
锚头
i 
自由段
锚固段
采用过渡管，
采用注入油脂的护
拉力型、
锚具用混凝土
管或元粘结钢绞线，
拉力分散型
封闭或用钢罩
并在护管或元粘结钢
采用注人水
保护
绞线束外再套有光滑
泥浆的波形管
套管
I 级
采用过渡管，
压力型、
锚具用混凝土
采用元粘结钢绞
压力分散型
封闭或用钢罩
线，并在无粘结钢绞
采用元粘结
保护
线束外再套有光滑管
钢绞线
采用过渡管，
拉力型、
锚具用泪凝土
采用注入泊脂的保
拉力分散型
封闭或用钢罩
护套管或元粘结钢绞
采用注入水
保护
线
泥浆的波形管
E 级
采用过渡管，
压力型、
锚具用混凝土
压力分散型
封闭或用钢罩
采用无粘结钢绞线
采用无粘结.
钢绞线
保护
E 级
拉力型、
采用过渡管，
采用注入油脂的保
拉力分散型
锚具涂防腐泊
护套管或元粘结钢绞
注浆
脂
线
4.5.5 锚杆各部件的防腐材料与杆体构造应在锚杆施工及使用
期内不发生损坏并不影响锚杆使用功能。
4.5.6 
铺杆锚固段防腐保护尚应符合下列规定:
• 17 • 


| 护等级 | 铺杆类型 |  |  |
| --- | --- | --- | --- |
| 护等级 | 铺杆类型 | 锚头 自由段 | 锚固段 |
| 拉力型、
拉力分散型
I级
压力型、
压力分散型 | 铺杆类型 | 采用注入油脂的护
采用过渡管，
管或元粘结钢绞线，
锚具用混凝土 采用注人水
并在护管或元粘结钢
封闭或用钢罩 泥浆的波形管
绞线束外再套有光滑
保护
套管 | 锚固段 |
| 拉力型、
拉力分散型
I级
压力型、
压力分散型 | 压力型、
压力分散型 | 采用过渡管，
锚具用混凝土
封闭或用钢罩
保护 | 锚固段 |
| 拉力型、
拉力分散型
I级
压力型、
压力分散型 | 压力型、
压力分散型 | 采用过渡管，
锚具用泪凝土
封闭或用钢罩
保护 | 锚固段 |

1 
采用I
、H 级防腐保护构造的锚杆杆体，水泥浆或水泥砂
浆保护层厚度不应小于20mm;
2 
采用E 级防腐保护构造的锚杆杆体，水泥浆或水泥砂浆保
护层厚度不应小于10mm o
4.5.7 锚杆锚头的防腐保护尚应符合下列规定:
1 
永久锚杆在张拉作业完成后，应对锚头的有关部件进行防
腐保护;
2 
需调整预应力值的永久性锚杆的锚头宜装设钢质防护罩，
其内应充满防腐油脂;
3 
不需调整拉力的永久性锚杆的锚具、承压板及端头筋体可
用混凝土防护，混凝土保护层厚不应小于50mm 。
4.6
设计
I
锚杆设置
4.6.1 
锚杆的间距与长度应满足锚杆所锚固的结构物及地层整
体稳定性的要求。
4.6.2 
锚杆锚固段的间距不应小于1. 5m ，当需锚杆间距小于
1. 5m 时，应将相邻锚杆的倾角调整至相差3。以上。
4.6.3 锚杆与相邻基础或地下设施间的距离应大于3.0m o
4.6.4 
锚杆的钻孔直径应满足锚杆抗拔承载力和防腐保护要求，
压力型或压力分散型锚杆的钻孔直径尚应满足承载体尺寸的要求。
4.6.5 
锚杆锚固段上覆土层厚度不宜小于4.5m ，锚杆的倾角宜
避开与水平面成一10o~ 十10。的范围，10。范围内锚杆的注浆应采
取保证浆掖灌注密实的措施。
E
锚杆设计
4.6.6 
预应力锚杆的拉力设计值可按下列公式计算:
永久性锚杆
N d = 1. 35YwN k 
(4. 6. 6-1) 
临时性锚杆
N d = 1. 25Nk 
(4.6.6ω2) 
式中:Nd
锚杆拉力设计值(N) ; 
• 18 • 


Nk -一锚杆拉力标准值(N) ; 
Yw→一工作条件系数，一般情况取1. 10
4.6.7 
预应力锚杆结构的设计计算，应包括下列内容:
1 
锚杆筋体的抗拉承载力计算;
2 
锚杆锚固段注浆体与筋体、注浆体与地层间的抗拔承载力
计算;
3 
压力型或压力分散型锚杆，尚应进行锚固注浆体横截面的
受压承载力计算。
4.6.8 锚杆或单元锚杆杆体受拉承载力应符合下列规定并应满
足张拉控制应力的要求:
1 
对于钢绞线或预应力螺纹钢筋应按下式计算:
Nd ""二fpy • As 
2 
对于普通钢筋应按下式计算:
Nd<fy • As 
(4.6.8-2) 
式中:Nd -一一锚杆拉力设计值(N) ; 
fpy-- 钢绞线或预应力螺纹钢筋抗拉强度设计值CN/
(4.6.8-1) 
m 
m 
fy一一普通钢筋抗拉强度设计值(N/mm2 ) ; 
As→一一预应力筋的截面积(mm勺。
4.6.9 
锚杆预应力筋的张拉控制应力σm应符合表4.6.9 的规定:
表4.6.9
锚杆预应力筋的张拉控制皮力σ<0.
σ000 
锚杆类型
钢绞线
预应力螺纹钢筋
普通钢筋
永久
<0. 55fptk 
三三0.70fpyk
三三0.70fyk
临时
<0.60fptk 
主二0.75fpyk
三二0.75fyk
4.6.10 锚杆及单元锚杆锚固段的抗拔承载力应按下列公式计
算，锚固段的设计长度应取设计长度的较大值:
• 19 • 


| 锚杆类型 |  |  |
| --- | --- | --- |
| 永久 | <0. 55fptk | 三三0.70fpyk |
| 永久 | <0. 55fptk | 主二0.75fpyk |

Nd运专
o
1( 0 D 0 La 
0 tþ 
(4. 6 四
) 
Nd 三ζ二f儿;L1s.η.πo d 0 La 
0 ~ 
(ω4. 6. 10币2υ
式中:Nd
锚杆或单元锚杆轴向拉力设计值(kN) ; 
岩石
有些、砾
L.一一一锚固段长度(m) ; 
Img 
锚固段注浆体与地层间极限桔结强度标准值(MPa
或kPa) ，应通过试验确定，当无试验资料时，可按表
4. 6. 10 取值;
f~s---一锚固段注浆体与筋体间粘结强度设计值(MPa) ，可
按本规范表4. 6. 12 取值;
D 
锚杆锚固段钻孔直径(mm) ; 
d 一一钢筋或钢绞线直径(mm);
K 
锚杆段注浆体与地层间的粘结抗拔安全系数，按本
规范表4.6.11 取值;
5 一一采用2 根或2 根以上钢筋或钢绞线时，界面粘结强
度降低系数，取O. 70~0. 85; 
￠ 
锚固段长度对极限粘结强度的影响系数，可按本规
范表4.6.13 选取;
n一一一钢筋或钢绞线根数。
表4.6.10
锚杆锚固段注浆体与周边地层阔的
极限粘结强度标准值(N/mm2 ) 
岩土类别
极限粘结强度标准值Img
坚硬岩
1. 5~2.5 
较硬岩
1. 0~ 1.
5 
软岩
0.6~ 1.
2 
极软岩
0.6~ 1. 0 
10 
O. 1~0. 2 
20 
O. 15~0. 25 
N 标贯值
30 
O. 25~0. 30 
40 
O. 30~0. 40 
• 20 • 


| 岩土类别 |  |  | 极限粘结强度标准值Img |
| --- | --- | --- | --- |
| 岩石 | 坚硬岩 |  | 1. 5~2.5 |
| 岩石 | 较硬岩 |  | 1.0~1. 5 |
| 岩石 | 软岩 |  | 0.6~1. 2 |
| 岩石 | 极软岩 |  | 0.6~1.0 |
| 有些、砾 | N标贯值 | 10 | O. 1~0. 2 |
| 有些、砾 | N标贯值 | 20 | O. 15~0. 25 |
| 有些、砾 | N标贯值 | 30 | O. 25~0. 30 |
| 有些、砾 | N标贯值 | 40 | O. 30~0. 40 |

1 
续表4.6.10
岩土类别
极限粘结强度标准值1m.
10 
O. 1O ~0. 15 
20 
O. 15~0. 20 
砂
N 标贯值
30 
O. 20~0. 27 
40 
O. 28~0. 32 
50 
O. 30~O. 40 
软塑
O. 02~0. 04 
可塑
O. 04~0. 06 
教性土
硬塑
O. 05~0. 07 
坚硬
O. 08~0. 12 
注: 1 
表中数值为锚杆粘结段长10m( 土层)或6m( 岩石)的灌浆体与岩土层间的
平均极限粘结强度经验值，灌浆体采用一次注浆;若对锚固段注浆采用带
袖阀管的重复高压注浆，其极限粘结强度标准值可显著提高，提高幅度与
注浆压力大小关系密切。
2 
N 值为标准贯入试验锤击数。
4.6.11 
锚杆锚固段注浆体与周边地层间的粘结抗拔安全系数，
应根据岩土锚固工程破坏后的危害程度和锚杆的服务年限，按表
4.6.11 确定。
表4.6.11
锚杆锚固段注浆体与地层间的粘结抗拔安全系数
安全系数
锚固工程
安全等级
破坏后果
临时锚杆
永久锚杆
<2 年
二~2 年
危害大，会构成公共安全问
I 
1. 8 
2.2 
题
危害较大，但不致出现公共
E 
安全问题
1. 6 
2.0 
田
危害较轻，不构成公共安全
问题
1. 5 
2.0 
注:蠕变明显地层中永久锚杆锚固体的最小抗拔安全系数宜取3.0 。
• 21 • 


| 可塑 |  |
| --- | --- |
| 硬塑 | O. 05~0. 07 |

| 锚固工程
安全等级 | 破坏后果 |  |
| --- | --- | --- |
| 锚固工程
安全等级 | 破坏后果 | 临时锚杆 |
| 锚固工程
安全等级 | 破坏后果 | <2年 |
| I | 危害大，会构成公共安全问
题 | 1.8 |
| E | 危害较大，但不致出现公共
安全问题 | 1.6 |

4.6.12 
锚杆锚固段灌浆体与杆体间的粘结强度设计值可按表
4.6.12 取值。
表4.6.12
锚杆锚阻段灌浆体与杆体间粘结强度设计值(MPa)
锚杆
、气杆\体飞预应力飞、筋灌\种绪在类体抗M\压\P强a\
>度
20 
25 
30 
40 
类型
预应力螺纹钢筋
1. 4 
1. 6 
1. 8 
2. 0 
临时
钢绞线、普通钢筋
1. 0 
1. 2 
1. 35 
1.巳
预应力螺纹钢筋
1. 2 
1. 4 
1. 6 
永久
钢绞线、普通钢筋
0.8 
0.9 
1. 0 
4.6.13 
锚杆锚固段长度对粘结强度的影响系数￠应由试验确
定，无试验资料时，可按表4.6.13 取值。
表4.6.13
锚固段长度对粘结强度的影响系数v 建议值
锚固
土层
岩石
6~4 I 9~12 
3~2 
1. 3~ 
1. 6 
4.6.14 
根据地层条件，锚杆的锚固段长度尚应符合以下规定:
1 
拉力型或压力型锚杆的锚固段长宜为3m~8m( 岩石)和
6m~12m( 土层)。
2 
压力分散型与拉力分散型锚杆的单元锚杆锚固段长宜为
2m~3m( 软岩)和3m~6m( 土层)。
4.6.15 
压力及压力分散型锚杆锚固段注浆体承压面积应按下式
验算:
A 
0.5 
Nd~l 叫(去)
1jlc 
(4.6.15) 
式中: Nd一一锚杆或单元锚杆轴向拉力设计值;
Ap -锚杆承载体与锚固段注浆体横截面净接触面积;
• 22 • 


| 锚杆
类型 | 、气杆\体飞预应力飞、筋灌\种绪在类体抗M\压\P强a\度
> | 20 | 25 | 30 |
| --- | --- | --- | --- | --- |
| 临时 | 预应力螺纹钢筋 | 1.4 | 1.6 | 1.8 |
| 临时 | 钢绞线、普通钢筋 | 1.0 | 1.2 | 1. 35 |
| 临时 | 预应力螺纹钢筋 | 1.0 | 1.2 | 1.4 |

Am ----锚固段注浆体横截面积;
矿一一有侧限锚固段注浆体强度增大系数，由试验确定5
fc-锚固段注浆体轴心抗压强度设计值。
4.6.16 锚杆的自由段穿过潜在滑裂面的长度不应小于1. 5mo 
锚杆自由段长度不应小于5.0m ，且应能保证锚杆和被铺固结构体
系的整体稳定。
E 
注浆体和传力结构
4.6.17 
预应力锚杆锚固段注浆体的抗压强度，应根据锚杆结构
类型与锚固地层按表4.6.17 确定。
表4.6.17
预应力锚杆铺固段注援体强度
锚固地层
锚杆类型
强度标准值(MPa)
拉力型及拉力分散型
二;!o 20
土层
压力型及压力分散型
二;!o 30
拉力型及拉力分散型
注30
岩石
压力型及压力分散型
二;;.35
4.6.18 
传递锚杆拉力的格梁、腰梁、台座的截面尺寸与配筋，应
根据锚杆拉力设计值、地层承载力及锚杆工作条件由计算确定。
4.6.19 传力结构掘凝土强度等级不应低于C25 0
N 
初始预加力的确定
4.6.20 
预应力锚杆初始预加力的确定应符合下列要求z
1 
对地层及被锚固结构位移控制要求较高的工程，初始预加
力值宜为锚杆拉力设计值F
2 
对地层及被锚固结构位移控制要求较低的工程，初始预加
力值宜为锚杆拉力设计值的0.70 倍~O. 85 倍F
3 
对显现明显流变特征的高应力低强度岩体中隧洞和洞室
支护工程，初始预加力宜为拉力设计值的0.5 倍~O. 6 倍;
4 
对用于特殊地层或被锚固结构有特殊要求的锚杆，其初始
预加力可根据设计要求确定。
• 23 • 


| 锚固地层 | 锚杆类型 | 强度标准值(MPa) |
| --- | --- | --- |
| 土层 | 拉力型及拉力分散型 | 二;!o20 |
| 土层 | 压力型及压力分散型 | 二;!o30 |
| 土层 | 拉力型及拉力分散型 | 注30 |
| 土层 | 压力型及压力分散型 | 二;;.35 |

4.7
施工
I
一般规定
4.7.1 
锚杆工程施工前，应根据锚固工程的设计条件、现场地层
条件和环境条件，编制出能确保安全及有利于环保的施工组织设
计。
4.7.2 施工前应认真检查原材料和施工设备的主要技术性能是
否符合设计要求。
4.7.3 
在裂隙发育以及富含地下水的岩层中进行锚杆施工时，应
对钻孔周边孔壁进行渗水试验。当向钻孔内注入
O. 2MPa~ 
0.4MPa 压力水10min 后，锚固段钻孔周边渗水率超过0.01旷/
mm 时，则应采用固结注浆或其他方法处理。
E
钻孔
4.7.4 
锚杆钻孔应符合下列规定:
1 
钻孔应按设计图所示位置、孔径、长度和方向进行，并应选
择对钻孔周边地层扰动小的施工方法;
2 
钻孔应保持直线和设定的方位;
3 
向钻孔安放锚杆杆体前，应将孔内岩粉和土屑清洗干净。
4.7.5 
在不稳定土层中，或地层受扰动导致水土流失会危及邻近
建筑物或公用设施的稳定时，宜采用套管护壁钻孔。
4.7.6 
在土层中安设荷载分散型锚杆和可重复高压注浆型锚杆
宜采用套管护壁钻孔。
E 
杆体制作、存储及安放
4.7.7 
杆体的组装和保管应符合下列规定:
,-
f了;
1 
杆体组装宜在工厂或施工现场专门作业棚内的台架上进
2 
杆体组装应按设计图所示的形状、尺寸和构造要求进行组
装，居中隔离架的问距不宜大于2.0m; 杆体自由段应设置隔离套
管，杆体处露于结构物或岩土体表面的长度应满足地梁、腰梁、台
• 24 • 


座尺寸及张拉锁定的要求;
3 
荷载分散型锚杆杆体结构组装时，应对各单元锚杆的外露
端作出明显的标记;
4 
在杆体的组装、存放、搬运过程中，应防止筋体锈蚀、防护
体系损伤、泥土或油渍的附着和过大的残余变形。
4.7.8 
杆体的安放应符合下列要求:
1 
根据设计要求的杆体设计长度向钻孔内插入杆体;
2 
杆体正确安放就位至注浆浆体硬化前，不得被晃动。
N
注浆
4.7.9 
注浆设备与注浆工艺应符合下列规定:
1 
注浆设备应具有lh 内完成单根锚杆连续注浆的能力;
2 
对下倾的钻孔注浆时，注浆管应插入距孔底300mm~
500mm 处;
3 
对上倾的钻孔注浆时，应在孔口设置密封装置，并应将排
气管内端设于孔底。
4.7.10 
注浆浆攘的制备应符合下列规定:
1 
注浆材料应根据设计要求确定，并不得对杆体产生不良影
响，对锚杆孔的首次注浆，宜选用水灰比为O. 5~O. 55 的纯水泥浆
或灰砂比为
1 : O. 5~1 : 1 的水泥砂浆，对改善注浆料有特殊要求
时，可加入一定量的外加剂或外掺料;
2 
注入水泥砂浆浆液中的砂子直径不应大于2mm;
3 
浆液应搅拌均匀，随搅随用，浆液应在初凝前用完。
4.7.11 、采用密封装置和袖阀管的可重复高压注浆型锚杆的注浆
还应遵守下列规定:
1 
重复注浆材料宜选用水灰比O. 45~O. 55 的纯水泥浆;
2 
对密封装置的注浆应待初次注浆孔口溢出浆液后进行，注
浆压力不宜低于2.0MPa;
3 
一次注浆结束后，应将注浆管、注浆枪和注浆套管清洗干
净;
• 25 • 


4 
对锚固体的重复高压注浆应在初次注浆的水泥结石体强
度达到5.0MPa 后，分段依次由锚固段底端向前端实施，重复高压
注浆的劈开压力不宜低于2.5MPa 。
V 
张拉与锁定
4.7.12 
锚杆的张拉和锁定应符合下列规定:
1 
锚杆锚头处的锚固作业应使其满足锚杆预应力的要求;
2 
锚杆张拉时注浆体与台座1昆凝土的抗压强度值不应小于
表4.7. 12 的规定;
3 
锚头台座的承压面应平整，并与锚杆轴线方向垂直;
4 
锚杆张拉应有序进行，张拉顺序应防止邻近锚杆的相互影
响;
5 
张拉用的设备、仪表应事先进行标定;
6 
锚杆进行正式张拉前，应取O. l~O. 2 的拉力设计值，对锚
杆预张拉1 次~2 次，使杆体完全平直，各部位的接触应紧密;
7 
锚杆的张拉荷载与变形应做好记录。
表4.7.12
锚杆张拉时注浆体与台座混凝土的抗压强度值
抗压强度值(MPa)
锚杆类型
注浆体
台座混凝土
拉力型
15 
20 
土层锚杆
压力型及压力分散型
25 
20 
拉力型
25 
25 
岩石锚杆
压力型及压力分散型
30 
25 
4.7.13 
锚杆应按本规范第
12. 1 节目验收试验规定，通过多循环
或单循环验收试验后，应以50kN/min~ 100kN/min 的速率加荷
至锁定荷载值锁定。锁定时张拉荷载应考虑锚杆张拉作业时预应
力筋内缩变形、自由段预应力筋的摩擦引起的预应力损失的影响。
4.7.14 
荷载分散型锚杆的张拉锁定应遵守下列规定:
1 
当锁定荷载等于拉力设计值时，宜采用并联千斤顶组对各
单元锚杆实施等荷载张拉并锁定;
• 26 • 


| 锚杆类型 |  |  |
| --- | --- | --- |
| 土层锚杆 | 拉力型 | 15 |
| 土层锚杆 | 压力型及压力分散型 | 25 |
| 岩石锚杆 | 拉力型 | 25 |
| 岩石锚杆 | 压力型及压力分散型 | 30 |

2 
当锁定荷载小于锚杆拉力设计值时，也可按本规范附录C
的规定采用由钻孔底端向顶端逐次对各单元锚杆张拉后锁定，分
次张拉的荷载值的确定，应满足锚杆承受拉力设计值条件下各预
应力筋受力均等的原则。
VI 
施工质量控制与检验
4.7.15 
锚杆施工全过程中，应认真做好锚杆的质量控制检验和
试验工作。
4.7.16 
锚杆的位置、孔径、倾斜度、自由段长度和预加力，应符合
本规范表14.2.3 的规定。
4.7.17 
对不合格的锚杆，若具有能二次高压灌浆的条件，应进行
二次灌浆处理，待灌浆体达到75%设计强度时再按验收试验标准
进行试验;否则应按实际达到的试验荷载最大值的50% (永久性
锚杆)或70%( 临时性锚杆)进行锁定，该锁定荷载可按实际提供
的锚杆承载力设计值予以确认。
4.7.18 
按不合格锚杆所在位置或区段，核定实际达到的抗力与
设计抗力的差值，并应采用增补锚杆的方法予以补足至该区段原
设计要求的锚杆抗力值。
• 27 • 


5 
低预应力锚杆与非预应力锚杆
5.1
一般规定
5. 1. 1 
低预应力锚杆与非预应力锚杆宜用于加固隧道洞室围岩
和加固边坡岩土体的系统锚杆并容许被锚固地层有适度变形的工
程。
5. 1. 2 
低预应力锚杆与非预应力锚杆的类型应根据工程对象、地
质条件、工程性质和使用功能等要求确定。
5. 1. 3 
低预应力锚杆或非预应力锚杆参数设计应满足工程整体
稳定要求，可按稳定性验算或经验设计确定。
5. 1. 4 
非预应力锚杆杆体应全长用注浆料固结，应采取措施保证
注浆饱满密实。
5. 1. 5 
非预应力锚杆的杆体长度和浆体的饱满密实度宜采用无
损检测方法检验。
5.2 
低预应力锚杆类型与适用条件
5.2.1 
低预应力锚杆应包括树脂卷锚杆、快硬水泥卷锚杆、涨壳
式预应力中空注浆锚杆、缝管式摩擦锚杆、水胀式锚杆等类型。
5.2.2 
树脂卷锚杆应由不饱和树脂卷锚固剂、钢质杆体、垫板和
螺母组成。
5.2.3 
快硬水泥卷锚杆应由快硬水泥锚固剂、钢质杆体、垫板和
螺母组成。
5.2.4 涨壳式预应力中空在浆锚杆应由中空杆体、钢质涨壳锚固
件、止浆塞、注浆(排气)管、垫板和螺母组成(本规范图A. O. 3) 。
5.2.5 
缝管锚杆应由纵向开缝的钢管与垫板组成，钢管的外径应
大于钻孔直径2mm~3mm ，并在外露端焊有挡环(本规范图


A. O. 的。
5.2.6 
水胀式锚杆应由两端带套管的异型空心钢管杆体与垫板
组成，其中与垫板相连的套管应开有小孔，能将高压水注入管内
(本规范图A. O. 5) 。
5.2.7 
低预应力锚杆的工作特性与适用条件可按表5.2.7 选择。
表5.2.7
低预应力镇杆的工作特性与适用条件
序号
锚杆类型
锚杆工作特性与适用条件
锚固地层为硬岩、中硬岩的支护工程;
易发生岩爆的高应力岩层中的地下工
涨壳式中空注浆锚杆
程;
1 
可在开挖后立即提供主动支护抗力，单
锚承载力<200kN;
锚杆长度可达20m 或更大
可用于各类岩体的锚国工程;
树脂卷与快硬水泥卷锚杆
可在开挖后立即提供主动支护抗力，单
2 
锚承载力<200kN;
锚杆长度一般<12m
塑性流变岩体或承受爆破震动影响的
矿山巷道支护;
易发生岩爆的高应力岩石隧道工程;
3 
摩擦型锚杆
隧道或地下工程的临时支护或初期支
护，单锚承载力小于80kN;
锚杆长度一般为1. 2m~3. Om ，水涨式
摩擦型锚杆可增长
5.3 
非预应力锚杆类型与适用条件
5.3.1 
普通水泥浆(砂浆)锚杆杆体宜由普通钢筋、垫板和螺母组
成，宜用于一般地层的加固工程。
5.3.2 普通中空注浆锚杆杆体宜由表面带有标准螺纹的中空高
强钢管、等强度连接器、止浆塞、垫板和螺母组成，其结构参数与技


| 序号 | 锚杆类型 | 锚杆工作特性与适用条件 |
| --- | --- | --- |
| 1 | 涨壳式中空注浆锚杆 | 锚固地层为硬岩、中硬岩的支护工程;
易发生岩爆的高应力岩层中的地下工
程;
可在开挖后立即提供主动支护抗力，单
锚承载力<200kN;
锚杆长度可达20m或更大 |
| 2 | 树脂卷与快硬水泥卷锚杆 | 可用于各类岩体的锚国工程;
可在开挖后立即提供主动支护抗力，单
锚承载力<200kN;
锚杆长度一般<12m |
| 3 | 摩擦型锚杆 | 塑性流变岩体或承受爆破震动影响的
矿山巷道支护;
易发生岩爆的高应力岩石隧道工程;
隧道或地下工程的临时支护或初期支
护，单锚承载力小于80kN;
锚杆长度一般为1.2m~3. Om，水涨式
摩擦型锚杆可增长 |

术性能应符合本规范附录D 的要求。
5.3.3 
自钻式锚杆杆体宜由表面带有标准螺纹的中空高强钢管、
等强度连接器、钻头、定位支架、垫板和螺母组成，其结构参数与技
术性能应符合本规范附录D 的要求。
5.3.4 
纤维增强塑料锚杆宜纤维增强塑料杆体、注浆体、垫板、螺
母组成，宜用于防腐、防静电要求较高或有剪断要求的地层加固工
程。
5.3.5 
非预应力锚杆的工作特性与适用条件可按表5.3.5 选择。
表5.3.5
非预应力铺杆的工作特性与适用条件
序号
锚杆类型
锚杆工作特性与适用条件
普通水泥
对地层开挖后位移控制要求不严的岩土体加固工程
1 
砂浆锚杆
锚杆长度一般为1. 5m~12m 
软弱围岩、断层破碎带、砂卵石等钻孔后极易塌孔的
地层支护;
2 
自钻式中空锚杆
锚抨长度<12m;
能有效控制锚杆注浆的饱满度;
可在狭小空间施作较长锚杆
可用于对地层开挖后位移控制要求不严的岩体加固
工程;
3 
普通中空锚杆
锚杆长度一般为
3. Om~12m; 
能有效控制锚杆注浆的饱满度，保护层厚度均匀;
可在狭小空间施作较长铺杆
纤维增强
可用于防腐、防静电要求较高或有问断要求的地层加
4 
固工程;
塑料锚杆
锚杆长度→般为1. 5m~12m 
5.4
材料
5.4.1 
普通水泥砂浆锚杆杆体宜采用普通钢筋，受采动影响的巷
道、塑性流变岩体、承受爆破震动的锚杆支护宜采用高强热处
• 30 • 


| 序号 | 锚杆类型 |  |
| --- | --- | --- |
| 1 | 普通水泥
砂浆锚杆 |  |
| 2 | 自钻式中空锚杆 | 软弱围岩、断层破碎带、砂卵石等钻孔后极易塌孔的
地层支护;
锚抨长度<12m;
能有效控制锚杆注浆的饱满度;
可在狭小空间施作较长锚杆 |
| 3 | 普通中空锚杆 | 可用于对地层开挖后位移控制要求不严的岩体加固
工程;
锚杆长度一般为 3.Om~12m;
能有效控制锚杆注浆的饱满度，保护层厚度均匀;
可在狭小空间施作较长铺杆 |
| 4 | 纤维增强
塑料锚杆 | 可用于防腐、防静电要求较高或有问断要求的地层加
固工程;
锚杆长度→般为1. 5m~12m |

理钢筋。
5.4.2 
中空注浆锚杆和自钻式中空注浆锚杆杆体宜采用Q420 、
37MnSi 钢管轧制而成，杆体直径宜为25mm~52mm 。
5.4.3 
涨壳式预应力中空注浆锚杆的材料应符合下列规定:
1 
涨壳中空注浆锚杆杆体应采用材料为合金钢，壁厚不小于
5.0mm 的无缝钢管制作，外表全长应具有标准的连接螺纹，并能
现场切割和用套筒连接加长;
2 
用于锚杆加长的连接套筒应与锚杆杆体具有同等设计抗
拉力。
5.4.4 缝管锚杆杆体应用不低于20MnSi 力学性能的带钢轧制
而成。
5.4.5 
塑料锚杆宜采用抗拉强度不低于HRB335 钢筋的纤维增
强塑料，杆体直径宜为20mm 、22 mm 。
5.4.6 
注浆用水泥、水、砂应符合本规范第4.7. 10 条的规定。
5.4.7 锚杆垫板可用Q235 钢板，厚度不宜小于6mm ，尺寸不宜
小于150mmX 150mm o 
5.5
锚杆设计
5.5.1 
不同类型工程的非预应力锚杆设计参数可根据地层条件
按经验或稳定性分析确定。
5.5. 2 
{~预应力与非预应为锚杆的杆体截面积计算应符合本规
范第4. 6. 6 条、第4.6.7 条的规定。
5.5.3
锚杆在滑移面以外的锚固长度计算应符合本规范第
4. 6. 10 条的规定。
5.5.4 
锚杆布置宜为菱形或矩形，锚杆间距不应大于锚杆长度的
1/2 。
5.5.5 
永久性非预应力锚杆杆体水泥浆或水泥砂浆保护层厚不
应小于20mm 。
5.5.6 锚杆杆体与孔壁间的水泥浆或水泥砂浆结石体的强度等
• 31 • 


级不应低于M20 。
5.6
锚杆施工
5.6.1 
钻孔应按设计图所示的位置、孔径、长度和方位进行，并不
得破坏周边地层。
5.6.2 低预应力或非预应力锚杆的杆体制作与安放应符合下列
规定:
1 
严格按设计要求制备杆体、垫板、螺母等锚杆部件，除摩擦
型锚杆外，杆体上应附有居中隔离架，间距不应大于2.0m;
2 
锚杆杆体放入孔内或注浆前，应清除孔内岩粉、土屑和积
水。
5.6.3 
低预应力或非预应力锚杆注浆尚应符合下列规定:
1 
根据锚孔部位和方位，可先注浆后插杆或先插杆后注浆;
2 
先注浆后插杆时，注浆管应插入孔底，然后拔出50mm~
100mm 开始注浆，注浆管随浆液的注人缓慢匀速拔出，使孔内填
满浆体;
3 
对仰斜孔先插杆后注浆时，应在孔口设置止浆器及排气
管，待排气管或中空锚杆空腔出浆时方可停止注浆;
4 
当遇塌孔或孔壁变形，注浆管插不到孔底时，应对锚杆孔
进行处理或择位补打锚孔;
5 
自钻式锚杆宜采用边钻边注水泥浆工艺，直至钻至设计深
度。
5.6.4 铺杆安装后，在注浆体强度达到70% 设计强度前，不得敲
击、碰撞或牵拉。
• 32 • 


6 
喷射混凝土
6.1
一般规定
6. 1. 1 
喷射泪凝土适用于隧道、洞室、边坡和基坑等工程的支护
或面层防护。
6. 1. 2 
喷射棍凝土的设计强度等级不应低于C20; 用于大型洞室
及特殊条件下的工程支护时，其设计强度等级不宜低于C25 。
6. 1. 3 
喷射混凝土厚度设计应满足隧洞洞室工程稳定要求及对
不稳定危石冲切效应的抗力要求，最小设计厚度不得小于50mm 。
6. 1. 4 
开控后呈现明显塑性流变或高应力易发生岩爆的岩体中
的隧洞、受采动影响、高速水流冲刷或矿石冲击磨损的隧洞和竖
井，宜采用喷射钢纤维混凝土支护。
6. 1. 5 
大断面隧道及大型洞室喷射混凝土支护，应采用温拌喷射
法施工;矿山井巷、小断面隧洞及露天工程喷射棍凝土支护，可采
用骨料含水率5%~6% 的干拌(半湿拌)喷射法施工。
6.2
原材料
6.2.1 
水泥宜采用硅酸盐水泥或普通硅酸盐水泥，水泥质量应符
合现行国家标准《硅酸盐水泥、普通硅酸盐水泥))GB 175 的有关规
定。有特殊要求时，可采用特种水泥。
6.2.2 
骨料应符合下列规定:
1 
粗骨料应选用坚硬耐久的卵石或碎石，粒径不宜大于
12mm; 当使用碱性速凝剂时，不得使用含有活性二氧化硅的石
料;
2 
细骨料应选用坚硬耐久的中砂或粗布步，细度模数宜大于
2. 5; 干拌法喷射时，骨料的含水率应保持恒定并不大于6%;
• 33 • 


3 
喷射混凝土骨料级配宜控制在表6.2.2 数据范围内。
表6.2.2
暖射混凝土骨料通过各筛经的累计质量百分率(%)
:电芒〉
O. 15 
0.30 
0.60 
1. 20 
2. 50 
5.00 
优
5~7 10~15 17~22 23~31 35~43 50~60 
良
4~8 
5~22 13~31 18~41 26~54 40~70 
一一
6.2.3 
拌和水应符合本规范第4.4.6 条的规定。
6.2.4 
喷射混凝土速凝剂应符合下列规定:
10.00 
73~82 
62~90 
15.00 
100 
100 
1 
掺加正常用量速凝剂的水泥净浆初凝不应大于3min ，终
凝不应大于12min;
2 
加速凝剂的喷射混凝土试件，28d 强度不应低于不加速凝
剂强度的90%;
3 
宜用无碱或低碱型速凝剂。
6.2.5 
喷射i昆凝土中的矿物掺合料，应符合下列规定:
1 
粉煤灰的品质应符合现行国家标准《用于水泥和海凝土中
的粉煤灰))GB 1596 的有关规定。粉煤灰的级别不应低于H 级，烧
失量不应大于5%;
2 
硅粉的品质应符合现行国家标准《电炉目收二氧化硅微
粉))GB/T 21236 及表6.2.5 的要求;
表6.2.5
硅粉质量控制指标要求
项目
比表面积Cm 2 /kg)
二氧化硅含量C%)
指标
二，，15000
二主85
3 
粒化高炉矿渣粉的品质应符合现行国家标准《用于水泥和
提凝土中粒化高炉矿渣粉))GB/T 18046 的有关规定。
6.2.6 
纤维喷射棍凝土用钢纤维及合成纤维应符合下列规定:
1 
钢纤维的抗拉强度宜不低于
1000N/mm2 ，直径宜为
O. 40mm~0. 80mm ，长度宜为25mm~35mm ，并不得大于混合料
• 34 • 


| :电芒〉 | O. 15 | 0.30 | 0.60
17~22 | 1. 20 | 2. 50 | 5.00 | 10.00 | 15.00 |
| --- | --- | --- | --- | --- | --- | --- | --- | --- |
| 优 | 5~7 | 10~15 | 0.60
17~22 | 23~31 | 35~43 | 50~60 | 73~82 | 100 |
| 优 | 5~7 | 10~15 | 0.60
17~22 | 23~31 | 26~54 | 40~70 | 62~90 | 100 |

输送管内径的O. 7 倍，长径比为35~80;
2 
合成纤维的抗拉强度不应低于280N/mm2 ，直径宜为
10μm~100μm ，长度宜为4μm~25mm 。
6.2.7 
喷射混凝土中各类材料的总碱量( Na2 0 当量)不得大于
3kg/m3 ;氯离子含量不应超过胶凝材料总量的0.1% 。
6.3
设计
I 
喷射混凝土设计-
6.3.1 
喷射棍凝土1d 龄期的抗压强度不应低于8N/mm2 ;28d 
龄期的抗压强度不应低于20N/mm2 0
6.3.2 
不同强度等级的喷射混凝土的设计强度应按表6.3.2 采用。
表6.3.2
喷射混凝土的设计强度值(N/mmZ)
L声!级
C20 
C25 
C30 
C35 
C40 
轴心抗压fc
9. 6 
11. 9 
14.3 
16.7 
19.1 
轴心抗拉ft
1. 1 
1. 27 
1. 43 
1. 57 
1. 71 
6.3.3 
喷射混凝土与岩石或混凝土基底间的最小粘结强度应符
合表6.3.3 规定。粘结强度的试验方法应符合本规范附录M 的
规定。
粘结类型
结构作用型
防护作用型
表6.3.3
喷射混凝土与岩石或混凝土
基底闰的最小柏结强度(N/mmZ )
与岩石的最小粘结强度
与混凝土的最小粘结强度
0.8 
0.2 
1. 0 
0.5 
注z 表中粘结强度系三个试件龄期28d 的平均值，其中粘结强度较低的不得低于
表中要求值的75%.
6.3.4 
喷射混凝土的体积密度可取2200kg/m3 ~2300kg/时，弹
性模量可按表6.3.4 采用。
• 35 • 


| L声!级 | C20 | C25 | C30 | C35 | C40 |
| --- | --- | --- | --- | --- | --- |
| 轴心抗压fc | 9. 6 | 11. 9 | 14.3 | 16.7 | 19.1 |
| 轴心抗拉ft | 1.1 | 1. 27 | 1. 43 | 1. 57 | 1. 71 |

表6.3.4
喷射混凝土的弹性模量(N/mm2 ) 
喷射混凝土强度等级
弹性模量
C20 
2. 3X 10' 
C25 
2.6X10' 
C30 
2.8X10' 
C35 
3. OX 10' 
C40 
3.15X10' 
6.3.5 
喷射钢纤维混凝土或喷射j昆凝土用于含有大趋围蒙古土的
剪切带、高塑性流变或高应力岩层时，其抗弯强度不应小子表
6.3.5 的规定。抗弯强度试验的方法应符合本规范附录N 的规
定。
表6.3.5
喷射混凝土的最小抗弯强度(MPa)
| 抗压强度等级
C30 
I 
C35 
I 
C40 
| 
抗弯强度
I 
3. 4 
I 
4. 0 
I 
4. 4 
6.3.6 
处于大变形隧洞中的喷锚支护工程，宜采用具有高韧性的
喷射钢纤维氓凝土。喷射钢纤维混凝土的残余抗弯强度(韧性)试
验方法及其不同残余抗弯强度等级的最小抗弯强度要求应符合本
规范附录P 的规定。
6.3.7 
喷射j昆凝土的抗渗等级不应小于肘，当设计有特殊要求
时，可通过调整材料的配合比，或掺加外加剂、掺合料配制出高于
凹的喷射混凝土。
6.3.8 
处于有严重冻融侵蚀的永久性喷射泪凝土工程，喷射混凝
土的抗冻融循环能力不应小于200 次。
6.3.9 
处于侵蚀性介质中的永久性喷射混凝土工程，应采用由耐
侵蚀水泥配制的喷射泪凝土。
6.3.10 
喷射混凝土支护的设计厚度，不应小于50mm 。含水岩
层中的喷射棍凝土支护设计厚度不应小于80mm。钢筋网喷射氓
凝土支护设计厚度不应小于80mm 。


| 喷射混凝土强度等级 |
| --- |
| C20 |
| C25 |
| C30 |
| C35 |
| C40 |

6.3.11 
喷射混凝土中钢筋网的设计应符合下列规定z
1 
钢筋网材料宜采用HPR300 钢筋，钢筋直径宜为6mm~
12mm; 
2 
钢筋间距宜为150mm~300mm;
3 
当喷射混凝土层设计厚度大于150mm ，宜设置双层钢筋
网。
4 
钢筋保护层厚度不应小于20mm o
6.3.12 
下列情况下的隧洞工程，宜采用钢架喷射混凝土支护z
1 
围岩自稳时间很短，在喷射混凝土或锚杆的支护作用发挥
前就要求工作面稳定时;
2 
凹、V 级围岩中的大断面隧洞及高挤压、大流变岩体中的
隧洞工程;
3 
土质隧洞。
6.3.13 
钢架喷射混凝土支护的设计应符合下列规定:
1 
刚性钢架可用型钢拱架或由钢筋焊接成的格栅拱架;
2 
可缩性钢架宜选用U 型钢钢架，采用可缩性钢架时喷射
混凝士层宜在可缩性节点处设置伸缩缝F
3 
钢架间距不宜大于1. 20m ，钢架之间应设置纵向钢拉杆
钢架的立柱，埋入地坪下的深度不应小于250mm;
4 
覆盖钢架的喷射濡凝土保护层厚度不应小于40mm 。
6.3.14 
喷射混凝土用于边坡工程，宜设置伸缩缝，伸缩缝宽
20mm ，间距不宜大于30m 。
E 
混合料配合比设计
6.3.15 
混合料配合比设计应符合下列规定z
1 
胶凝材料总量不宜小于400kg/m3 ; 
2 
水泥用量不宜小于300kg/m3 ; 
3 
矿物外掺量总量不宜大于胶凝材料总量的40%;
4 
干拌法温合时水胶比不宜大于0.45 ，湿拌法混合时水胶
比不宜大于0.55 ，用于有侵蚀介质的地层时，水胶比不得大于


0.45 ;湿拌法混合料的塌落度不宜小于10cm;
5 
胶凝材料与骨料比宜为
1 : 4. O~ 1 : 4.5; 
6 
砂率宜为50%~60%;
7 
喷射钢纤维1昆凝土的混合料宜掺加抗拉强度不低于
1000MPa 钢纤维，钢纤维掺量不宜小于25kg/旷;
8 
需掺加硅粉的混合料，硅粉的掺量宜为硅酸盐水泥重量的
5%~10% 。
6.3.16 
喷射钢纤维混凝土的棍合料应符合下列规定:
1
水泥强度等级不宜低于42.5MPa. 骨料粒径不宜大于
10mm; 
2 
钢纤维不得有明显的锈蚀和油溃及其他妨碍钢纤维与水
泥粘结的杂质，钢纤维内含有粘连片铁屑及杂质的总重量不应超
过钢纤维重量的1% 。
6.4
施工
I
施工设备
6.4.1 
干拌法喷射混凝土机的性能应符合下列要求:
1 
密封性能应良好，输料应连续均匀;
2 
生产能力(混合料)应为3m3 /h ~5旷/h. 允许输送的骨料
最大位径应为20mm;
3 
输送距离(混合料)水平不应小于
100m. 垂直不应小于
30m o 
6.4.2 
湿拌法喷射渴凝土机的性能应符合下列要求:
1 
密封性能应良好，输料应连续均匀;
2 
生产率应大于5旷/h. 允许骨料最大粒径应为15mm;
3 
~昆凝土输料距离水平不应小于30m. 垂直不应小于20m;
4 
机旁粉尘应小于10mg/m3 o
6.4.3 
干拌法喷射混凝土用空气压缩机的供风量不应小于
9m 3 /min; 泵送型湿拌喷射混凝土用空气压缩机的供风量不应小


于4m3 /min; 风送型腥拌温凝土机的供风量不应小于12m3 /min;
空气压缩机应具有完善的油水分离系统，压缩空气出口温度不应
大于40.C 。
6.4.4 
输料管应能承受0.8MPa 以上的压力，并应有良好的耐磨
性能。
6.4.5 
干拌法喷射混凝土施工供水设施应满足喷头处的水压不
小于0.15MPa 。
E 
混合料搅拌
6.4.6 
混合料搅拌前，应按、混合料配比对各种原材料严格称重并
应满足表6.4.6 的要求。
表6.4.6
原材料的允许偏差
名
称
允许偏差
胶凝材料、外加剂、钢纤维
2%( 重量)
骨料
3%( 重量)
钢纤维长度
5%(纤维长度)
6.4.7 
11昆合料应采用机械搅拌，所采用的材料应拌和均匀。搅拌
时间不得少于1208 ，温拌混合料的搅拌宜在工厂或现场专门的混
凝土搅拌站完成。
6.4.8 
掺入钢纤维的混合料，钢纤维应分布均匀，不得成团，宜采
用粘结成排的钢纤维。
E
喷射作业
6.4.9 
喷射作业现场应做好下列准备工作:
1 
拆除作业面障碍物，清除开挖面的浮石、泥浆、回弹物及岩
渣堆积物;
2 
埋设控制喷射混凝土厚度的标志(厚度控制钉、喷射线) ; 
3 
喷射机司机与喷射手不能直接联系时应配备联络装置;
4 
作业区应有良好的通风和足够的照明装置;
5 
喷射作业前应对机械设备、风水管路、输料管路和电缆线
路等进行全面检查及试运转。
• 39 • 


| 名 称 |
| --- |
| 胶凝材料、外加剂、钢纤维 |
| 骨料 |
| 钢纤维长度 |

6.4.10 
受喷面有滴水淋水时喷射前应按下列方法做好治水工
作:
1 
有明显出水点时可埋设导管排水;
2 
导水效果不好的含水岩层可设盲沟排水;
3 
竖井淋帮水可设截水圈排水;
4 
采用湿拌法喷射时宜备有液态速凝剂并应检查速凝剂的
泵送及计量装置性能。
6.4.11 
喷射作业应符合下列规定:
1 
喷射作业应分段分片进行，喷射顺序应由上而下;
2 
对受喷岩面应用压力水预先温润，对遇水易潮解的岩层可
用压风清除岩面的松石、浮渣和尘埃;
3 
在大面积喷射作业前应先对岩面上出露的空洞、凹穴和较
宽的张开裂隙进行喷射混凝土充填;
4 
喷嘴指向与受喷面应保持90。夹角;
5 
喷嘴与受喷面的距离不宜大于1. 5m; 
6 
素喷混凝土一次喷射厚度应符合表6.4.11 的规定。
表6.4.11
素喷混凝土一次破射厚度(mm)
喷射方法
部
位
掺速凝剂
不掺速凝剂
边墙
70-100 
50-70 
干拌法
拱部
50-60 
30-40 
边墙
80-150 
湿拌法
拱部
60-100 
7 
分层喷射时，后层喷射应在前层混凝土终凝后进行，若终
凝lh 后进行喷射，则应先用风水清洗喷层表面;
8 
喷射作业紧跟开挖工作面时，下一循环爆破作业应在混凝
土终凝3h 后进行。
6.4.12 
施工喷射棍凝土面层的环境条件应符合下列要求:
1 
在强风条件下不宜进行喷射作业，或应采取防护措施;
2 
永久性喷射混凝土喷射作业宜避开炎热天气，适宜于喷射


| 喷射方法 | 部 位 | 掺速凝剂 |  |
| --- | --- | --- | --- |
| 干拌法 | 边墙 | 70-100 | 50-70 |
| 干拌法 | 拱部 | 50-60 | 30-40 |
| 干拌法 | 边墙 | 80-150 | 30-40 |

作业的环境温度及喷射混凝土表面蒸发量应符合表6.4.12 的要
求。
表6.4.12
环境温度与喷射混凝土表面蒸发量
项
目
容许范围
环境温度
5'C ~35 'C 
混合料温度
10'C ~30'C 
喷层表面蒸发量
<1. Okg/m' • h 
6.4. 13 
喷射混凝土泪合料拌制后至喷射间的最长间隔时间应符
合表6.4.13 的规定:
表6.4.13
混合料拌制后至喷射的最长间隔时间
拌制方法
拌制日才混合料中
环境温度
喷射前混合料
有无速凝剂
('C) 
最长停放时间(min)
元
5~30 
120 
湿拌
无
>30~35 
60 
有
5~30 
20 
无
5~30 
90 
于拌
有
>30~35 
10 
元
>30~35 
45 
6.4.14 
在喷射过程中，应对分层、蜂窝、疏松、空隙或砂囊等缺陷
作出铲除和修复处理。
6.4.15 
喷射由凝土养护应符合下列规定:
1 
宜采用喷水养护，也可采用薄膜覆盖养护;喷水养护应在
喷射海凝土终凝后2h 进行，养护时间不应少于5d;
2 
气温低于十5 0C 时不得喷水养护。
6.4.16 
喷射混凝土冬期施工应符合下列规定:
1 
喷射作业区的气温不应低于5
0C 。
2 
rl昆合料进入喷射机的温度不应低于5
0C 。
3 
喷射混凝土强度在下列情况时不得受冻:
• 41 • 


| 项 目 |
| --- |
| 环境温度 |
| 混合料温度 |

| 拌制方法 | 拌制日才混合料中
有无速凝剂 | 环境温度
('C) |
| --- | --- | --- |
| 湿拌 | 元 | 5~30 |
| 湿拌 | 无 | >30~35 |
| 湿拌 | 有 | 5~30 |
| 湿拌 | 无 | 5~30 |
| 湿拌 | 有 | >30~35 |

1) 普通硅酸盐水泥配制的喷射混凝土低于设计强度的
30% 时;
2) 矿渣水泥配制的喷射混凝土低于设计强度的40% 时。
4 
不得在冻结面上喷射混凝土，也不宜在受喷面温度低于
2
0C 时喷射混凝土。
5 
喷射混凝土冬期施工的防寒保护可用毯子或在封闭的帐
篷内加温等措施。
6.4.17 
钢筋网喷射混凝土中的施工应符合下列规定:
1 
钢筋使用前应清除污锈;
2 
钢筋网宜在受喷面喷射一层混凝土后铺设，钢筋与壁面的
间隙宜为30mm;
3 
采用双层钢筋网时，第二层钢筋网应在第一层钢筋网被混
凝土覆盖后铺设;
4 
钢筋网应与锚杆或其他锚定装置联结牢固，喷射时钢筋不
得晃动;
5 
喷射时应适当减小喷头与受喷面的距离;
6 
清除脱落在钢筋网上的疏松棍凝土。
6.4.18 
钢架喷射混凝土施工应符合下列规定:
1 
安装前应检查钢架制作质量是否符合设计要求;
2 
钢架安装允许偏差横向和垂直向均应为50mm ，垂直度允
许偏差应为士2 0 ;
上;
3 
钢架立柱埋人底板深度应符合设计要求，并不得置于浮渣
4 
钢架与壁面之间应模紧，相邻钢架之间应连接牢靠;
5 
钢架与壁面之间的间隙应用喷射混凝土充填密实;
6 
喷射顺序应先喷射钢架与壁面之间的?昆凝土，后喷射钢架
之间的混凝土;
7 
除可缩性钢架的可缩节点部位外，钢架应被喷射混凝土覆
盖。
• 42 • 


6.5 
质量控制与检验
6.5.1 
原材料与棍合料的质量控制应符合下列规定:
1 
每批材料到达工地后应进行质量检查合格后方可使用;
2 
喷射混凝土混合料的配合比以及拌和的均匀性，每工作班
检查次数不得少于两次，条件变化时应检查。
6.5.2 
喷射混凝土厚度的检查应符合下列规定:
1 
控制喷层厚度应预埋厚度控制钉、喷射线;喷射混凝土厚
度应采用钻孔法检查;
2 
喷层厚度检查点密度:结构性喷层为每100m2 /个，防护性
喷层为400m2 /个，隧洞拱部喷层为每50m 2 /个~80m2 /个;
3 
喷层厚度合格条件:用钻孔法检查的所有点中应有60%
的喷层厚度不小于设计厚度，最小值不应小于设计厚度的60% , 
检查孔处喷层厚度的平均值不应小于设计厚度。
6.5.3 
结构性喷射混凝土应进行抗压强度和粘结强度试验，必要
时，尚应进行抗弯强度、残余抗弯强度(韧性)、抗冻性和抗渗性试
验。喷射混凝土抗压强度和粘结强度试验的试件数量、试验方法
及合格标准应遵守本规范第12.2 节及附录M 、附录N 的有关规
定。
6.5.4 
喷射混凝土层的厚度、抗压强度、粘结强度、表面平整度和
表面质量应符合本规施表14. 2. 3-2 的规定。
6.6 
施工安全与粉尘控制
6.6.1 
喷射泪凝土的施工安全应符合下列要求:
1 
施工前应认真检查和处理作业区的危石，施工机具应布置
在安全地带;
2 
喷射混凝土施工用的工作台架应牢固可靠并应设置安全
栏杆p
3 
施工中应定期检查电源线路和设备的电器部件;
• 43 • 


4 
喷射作业中处理堵管时，应将输料管Jf，顶直，应紧接喷头，疏
通管路的工作风压不得超过O.4MPa;
5 
非操作人员不得进入正在作业的区域，施工中喷头前方不
得站人;
6 
喷射钢纤维混凝土施工中应采取措施防止回弹物伤害操
作人员。
6.6.2 
采用干法喷射混凝土施工时宜采取下列综合防尘措施:
1 
在满足混合料能在管道内顺利输送和喷射的条件下增加
骨料含水率;
水;
2 
在距喷头3m~4m 输料管处增加一个水环，用双水环加
3 
在喷射机或1昆合料搅拌处设置集尘器或除尘器;
4 
在粉尘浓度较高地段设置除尘水幕;
5 
加强作业区的局部通风;
6 
采用增粘剂等外加剂。
6.6.3 
喷射1昆凝土作业区的粉尘浓度不应大于10mg/m3 ，喷射
棍凝土作业人员应采用个体防尘用具。
• 44 • 


7 
隧道与地下工程锚喷支护
7.1
一般规定
7. 1. 1 
隧道与地下工程锚杆喷射混凝土(锚喷)支护的设计，应采
用工程类比与监测量测相结合的设计方法。对于大跨度、高边墙
的隧道洞室，还应辅以理论验算法复核。对于复杂的大型地下洞
室群可用地质力学模型试验验证。
7. 1. 2 
锚喷支护的工程类比法设计应根据围岩级别及隧洞开挖
跨度确定锚喷支护类型和参数。
7. 1. 3 
对围岩整体稳定性验算，可采用数值解法、数值极限解法
或解析解法;对局部可能失稳的围岩块体稳定性验算，可采用块体
极限平衡方法。
7. 1. 4 
抗震设防烈度为9 度的地下结构或抗震设防烈度为8 度
的地下结构，当围岩有断层破碎带时，应验算锚喷支护和围岩的抗
震强度及稳定性。抗震设防烈度大于7 度的地下结构进出口部
位，其所处岩体破碎或节理裂隙发育时，应验算其抗震稳定性。
7. 1. 5 
局部地质或工程条件复杂区段的锚喷支护设计，还应符合
下列规定:
1 
隧洞洞口段、洞室交叉口洞段、断面变化处、洞室轴线变化
洞段等特殊部位，均应加强支护结构;
2 
围岩较差地段的支护，应向围岩较好地段适当延伸;
3 
断层、破碎带或不稳定块体，应进行局部加国;
4 
当遇岩辞时，应进行处理或局部加固;
5 
对可能发生大体积围岩失稳或需对围岩提供较大支护力
时，宜采用预应力锚杆加固。
7. 1. 6 
对下列特殊地质条件的锚喷支护设计，应通过试验或专门
研究后确定:
• 45 • 


1 
未胶结的松散岩体;
2 
有严重湿陷性的黄土层;
3 
大面积淋水地段;
4 
能引起严重腐蚀的地段;
5 
严寒地区的冻胀岩体。
7.2
围岩分级
7.2.1 
隧洞洞室的支护设计应首先确定围岩级别，隧洞洞室圈岩
级别应按表7.2.1 划分。
7.2.2 
岩体完整性指标Kv 可按下式计算:
，V阳、2
Kv= ( ~;叫
(7.2.2)
~ V pr J
