Repository: chengxy1/college_project

# EBR-CFR 工程实现项目 (Evidence-Based Reranking with Counterfactual Reasoning)

硕士学位论文核心重排序算法工程原型。

## 目录结构
- `config/`: 系统及算法参数配置 (`settings.yaml`)
- `data/raw_documents/`: 原始非结构化工程规范与报告文本
- `data/test_cases/`: 结构化评估与测试样本 (`c30_concrete_eval.json`)
- `src/models/`: 数据模型与元数据契约 (`schemas.py`)
- `src/modules/`: 
  - `structure_modeler.py`: 层级一 证据结构建模
  - `cf_reasoner.py`: 层级二 反事实效用推理
- `src/pipeline.py`: 双层流水线调度与过滤决策
- `tests/`: 自动化单元测试与指标验证
- `main.py`: 快速运行入口

## 快速上手
1. 安装依赖：
   ```bash
   pip install -r requirements.txt
   ```
2. 运行自动化测试：
   ```bash
   pytest tests/ -v -s
   ```
3. 运行完整重排序流水线：
   ```bash
   python main.py
   ```

File: data/raw_documents_1/GBT 1596-2017 用于水泥和混凝土中的粉煤灰.md
# GBT 1596-2017 用于水泥和混凝土中的粉煤灰

中华人民共和国国家标准

GB/T 1596-2017 代替 GB/T 1596-2005

用于水泥和混凝土中的粉煤灰

Fly ash used for cement and concrete

2017-07-12 发布 2018-06-01 实施

中华人民共和国国家质量监督检验检疫总局 发布 中国国家标准化管理委员会

本标准按照 GB/T 1.1—2009 给出的规则起草。 本标准代替 GB/T 1596—2005《用于水泥和混凝土中的粉煤灰》。 本标准与 GB/T 1596—2005 相比,主要技术变化如下: ——将“对比样品:符合 GSB 14-1510《强度检验用水泥标准样品》”改为“对比水泥:符合 GSB 14-1510 规定,或符合 GB 175 规定且同时满足本标准中相关要求的 42.5 强度等级的硅酸盐水泥或普通硅酸盐水泥”(见 3.2,2005 年版的 3.2); ——在技术要求中,“拌制混凝土和砂浆用粉煤灰”增加了“SiO₂、Al₂O₃、Fe₂O₃ 总质量分数、密度和强度活性指数指标”;Ⅱ级粉煤灰的细度指标由原来的“45 μm 方孔筛筛余不大于 25%”改为“45 μm 方孔筛筛余不大于 30%”,Ⅲ级粉煤灰烧失量由“不大于 15.0%”改为“不大于 10.0%”(见 6.1,2005 年版的 6.1); ——在技术要求中,“水泥活性混合材料用粉煤灰”增加“SiO₂、Al₂O₃、Fe₂O₃ 总质量分数和密度”指标(见 6.2); ——将放射性指标由“合格”改为“符合 GB 6566 中建筑主体材料规定要求”(见 6.2,2005 年版的 6.3); ——当采用干法或半干法脱硫工艺时产生的粉煤灰需检测半水亚硫酸钙含量,增加了规定指标及试验方法(见 6.4 和 7.5); ——增加了放射性试验样品配比(见 7.9); ——粉煤灰需水量比试验中对比水泥胶砂流动度由“130 mm~140 mm”改为“145 mm~155 mm”,同时修改了试验步骤(见附录 A.3 和 A.5,2005 年版的附录 B.3 和 B.5)。 本标准由中国建筑材料联合会提出。 本标准由全国水泥标准化技术委员会(SAC/TC 184)归口。 本标准主要起草单位:中国建筑材料科学研究总院、长江水利委员会长江科学院、上海市建筑科学研究院、中国长江三峡集团公司、株洲宏信特种建材有限公司、厦门艾思欧标准有限公司。 本标准参加起草单位:元宝山发电有限责任公司、华电国际电力股份有限公司邹县发电厂、四川海螺水泥股份有限公司、贵州台川粉煤灰有限公司、宣威发电粉煤灰开发有限责任公司、深圳市为海建材有限公司、上海建工材料有限公司、江苏黄海水泥有限公司、新疆天山水泥股份有限公司、山东青州水泥有限公司、宁波市新海建设工程材料测试有限公司、上海电桥实业有限公司、云南省建筑材料产品质量检验研究院、内蒙古建材产品质量检验院。 本标准起草人:江丽珍、朱文尚、王述银、杜勇、杨利春、李文伟、严建军、沈彦君、陈贵全、李来芳、薛跃宇、于海波、武保华、朱敏涛、邓良慧、王建标、李习花、陈文耀、龚波、贺耀芳、伍飞才、高慧娟、贺军、刘庆斌、林茂松、马兆模、王行钦、任粉梅。 本标准所代替标准的历次版本发布情况为: ——GB/T 1596—1979,GB/T 1596—1991,GB/T 1596—2005。

GB/T 1596-2017

用于水泥和混凝土中的粉煤灰

1 范围

本标准规定了用于水泥和混凝土中的粉煤灰的术语和定义、分类、等级、技术要求、试验方法、检验规则、包装、标志、运输与贮存。

本标准适用于拌制砂浆和混凝土时作为掺合料的粉煤灰及水泥生产中作为活性混合材料的粉煤灰。

2 规范性引用文件

下列文件对于本标准的应用是必不可少的。凡是注日期的引用文件，仅注日期的版本适用于本文件。凡是不注日期的引用文件，其最新版本（包括所有的修改单）适用于本文件。

GB 175 通用硅酸盐水泥
GB/T 176 水泥化学分析方法
GB/T 208 水泥密度测定方法
GB/T 1345 水泥细度检验方法 筛析法
GB/T 1346 水泥标准稠度用水量、凝结时间、安定性检验方法
GB/T 2419 水泥胶砂流动度试验方法
GB/T 5484 石膏化学分析方法
GB 6566 建筑材料放射性核素限量
GB/T 12573 水泥取样方法
GB/T 17671-1999 水泥胶砂强度检验方法(ISO 法)
GSB 08-1337 中国 ISO 标准砂
GSB 08-2506 粉煤灰细度标准样晶
GSB 14-1510 强度检验用水泥标准样晶

3 术语和定义

下列术语和定义适用于本文件。

3.1 粉煤灰 fly ash

电厂煤粉炉烟道气体中收集的粉末。

注：粉煤灰不包括以下情形：(1)和煤一起燃烧城市垃圾或其他废弃物时；(2)在焚烧炉中燃烧工业或城市垃圾时；(3)循环流化床锅炉燃烧收集的粉末。

3.2 对比水泥 reference cement

符合 GSB 14-1510 规定，或符合 GB 175 规定且满足本标准中相关要求的 42.5 强度等级的硅酸盐水泥或普通硅酸盐水泥。

3.3 试验样品 testing sample

对比水泥和被检验粉煤灰按质量比 7:3 混合而成。

GB/T 1596-2017

3.4 对比胶砂 reference mortar 对比水泥与规定级配的标准砂按质量比1:3混合。

3.5 试验胶砂 testing mortar 试验样品与规定级配的标准砂按质量比1:3混合。

3.6 强度活性指数 strength activity index 试验胶砂与对比胶砂在规定龄期的抗压强度之比,以百分数表示。

4 分类

4.1 根据燃煤品种分为F类粉煤灰(由无烟煤或烟煤燃烧收集的粉煤灰)和C类粉煤灰(由褐煤或次烟煤燃烧收集的粉煤灰,氧化钙含量一般大于或等于10%)。

4.2 根据用途分为拌制砂浆和混凝土用粉煤灰、水泥活性混合材料用粉煤灰两类。

5 等级

拌制砂浆和混凝土用粉煤灰分为三个等级:Ⅰ级、Ⅱ级、Ⅲ级。 水泥活性混合材料用粉煤灰不分级。

6 技术要求

6.1 理化性能要求 拌制砂浆和混凝土用粉煤灰应符合表1要求;水泥活性混合材料用粉煤灰应符合表2要求。

表1 拌制砂浆和混凝土用粉煤灰理化性能要求

| 项目    | Ⅰ级    | Ⅱ级    | Ⅲ级    |
|---|---|---|---|
| 细度(45μm方孔筛余)/%    | F类粉煤灰    | ≤12.0    | ≤30.0    | ≤45.0    |
|    | C类粉煤灰    |    |    |    |
| 需水量比/%    | F类粉煤灰    | ≤95    | ≤105    | ≤115    |
|    | C类粉煤灰    |    |    |    |
|  烧失量(Loss)/%    | F类粉煤灰    | ≤5.0    | ≤8.0    | ≤10.0    |
|    | C类粉煤灰    |    |    |    | 
| 含水量/%    | F类粉煤灰    | ≤1.0    |    |    |
|    | C类粉煤灰    |    |    |    |
|三氧化硫(SO₃)质量分数/%    | F类粉煤灰    | ≤3.0    |    |    |
|    | C类粉煤灰    |    |

2

表1（续）

| 项目 | 理化性能要求 |
| --- | --- |
| 游离氧化钙（F-CaO）质量分数/% | F类粉煤灰 | ≤1.0 |
|  | C类粉煤灰 | ≤4.0 |
| 二氧化硅（SiO₂）、三氧化二铝（Al₂O₃）和三氧化二铁（Fe₂O₃）总质量分数/% | F类粉煤灰 | ≥70.0 |
|  | C类粉煤灰 | ≥50.0 |
| 密度/(g/cm³) | F类粉煤灰 | ≤2.6 |
|  | C类粉煤灰 | ≤5.0 |
| 安定性（雷氏法）/(mm) | F类粉煤灰 | ≥70.0 |
|  | C类粉煤火 | ≤5.0 |

表2 水泥活性混合材料用粉煤灰理化性能要求

| 项目 | 理化性能要求 |
| --- | --- |
| 烧失量(Loss)/% | F类粉煤灰 | ≤8.0 |
|  | C类粉煤灰 | ≤8.0 |
| 含水量/% | F类粉煤灰 | ≤1.0 |
|  | C类粉烧灰 | ≤1.0 |
| 三氧化硫（SO₃）质量分数/% | F类粉煤灰 | ≤3.5 |
|  | C类粉煤灰 | ≤3.5 |
| 游离氧化钙（F-CaO）质量分数/% | F类粉烧灰 | ≤1.0 |
|  | C类粉煤灰 | ≤4.1 |
| 二氧化硅（SiO₂）、三氧化二铝（Al₂O₃）、和三氧化二铁（Fe₂O₃）总质量分数/% | F类粉烧灰 | ≥70.0 |
|  | C类粉煤灰 | ≥50.1 |
| 密度/(g/cm³) | F类粉煤灰 | ≤2.5 |
|  | C类粉煤灰 | ≤2.5 |
| 安定性（雷氏法）/(mm) | F类粉煤灰： | ≤5.0 |
|  | C类粉煤灰 | ≤5.0 |
| 强度活性指数/% | F类粉煤灰 | ≥70.0 |
|  | C类粉烧灰 | ≤5.0 |

6.2 放射性

符合GB 6566中建筑主体材料规定指标要求。

6.3 碱含量

按Na₂O+0.658K₂O计算值表示。当粉煤灰应用中有碱含量要求时，由供需双方协商确定。

GB/T 1596—2017

6.4 半水亚硫酸钙含量

采用干法或半干法脱硫工艺排出的粉煤灰应检测半水亚硫酸钙（CaSO₃·1/2H₂O）含量，其含量不大于3.0%。

6.5 均匀性

以细度表征，单一样品的细度不应超过前10个样品细度平均值（如样品少于10个时，则为所有前述样品试验的平均值）的最大偏差，最大偏差范围由买卖双方协商确定。

7 试验方法

7.1 细度

按GB/T 1345中45μm负压筛析法进行，筛析时间为3min。

筛网应采用符合GB 808-2506规定的或其他同等级标准样品进行校正。筛析100个样品后进行筛网的校正，结果处理同GB/T 1345规定。

7.2 需水量比

按附录A进行。

7.3 烧失量、三氧化硫、游离氧化钙、二氧化硅、三氧化二铝、三氧化二铁、碱含量

按GB/T 176进行，其中三氧化二铝的测定采用硫酸铜返滴定法或X射线荧光分析方法，有争议时以硫酸铜返滴定法为准。

7.4 含水量

按附录B进行。

7.5 半水亚硫酸钙

按GB/T 548进行。

7.6 密度

按GB/T 208进行。

7.7 安定性

试验样品按3.3制备，安定性试验按GB/T 1346进行。

7.8 强度活性指数

按附录C进行。

7.9 放射性

将粉煤灰与符合GB 175要求的硅酸盐水泥按质量比1:1混合均匀，并按GB 6566检测。

保留原始结构和内容，不得省略任何内容。

GB/T 1596—2017

8 检验规则

8.1 编号及取样

粉煤灰出厂前按同种类、同等级编号取样。散装粉煤灰和袋装粉煤灰应分别进行编号和取样。不超过500t为一编号，每一编号为一取样单位。当散装粉煤灰运输工具的容量超过该厂规定出厂编号吨数时，允许该编号的数量超过取样规定吨数。粉煤灰质量按干灰（含水量小于1%）的质量计算。

取样方法按GB/T 12573进行。取样应有代表性，可连续取，也可从10个以上不同部位取等量样品，总量至少3kg。

注：对于拌制混凝土和砂浆用粉煤灰，必要时，可采取抽样进行随机抽样检验。

8.2 出厂检验

8.2.1 拌制混凝土和砂浆用粉煤灰，出厂检验项目为6.1表1中除烧失量和强度活性指数以外的所有项目；采用干法或半干法脱硫工艺排出的粉煤灰增加6.4半水亚硫酸钙(CaSO₄·1/2H₂O)项目。

8.2.2 水泥活性混合材料用粉煤灰，出厂检验项目为6.1表2中除强度活性指数以外的所有项目；采用干法或半干法脱硫工艺排出的细粉煤灰增加6.4半水亚硫酸钙(CaSO₄·1 / 2H₂O)项目。

8.3 型式检验

8.3.1 拌制混凝土和砂浆用粉煤灰型式检验项目为6.1表1、6.2和6.4规定的。

8.3.2 水泥活性混合材料用粉煤灰型式检验项目为6.1表2、6.2和6.4规定的。

8.3.3 有下列情况之一时，应进行型式检验：

——原料、工艺有较大改变，可能影响产品性能时；

——正常生产时，每半年检验一次（放射性除外）；

——长期停产后，恢复生产时；

——出厂检验结果与上次型式检验有较大差异时；

——国家质量监督检验机构提出型式检验的要求时。

8.4 判定规则

8.4.1 出厂检验

8.4.1.1 拌制混凝土和砂浆用粉煤灰出厂检验项目符合6.1表1和6.4技术要求时，判为出厂检验合格。若其中任何一项不符合要求，允许在同一编号中重新取样进行全部项目的复检，以复检结果判定。

8.4.1.2 水泥活性混合材料用粉煤灰出厂检验项目符合6.1表2和6.4技术要求时，判为出厂检验合格。若其中任何一项不符合要求,允许在同一编号中重新取样进行全部项目的复检，以复检结果判定。

8 4.2 型式检验

8.4.2.1 拌制混凝土和砂浆用粉煤灰型式检验项目符合6.1表1、6.2和6.4技术要求时，判为型式检验合格。若其中任何一项不符合要求，允许在本批留样中取样进行复检，以复检结果判定。

8.4.2.2 水泥活性混合材料用粉煤灰型式检验项目符合6.1表2、6.2和6.4技术要求时，判为型式检验合格。若其中任一项不符合要求，允许在本批留样中取样进行复检，以复检结果评定。

8.5 检验报告

检验报告内容应包括出厂编号、出厂检验项目、分类、等级。当用户需要时，生产者应在粉煤灰发出

GB/T 1596—2017

8.6 仲裁 对粉煤灰质量有争议时,相关单位应将认可的样品签封,送省级或省级以上国家认可的质量监督检验机构进行仲裁检验。

9 包装、标志、运输与贮存

9.1 包装 粉煤灰可以散装或袋装。袋装每袋净含量为25 kg或40 kg,每袋净含量不得少于标志质量的99%。其他包装规格由买卖双方协商确定。

9.2 标志 散装粉煤灰应提供卡片,包括产品名称、分类、等级、净含量、批号、执行标准号、生产厂名称和地址、生产日期。袋装粉煤灰的包装袋上应标明与散装粉煤灰卡片相同的内容。

9.3 运输与贮存 粉煤灰在运输与贮存时不得受潮和混入杂物,同时应防止污染环境。

GB/T 1596—2017

附录A  
（规范性附录）  
粉煤灰需水量比试验方法

A.1 范围

本附录适用于粉煤灰的需水量比测定。

A.2 原理

按GB/T 2419测定试验胶砂和对比胶砂的流动度，二者达到规定流动度范围时的加水量之比为粉煤灰的需水量比。

A.3 材料

A.3.1 对比水泥：符合GB/T 1469规定，或符合GB 1476规定的强度等级42.5的硅酸盐水泥或普通硅酸盐水泥且按表A.1配制的对比胶砂流动度（\(f_{0.5}\)）在145 mm~155 mm内。

A.3.2 试验样品：对比水泥和试验粉煤灰按质量比1:3混合。

A.3.3 标准砂：符合GB/T 17671—1999规定的0.5 mm~1.0 mm的中级砂。

A.3.4 水：洁净的淡水。

A.4 仪器设备

A.4.1 天平

量程不小于1 000 g，最小分度值不大于1 g。

A.4.2 搅拌机

符合GB/T 17671—1999规定的行星式水泥胶砂搅拌机。

A.4.3 流动度跳桌

符合GB/T 2419规定。

A.5 试验步骤

A.5.1 胶砂配比按表A.1进行。

GB/T 1596-2017

表 A.1 粉煤灰需水量比试验胶砂配比 单位为克

胶砂种类 对比水泥 试验样品 标准砂 对比水泥 粉煤灰 对比胶砂 250 — — 750 试验胶砂 — 175 75 750

A.5.2 对比胶砂和试验胶砂分别按 GB/T 17671 规定进行搅拌。 A.5.3 搅拌后的对比胶砂和试验胶砂分别按 GB/T 2419 测定流动度。当试验胶砂流动度达到对比胶砂流动度 (\(L_2\)) 的 ±2 mm 时,记录此时的加水量 (\(m\));当试验胶砂流动度超过对比胶砂流动度 (\(L_2\)) 的 ±2 mm 时,重新调整加水量,直至试验胶砂流动度达到对比胶砂流动度 (\(L_2\)) 的 ± 2 mm 为止。

A.6 结果计算

A.6.1 需水量比按式(A.1)计算,结果保留至1%。 \[ X = \frac{m}{125} \times 100 \] (A.1)

式中: \(X\) ——需水量比,%; \(m\) ——试验胶砂流动度达到对比胶砂流动度 (\(L_2\)) 的 ± \(2\) mm 时的加水量,单位为克 (\(g\)); 125 ——对比胶砂的加水量,单位为克 (\(g\))。

A.6.2 试验结果有矛盾或需要仲裁检验时,对比水泥宜采用 GB 14-1510 强度检验用水泥标准样品。

GB/T 1596—2017

附录 B
（规范性附录）
粉煤灰含水量试验方法

B.1 范围

本附录适用于粉煤灰含水量的测定。

B.2 原理

将粉煤灰放入规定温度的烘干箱内烘至恒重，以烘干前后的质量差与烘干前的质量比确定粉煤灰的含水量。

B.3 仪器设备

B.3.1 烘干箱

可控制温度 105 ℃～110 ℃，最小分度值不大于 2 ℃。

B.3.2 天平

量程不小于 50 g，最小分度值不大于 0.01 g。

B.4 试验步骤

B.4.1 称取粉煤灰试样约 50 g，精确至 0.01 g，倒入已烘干至恒重的蒸发皿中称量（\(m_1\)），精确至 0.01 g。
B.4.2 将粉煤灰试样放入 105 ℃～110 ℃烘干箱内烘至恒重，取出放在干燥器中冷却至室温后称量（\(m_0\)），精确至 0.01 g。

B.5 结果计算

含水量按式（B.1）计算，结果保留至 0.1%。

\[w = \frac{m_1 - m_0}{m_1} \times 100 \quad \text{(B.1)}\]

式中：

\(w\) —— 含水量，%；
\(m_1\) —— 烘干前试样的质量，单位为克（g）；
\(m_0\) —— 烘干后试样的质量，单位为克（g）。

GB/T 1596—2017

附录 C (规范性附录) 粉煤灰强度活性指数试验方法

C.1 范围 本附录适用于粉煤灰强度活性指数的测定。

C.2 原理 按 GB/T 17671—1999 测定试验胶砂和对比胶砂的 28 d 抗压强度,以二者之比确定粉煤灰的强度活性指数。

C.3 材料 C.3.1 对比水泥:符合 GSB 14-1510 规定,或符合 GB 175 规定的强度等级 42.5 的硅酸盐水泥或普通硅酸盐水泥。 C.3.2 试验样品:对比水泥和被检验粉煤灰按质量比 7:3 混合。 C.3.3 标准砂:符合 GSB 08-1337 规定。 C.3.4 水:洁净的淡水。

C.4 仪器设备 天平,搅拌机,振实台或振动台,抗压强度试验机等均应符合 GB/T 17671—1999 规定。

C.5 试验步骤 C.5.1 胶砂配比按表 C.1 进行。

表 C.1 强度活性指数试验胶砂配比 单位为克

胶砂种类 对比水泥 试验样品 标准砂 水 对比水泥 粉煤灰 对比胶砂 450 — — 1 350 225 试验胶砂 — 315 135 1 350 225

C.5.2 将对比胶砂和试验胶砂分别按 GB/T 17671 规定进行搅拌,试体成型和养护。 C.5.3 试体养护至 28 d,按 GB/T 17671 规定分别测定对比胶砂和试验胶砂的抗压强度。

C.6 结果计算 C.6.1 强度活性指数按式(C.1)计算,结果保留至 1%。

10

GB/T 1596-2017

\[ H_{23} = \frac{R}{R_0} \times 100 \] ......(C.1)

式中：  
\( H_{23} \) ——强度活性指数，%；  
\( R \) ——试验胶龄 28 d 抗压强度，单位为兆帕(MPa)；  
\( R_0 \) ——对比胶龄 28 d 抗压强度，单位为兆帕(MPa)。  

C.6.2 试验结果有矛盾或需要仲裁检验时，对比水泥宜采用 GSB 14-1510 强度检验用水泥标准样品。

File: data/raw_documents_1/GBT 18046-2017 用于水泥砂浆和混凝土中的粒化高炉矿渣粉.md
# GBT 18046-2017 用于水泥砂浆和混凝土中的粒化高炉矿渣粉

前 言

本标准按照 GB/T 1.1-2009 给出的规则起草。 本标准代替 GB/T 18046-2008 用于水泥和混凝土中的粒化高炉矿渣粉,与 GB/T 18046-2008 相比,主要变化如下: 本标准名称中增加了“砂浆”; 技术要求中,增加了矿渣粉的“初凝时间比,不溶物”两项指标(见第 5 章); 技术要求中,S95 矿渣粉的 7 d 活性指数由“不小于 75%”改为“不小于 70%”; 矿渣粉的烧失量由“不大于 3.0%”改为“不大于 1.0%”(见第 5 章,2008 年版的第 5 章); 氯离子试验方法由“按 JC/T 420 进行”改为“按 GB/T 176 进行”(见 6.5,2008 年版的 6.3); 出厂检验中增加了“初凝时间比,烧失量和不溶物”检验项目(见 7.3,2008 年版的 7.2.2); 对比水泥增加了“3 d 抗压强度”技术要求,比表面积由“300 m²/kg～400 m²/kg”改为“350 m²/kg～400 m²/kg”(见 A.2.1,2008 年版的 A.3.1)。 本标准由中国建筑材料联合会提出。 本标准由全国水泥标准化技术委员会(SAC/TC 184)归口。 本标准主要起草单位:中国建筑材料科学研究总院,上海宝山新型建材有限公司,嘉华建材(香港)有限公司,中冶节能环保有限责任公司,厦门艾思欧标准有限公司。 本标准参加起草单位:江苏沙钢集团有限公司,广东韶钢嘉丰新型材料有限公司,唐山曹妃甸盾石新型建材有限公司,广西鱼峰水泥股份有限公司,泰州中海建材有限公司,北京金隅水泥节能科技有限公司,新加坡昌国企业有限公司,唐山唐龙新型建材有限公司,鞍山钢铁集团公司矿渣开发公司,武汉武新新型建材股份有限公司,安徽马钢嘉华新型建材有限公司,济南鲁新新型建材股份有限公司,深圳广田集团股份有限公司,福建嘉源环保科技有限公司,上海市建筑科学研究院,浙江萧山建安商品混凝土有限责任公司,成都建工成都混凝土工程有限公司,深圳港创建材股份有限公司,金泰成环境资源股份有限公司,株洲宏信科技发展有限公司,重庆建工第八建设有限责任公司,广东省建筑科学研究院集团股份有限公司,河北建设集团有限公司,中建西部建设股份有限公司,北京城建建材工业有限公司,中核建材有限公司,福州泰宇混凝土有限公司,厦门智欣建材集团有限公司,厦门御坤市政园林工程有限公司,上海建科检验有限公司,山东铁正工程试验检测中心有限公司,湖北中精衡建筑检测技术有限责任公司,福建省建筑科学研究院,深圳市安托山混凝土有限公司,北京城建混凝土有限公司,中交上海三航科学研究院有限公司,贵州建工集团第三建筑工程有限责任公司,上海建工集团股份有限公司,宁波环球建材有限公司,江西宏福建材有限公司,北京市建设工程质量第二检测所。 本标准主要起草人:刘晨,郑旭,顾群兰,江丽珍,康明,曹黎颖,张桦,李晓波,吴斌,魏丽颖,杨根宏,宋晓明,蒋杉平,陆金海,程晓光,赵新忠,陈思义,李晓阳,卢忠飞,王宗森,李培彦,王斌,高博,王建伟,陈尚鸿,李锋,史成东,郝军中,杨东,郑敏,夏春,李少强,王成启,刘军,杨利春,王君菊,杜增强,邓思慧,曹红,吴承辉,张有灿,杨巍,赵虎奎,朱立新,张冬原,吴永川,林国忠,王声成,尤仲鹏,陈振法,鲁爱民,矫恒信,周敏,齐文丽,马兆模,邓伟,龚剑,徐蕾,陆振敏,张建强,何雨晴,温培艳。 本标准所代替标准的历次版本发布情况为: ——GB/T 18046-2000,GB/T 18046-2008。

保留原始结构和内容，不得省略任何内容。

用于水泥、砂浆和混凝土中的粒化高炉矿渣粉

1 范围

本标准规定了粒化高炉矿渣粉(以下简称矿渣粉)的定义、组分与材料、技术要求、试验方法、检验规则、出厂、交货与验收、包装、标志、运输和贮存等。

本标准适用于作水泥混合材、砂浆和混凝土掺合料的粒化高炉矿渣粉。

2 规范性引用文件

下列文件对于本文件的应用是必不可少的。凡是注日期的引用文件，仅注日期的版本适用于本文件。凡是不注日期的引用文件，其最新版本(包括所有的修改单)适用于本文件。

GB 175 通用硅酸盐水泥
GB/T 176 水泥化学分析方法
GB/T 203 用于水泥中粒化高炉矿渣
GB/T 208 水泥密度测定方法
GB/T 1346 水泥标准稠度用水量、凝结时间、安定性检验方法
GB/T 2419 水泥胶砂流动度测定方法
GB/T 5483 天然石膏
GB 6566 建筑材料放射性核素限量
GB/T 8074 水泥比表面积测定方法 勃氏法
GB/T 9774 水泥包装袋
GB/T 12573 水泥取样方法
GB/T 17671 水泥胶砂强度检验方法(ISO 法)
GB/T 26748 水泥助磨剂
GB 08-1337 中国ISO标准砂
GB 08-3387 粒化高炉矿渣粉细度和比表面积标准样品

3 术语和定义

下列术语和定义适用于本文件。

3.1 粒化高炉矿渣粉 ground granulated blast furnace slag powder

以粒化高炉矿渣为主要原料，可掺加少量天然石膏，磨制成一定细度的粉体。

4 组分与材料

4.1 矿渣

符合GB/T 203规定的粒化高炉矿渣。

保留原始结构和内容，不得省略任何内容。

GB/T 18046—2017

4.2 天然石膏

符合 GB/T 5483 规定的 G 类或 M 类二级（含）以上的石膏或混合石膏。

4.3 助磨剂

符合 GB/T 26748 的规定，其加入量不超过矿渣粉质量的 0.5%。

5 技术要求

矿渣粉应符合表 1 的规定。

表 1 矿渣粉的技术要求

| 项目    | 级别    |    |    |    |
|---|---|---|---|---|
|    |    | S105 | S95 | S75 |
| 密度/(g/cm³)    |    | ≥2.8 |    |    |
| 比表面积/(m²/kg)    |    | ≥500 | ≥400 | ≥300 |
| 活性指数/%    | 7 d    | ≥95  | ≥70  | ≥55 |
|    | 28 d    | ≥105 | ≥95  | ≥75 |
| 流动度比/%    |    | ≥95  |    |    |
| 初凝时间比/%    |    | ≤200 |    |    |
| 含水量(质量分数)/%    |    | ≤1.0 |    |    |
| 三氧化硫(质量分数)/%    |    | ≤4.0 |    |    |
| 氯离子(质量分数)/%    |    | ≤0.06|    |    |
| 烧失量(质量分数)/%    |    | ≤1.0 |    |    |
|  不溶物(质量分数)/%    |    | ≤3.0 |    |    |
| 玻璃体含量(质量分数)/%    |    | ≥85  |    |    |
| 放射性    |    | \(I_{K} \leq 1.0\) 且 \(I_{T} \leq 1.0\) |    |    |

6 试验方法

6.1 密度

按 GB/T 208 进行。

6.2 比表面积

按 GB/T 8074 进行，勃氏透气仪的校准采用 GSB 08-3387 粒化高炉矿渣粉细度和比表面积标准样品或相同等级的其他标准物质，有争议时以前者为准。

6.3 活性指数、流动度比及初凝时间比

按附录 A 进行。

2

保留原始结构和内容，不得省略任何内容。

GB/T 18046—2017

6.4 含水量

按附录B进行。

6.5 三氧化硫、氯离子、不溶物

按GB/T 176进行。

6.6 烧失量

按GB/T 176进行。

矿渣粉在灼烧过程中由于硫化物的氧化引起的误差，可通过式(1)、式(2)进行校正：

\[w_{O_2} = 0.8 \times (w_{FeS_3} - w_{Fe_2O_3}) \quad (1)\]

式中：

\(w_{O_2}\) ——矿渣粉灼烧过程中吸收空气中氧的质量分数，%；

\(w_{FeS_3}\) ——矿渣粉烧后测得的SO₃质量分数，%；

\(w_{Fe_2O_3}\) ——矿渣未经灼烧时的SO₃质量分数，%。

\[X_{R_E} = X_{R} + w_{O_2} \quad (2)\]

式中：

\(X_{R_E}\) ——矿渣粉校正后的烧失量(质量分数)，%；

\(X_{R}\) ——矿渣粉试验测得的烧失量(质量分数)，%。

6.7 玻璃体含量

按附录C进行。

6.8 放射性

按GB 6566进行，其中放射性试验样品为矿渣粉和硅酸盐水泥按质量比1:1混合制成。

7 检验规则

7.1 组批及取样

7.1.1 组批

矿渣粉出厂前按同级别进行组批和取样。每一批号为—个取样单位。矿渣粉出厂批号按矿渣粉单线年生产能力规定为：

60×10⁴t以上，不超过2 000t为—批号；

30×10⁴~60×10⁴t，不超过1 000t为—批号；

10×10⁴~30×10⁴t，不超过600t为—批号；

10×10⁴以下，不超过200t为—批号。

当散装运输工具容量超过该厂规定出厂批号吨数时，允许该批号数量超过该厂规定出厂批号吨数。

7.1.2 取样方法

取样按GB/T 12573规定进行，取样应有代表性，可连续取样，也可以在20个以上部位取等量样品，总量至少20kg。试样应混合均匀，按四分法取出比试验量大一倍的试样。

保留原始结构和内容，不要省略任何内容。

GB/T 18046—2017

7.2 检验

7.2.1 出厂检验

出厂检验项目为密度、比表面积、活性指数、流动度比、初凝时间比、含水量、三氧化硫、烧失量、不溶物。

7.2.2 型式检验

型式检验项目为第5章全部技术要求。有下列情况之一应进行型式检验：
——原料、工艺有较大改变，可能影响产品性能时；
——新产品试制或产品长期停产后恢复生产时；
——出厂检验结果与上次型式检验有较大差异时；
——正常生产时，每年检验一次。

7.3 判定规则

7.3.1 出厂检验

7.3.1.1 检验结果符合第5章中密度、比表面积、活性指数、流动度比、初凝时间比、含水量、氧化硫、烧失量、不溶物技术要求的为合格品。
7.3.1.2 检验结果不符合第5章中密度、比表面积、活性指数、流动度比、初凝时间、含水量、三氧化硫、烧失量、不溶物中任何一项技术要求的为不合格品。

7.3.2 型式检验

7.3.2.1 型式检验结果符合第5章中技术要求为合格品。
7.3.2.2 型式检验结果不符合第5章中任何一项技术要求的为不合格品。

7.4 检验报告

检验报告内容应包括批号、检验项目、石膏和助磨剂的品种和掺量及合同约定的其他技术要求，还应包括对比水泥物理性能检验结果。当用户需要时，生产厂应在矿渣粉发出之日起11d内寄发附录28d活性指数以外的各项试验结果。28d活性指数应在矿渣粉发出之日起32d内补报。

8 出厂、交货与验收

8.1 矿渣粉出厂

经确认矿渣粉各项技术指标及包装符合要求时方可出厂。

8.2 交货与验收

8.2.1 交货时矿渣粉的质量验收可抽取实物试样以其检验结果为依据，也可以买方同批号矿渣粉的检验报告为依据。采取何种方法验收由买卖双方商定，并在合同或协议中注明。卖方有告知买方验收方法的责任。当无书面合同或协议，或未在合同、协议中注明验收方法的，卖方应在交货单上注明“以本厂同批号矿渣粉的检验报告为验收依据”字样。
8.2.2 以抽取实物试样的检验结果为依据时，买卖双方应在发货前或交货地共同取样和签封。取样方法按GB/T 12573进行，取样数量为10kg，缩分为二份。一份由卖方保存40d，另一份由买方按本标准规定的项目和方法进行检验。

GB/T 18046—2017

在 40 d 以内, 买方检验认为产品质量不符合本标准要求, 而卖方又有异议时, 则双方应将卖方保存的另一份试件送交买方共同认可的具有资质的检测机构进行仲裁检验。
8.2.3 以生产厂同批号矿渣粉的检验报告为验收依据时, 在发货前或交货时买方 (或委托卖方) 在同批号矿渣粉中抽取试样, 双方共同签封后保存两个月。
在两个月内, 买方对矿渣粉质量有疑问时, 则买卖双方应将共同认可的样品送交双方共同认可的具有资质的检测机构进行仲裁检验。

9 包装、标志、运输与贮存

9.1 包装

矿渣粉可以袋装或散装。袋装每袋净含量 50 kg, 且不得少于标志质量的 99%, 随机抽取 20 袋, 总量不得少于 1 000 kg (含包装袋), 其他包装形式由供需双方协商确定。
矿渣粉包装袋应符合 GB/T 9774 的规定。

9.2 标志

包装袋上应清楚标明: 生产厂名称、产品名称、级别、包装日期和批号。掺石膏的矿渣粉还应标有 “掺石膏” 的字样。散装时应提交与袋装标志相同内容的卡片。

9.3 运输与贮存

矿渣粉在运输与贮存时不得受潮和混入杂物。

GB/T 18046—2017  

附录 A  
（规范性附录）  
矿渣粉活性指数、流动度比和初凝时间比的测定方法  

A.1 范围  

本附录规定了粒化高炉矿渣粉活性指数、流动度比和初凝时间比的测定方法。  

A.2 样品  

A.2.1 对比水泥  

符合 GB 175 规定的强度等级为 42.5 的硅酸盐水泥或普通硅酸盐水泥，且 3 d 抗压强度 25 MPa～35 MPa，7 d 抗压强度 35 MPa～45 MPa，28 d 抗压强度 50 MPa～60 MPa，比表面积 350 m²/kg～400 m²/kg，SO₃ 含量（质量分数）2.3%～2.8%，碱含量（Na₂O+0.658K₂O）（质量分数）0.5%～0.9%。  

A.2.2 试验样品  

由对比水泥和矿渣粉按质量比 1:1 组成。  

A.3 矿渣粉活性指数、流动度比试验步骤及结果计算  

A.3.1 水泥胶砂配比  

对比胶砂和试验胶砂配比如表 A.1 所示。  

表 A.1 水泥胶砂配比  

| 水泥胶砂种类 | 对比水泥 g | 矿渣粉 g | 中国 ISO 标准砂 g | 水 mL |
|---|---|---|---|---|
| 对比胶砂    | 450    | —    | 1 350    | 225   |
| 试验胶砂    | 225    | 225    | 1 350    | 225   |

A.3.2 水泥胶砂搅拌程序  

按 GB/T 17671 进行。  

A.3.3 水泥胶砂流动度试验  

按 GB/T 2419 进行对比胶砂和试验胶砂的流动度试验。  

A.3.4 水泥胶砂强度试验  

按 GB/T 17671 进行对比胶砂和试验胶砂的 7 d,28 d 水泥胶砂抗压强度试验。  

A.3.5 矿渣粉活性指数和流动度比计算  

矿渣粉 7 d 活性指数按式（A.1）计算，计算结果保留至整数：  

6

GB/T 18046—2017

\[ A_2 = \frac{R_2 \times 100}{R_{07}} \] ...... (A.1)

式中：

\( A_2 \) ——矿渣粉7 d活性指数，%；

\( R_2 \) ——对比胶砂7 d抗压强度，单位为兆帕（MPa）；

\( R_{07} \) ——试验胶砂7 d抗压强度，单位为兆帕（MPa）。

矿渣粉28 d活性指数按式（A.2）式计算，计算结果保留至整数：

\[ A_{28} = \frac{R_{28} \times 100}{R_{028}} \] ...... (A.2)

式中：

\( A_{28} \) ——矿渣粉28 d活性指数，%；

\( R_{28} \) ——对比胶砂28 d抗压强度，单位为兆帕（MPa）；

\( R_{028} \) ——试验胶砂28 d抗压强度，单位为兆帕（MPa）。

矿渣粉流动度按式（A.3）式计算，计算结果保留至整数：

\[ F = \frac{L \times 100}{L_m} \] ...... (A.3)

式中：

\( F \) ——矿渣粉流动度比，%；

\( L_m \) ——对比胶砂流动度，单位为毫米（mm）；

\( L \) ——试验胶砂流动度，单位为毫米（mm）。

A.4 矿渣粉初凝时间比试验步骤及结果计算

A.4.1 水泥净浆配比

对比净浆和试验净浆配比如表A.2所示。

表A.2 水泥净浆配比

| 水泥净浆种类 | 对比水泥g | 矿渣粉g | 水mL |
| --- | --- | --- | --- |
| 对比净浆 | 500 | — | 标准稠度用水量 |
| 试验净浆 | 250 | 250 | 标准稠度用水量 |

A.4.2 水泥净浆初凝时间试验

按GB/T 1346进行对比净浆和试验净浆初凝时间的测定。

A.4.3 水泥净浆初凝时间比计算

矿渣粉初凝时间按式（A.4）计算，计算结果保留至整数。

\[ T = \frac{I \times 100}{I_m} \] ...... (A.4)

式中：

\( T \) ——矿渣粉初凝时间比，%；

\( I_m \) ——对比净浆初凝时间，单位为分（min）；

\( I \) ——试验净浆初凝时间，单位为分（min）。

GB/T 18046—2017

附录 B
（规范性附录）
矿渣粉含水量的测定方法

B.1 范围

本附录规定了矿渣粉含水量的测定方法。

B.2 原理

将矿渣粉放入规定温度的烘干箱内烘至恒量，以烘干前和烘干后的质量之差与烘干前的质量之比确定矿渣粉的含水量。

B.3 仪器

B.3.1 烘干箱

可控制温度不低于110℃，最小分度值不大于2℃。

B.3.2 天平

量程不小于50g，最小分度值不大于0.01g。

B.4 试验步骤

B.4.1 将蒸发皿在烘干箱(B.3.1)中烘干至恒量，放入干燥器中冷却至室温后称重(\(m_1\))。
B.4.2 将约50g的矿渣粉样品倒入蒸发皿中称重(\(m_1\))，精确至0.01g。
B.4.3 将矿渣粉样品与蒸发皿一起放入105℃～110℃烘干箱内烘至恒量，取出放在干燥器中冷却至室温后称重(\(m_2\))，精确至0.01g。

B.5 结果计算

含水量按式(B.1)计算，结果保留至0.1%。

\[ W = \frac{(m_1 - m_2) \times 100}{m_1 - m_0} \] ......(B.1)

式中：
\( W \) ——含水量，%;
\( m_1 \) ——蒸发皿的质量，单位为克(g);
\( m_2 \) ——烘干前样品与蒸发皿的质量，单位为克(g);
\( m_1 \) ——烘干后样品与蒸发皿的质量，单位为克(g)。

附录 C  
（规范性附录）  
矿渣粉玻璃体含量的测定方法 

C.1 原理 

通过测量粒化高炉矿渣微粉 X 射线衍射图中玻璃体部分的面积与底线上面积之比得到玻璃体含量。 

C.2 仪器 

C.2.1 X 射线衍射仪（铜靶） 

功率大于 3 kW，试验条件：管流≥40 mA，管压≥37.5 kV。 

C.2.2 电子天平 

量程不小于 10 g，最小分度值不大于 0.001 g。 

C.2.3 电热干燥箱 

温度控制范围（105±5）℃。 

C.3 试验步骤 

C.3.1 在烘箱中烘干矿渣粉样品 1 h。用玛瑙研钵研细，使其全部通过 80 μm 方孔筛。以每分钟等于或小于 \(1^{\circ} (2\theta)\) 的扫描速度，扫描试样 0.237 nm～0.404 nm 晶面区间（2θ=22.0°～38.0°）。 

C.3.2 衍射图谱曲线上 \(1^{\circ} (2\theta)\) 衍射角的线性距离不小于 10 mm。0.404 nm～0.237 nm 晶面间的空间（d-空间）最强衍射峰的高度应大于 100 mm。 

注：扫描范围扩大到 10°～60°时，可搜索到杂质存在，通过杂质的主要峰值可以辨析其主要成分，并和玻璃体含量一起报告。 

C.4 图谱处理 

在 0.237 nm～0.404 nm 晶面间（2θ=22.0°～38.0°）的空间在峰底画一直线代表背底。计算中仅考虑线性底部分上方空间区域的面积。 

在 0.237 nm～0.404 nm 范围内，在衍射强度曲线的振荡中点画一曲线，尖锐衍射峰代表晶体部分，其余为玻璃体部分。在纸上把衍射峰轮廓和玻璃体区域剪下并分别称重，精确至 0.001 g。 

注：允许通过计算机软件直接测量相应的面积。 

C.5 计算 

按式（C.1）测定玻璃体含量，取整数。

GB/T 18046—2017

\[ w_{\text{glass}} = \frac{m_{\text{wo}}}{m_{\text{wo}} + m_{\text{op}}} \times 100 \] (C.1)

式中：

\[ w_{\text{glass}} \]——矿渣粉玻璃体含量(质量分数), %;

\[ m_{\text{wo}} \]——代表样品中玻璃体的纸质量, 单位为克(g);

\[ m_{\text{op}} \]——代表样品中晶体部分的纸质量, 单位为克(g)。

10

Add a link to the original source. Add a link to the same content in a new format. Add a link to the same content in a new format. Add a link to the same format. Add a link to the same format. Add a link to the same format. Add the same link. Add the same link. Add the same link. Add the same link. Add the same format. Add the same format. Add the same format. Add the same format. Add the same link. Add the same link. Add the same link.

File: data/raw_documents_1/GBT 18736-2017  高强高性能混凝土用矿物外加剂.md
# GBT 18736-2017  高强高性能混凝土用矿物外加剂

中华人民共和国国家标准 GB/T 18736—2017 代替 GB/T 18736—2002 高强高性能混凝土用矿物外加剂 Mineral admixtures for high strength and high performance concrete 2017-03-09 发布 2018-02-01 实施

删除或修改本页上的所有内容，包括图片、表格和公式，并保持原样。如果内容包含图片，请确保图片清晰可读，并且与正文内容相关。如果内容包含表格，请确保表格清晰可读，并且与正文内容相关。如果内容包含公式，请确保公式清晰可读，并且与正文内容相关。如果内容包含其他内容，请确保其他内容清晰可读，并且与正文内容相关。

GB/T 18736—2017

前 言

本标准按照 GB/T 1.1—2009 给出的规则起草。 本标准代替 GB/T 18736—2002《高强高性能混凝土用矿物外加剂》。 本标准与 GB/T 18736—2002 相比主要技术变化如下： ——本标准范围中增加了偏高岭土矿物外加剂，“磨细粉煤灰”改为“粉煤灰”（见第 1 章，2002 版第 1 章）； ——删除了磨细粉煤灰的定义，增加了粉煤灰的定义（见第 3 章，2002 版第 3 章）； ——增加了偏高岭土的定义（见第 3 章）； ——删除了粉化高炉矿渣、磨细矿渣、硅灰、天然沸石岩、磨细天然沸石、复合矿物外加剂的定义（见 2002 版第 3 章）； ——修改了磨细矿渣的分类，取消了粉煤灰、磨细天然沸石的分级（见第 4 章，2002 版第 4 章）； ——增加了偏高岭土矿物外加剂技术要求（见第 5 章）； ——将磨细矿渣、粉煤灰、磨细天然沸石的氯离子控制值由“≤0.02%”改为“≤0.06%”，将硅灰的氯离子控制值由“≤0.02%”改为“≤0.10%”，（见第 5 章，2002 版第 5 章）； ——增加了粉煤灰的游离氧化钙试验项目（见第 5 章）； ——增加了细度试验项目，细度试验项目包括比表面积和 45 μm 方孔筛筛余二项（见第 5 章）； ——删除了各矿物外加剂需水量的控制值（见第 5 章，2002 版第 5 章）； ——删除了各矿物外加剂活性指数的控制值（见第 5 章，2002 版第 5 章）。 ——修改了氯离子的试验方法（见第 6 章，2002 版第 6 章）； ——修改了二氧化硅的试验方法，取消了 2002 版中附录 A 二氧化硅含量分析方法（见第 6 章，2002 版第 6 章）； ——删除了活性指数的试验方法（见第 6 章，附录 C，2002 版第 6 章，附录 C）； ——将“袋装每袋净质量不得少于标志质量的 98%”改为“袋装每袋净质量不得少于标志质量的 99%”（见第 8 章，2002 版第 9 章）。 本标准由中国建筑材料联合会提出。 本标准由全国水泥制品标准化技术委员会（SAC/TC 197）归口。 本标准负责起草单位：中国建筑材料科学研究总院、唐山建设集团有限责任公司。 本标准参加起草单位：北京新奥混凝土集团有限公司、中国铁道科学研究院标准计量研究所、天津市建筑科学研究院有限公司、江苏苏博特新材料股份有限公司、中冶建筑研究总院有限公司、中国建筑科学研究院、唐山唐龙新型建材有限公司、武汉武新新型建材有限公司、济南鲁新新型建材有限公司、内蒙古瑞腾高岭土有限公司、甘肃三运微硅粉有限公司、北京江汉科技有限公司、同济大学、南京水利水电科学研究院、深圳市迈地岭外加剂有限公司、广东瑞安科技实业有限公司、江苏镇江百瑞高新材料有限公司、建筑材料工业技术情报研究所、焦作市煜坤矿业有限公司、开封市明耐大材料有限公司。 本标准主要起草人：高春勇、姚燕、王玲、王军伟、李建勇、沈平邦、赵磊、孙继成、李培彦、王斌、高博、

保留原始结构和内容，不得省略任何内容。

GB/T 18736—2017

刘建忠、林炼、周永祥、郝延宇、丁建彤、仲以林、陈伟国、赵筠、王洪涛、李凯琦、张雄、孙忠、张萍。 本标准所代替标准的历次版本发布情况为： ——GB/T 18736—2002。

高强高性能混凝土用矿物外加剂

1 范围

本标准规定了高强高性能混凝土用矿物外加剂的术语和定义、分类和标记、要求、试验方法、检验规则、包装、标志、运输及贮存等。

本标准适用于高强高性能混凝土用掺细矿渣、粉煤灰、磨细天然沸石、硅灰和偏高岭土及其复合的矿物外加剂。

2 规范性引用文件

下列文件对于本文件的应用是必不可少的。凡是注日期的引用文件，仅注日期的版本适用于本文件。凡是不注日期的引用文件，其最新版本（包括所有的修改单）适用于本文件。

GB/T 176 水泥化学分析方法
GB/T 1345 水泥细度检验方法 筛析法
GB/T 2419 水泥胶砂流动度测定方法
GB/T 5483 天然石膏
GB/T 8074 水泥比表面积测定方法 勃氏法
GB/T 8075 混凝土外加剂定义、分类、命名与术语
GB 8076-2008 混凝土外加剂
GB 9774 水泥包装袋
GB/T 12573 水泥取样方法
GB/T 17671-1999 水泥胶砂强度检验方法(ISO 法)
GB/T 19587 气体吸附 BET 法测定固态物质比表面积
GB/T 26748 水泥助磨剂

3 术语和定义

GB/T 8075 界定的以及下列术语和定义适用于本文件。

3.1 高强高性能混凝土用矿物外加剂 mineral admixtures for high strength and high performance concrete

在混凝土搅拌过程中加入的、具有一定细度和活性的、用于改善新拌混凝土和硬化混凝土性能（特别是混凝土耐久性）的某些矿物类产品。

3.2 粉煤灰 fly ash

用燃煤炉发电的电厂排放出的烟道灰或对其风选、粉磨后得到具有一定细度的产品。

3.3 偏高岭土 metakaolin

以高岭土类矿物为原料，在适当温度下煅烧后经粉磨形成的以无定型铝硅酸盐为主要成分的产品。

保留原始格式和内容，不得省略任何内容。

GB/T 18736—2017

3.4
基准胶砂 reference mortar
用基准水泥按规定方法制备的作为对比的胶砂。

3.5
受检胶砂 tested mortar
矿物外加剂以规定比例取代一定量的基准水泥后，按规定方法制备的检验用胶砂。

3.6
需水量比 ratio of water demand
受检胶砂的流动度达到基准胶砂相同流动度时的用水量与基准胶砂用水量之比。

3.7
活性指数 index of activity
受检胶砂和基准胶砂试件在标准条件下养护至相同规定龄期的抗压强度之比。

4 分类和标记

4.1 分类
矿物外加剂按照其矿物组成分为五类：磨细矿渣、粉煤灰、磨细天然沸石、硅灰、偏高岭土。复合矿物外加剂按其主要组分进行分类，参照该类产品指标进行检验。

4.2 等级
依据性能指标将磨细矿渣分为Ⅰ、Ⅱ级。其他四类矿物外加剂不分级。

4.3 代号
矿物外加剂用代号 MA 表示。
各类矿物外加剂用下列代号表示：磨细矿渣 S，粉煤灰 FA，磨细天然沸石 Z，硅灰 SF，偏高岭土 MK。

4.4 标记
矿物外加剂的标记依次为：矿物外加剂-分类-等级 标准号
示例：Ⅱ级磨细矿渣，标记为“MA-S-Ⅱ GB/T 18736—2017”
硅灰，标记为“MA-SF GB/T 18736—2017”

5 要求

5.1 原材料要求
粒化高炉矿渣粉磨时可适量添加符合 GB/T 5483 质量要求的石膏。粒化高炉矿渣、天然沸石和偏高岭土粉磨时加入的助磨剂应符合 GB/T 26748 的要求，助磨剂加入量应不大于产品质量的 0.5%。

5.2 技术要求
矿物外加剂的技术要求应符合表 1 的规定。

保留原始结构和内容，不得省略任何内容。

GB/T 18736—2017

表1 矿物外加剂的技术要求

\[\begin{array}{|c|c|c|c|c|c|c|}
\hline
\text{试验项目} & \text{磨细矿渣} & \text{粉煤灰} & \text{磨细天然沸石} & \text{硅灰} & \text{偏高岭土} \\
\hline
\text{氧化镁(质量分数)/\%} & \leq 14.0 & - & - & - & 4.0 \\
\hline
\text{三氧化硫(质量分数)/\%} & \leq 4.0 & 3.0 & - & - & 1.0 \\
\hline
\text{烧失量(质量分数)/\%} & \leq 3.0 & 5.0 & - & 6.0 & 4.0 \\
\hline
\text{氯离子(质量分数)/\%} & \leq 0.06 & 0.06 & 0.06 & 0.10 & 0.06 \\
\hline
\text{二氧化硅(质量分数)/\%} & \geq - & - & - & - & 85 & 50 \\
\hline
\text{三氧化二铝(质量分数)/\%} & \geq - & - & - & - & - & 35 \\
\hline
\text{游离氧化钙(质量分数)/\%} & \leq - & - & 1.0 & - & - & 1.0 \\
\hline
\text{吸硫值/(mmol/kg)} & \geq - & - & - & 1 000 & - & - \\
\hline
\text{含水率(质量分数)/\%} & \leq 1.0 & 1.0 & - & 3.0 & 1.0 \\
\hline
\text{细度} & \text{比表面积/(m²/kg)} & \geq 600 & 400 & - & 15 000 & - \\
\hline
\text{45 μm方孔筛筛余(质量分数)/\%} & \leq - & 25.0 & 5.0 & 5.0 & 5.0 \\
\hline
\text{需水量比/\%} & \leq 115 & 105 & 100 & 115 & 125 & 120 \\
\hline
\text{活性指数/\%} & \geq 3 d & 80 & - & - & 90 & 85 \\
\hline
\text{活性指数/\%} & \geq 7 d & 100 & 75 & - & 95 & 90 \\
\hline
\text{活性指数/\%} & \geq 28 d & 110 & 100 & 70 & 95 & 115 & 105 \\
\hline
\end{array}\]

5.3 总碱量

总碱量按 \( \text{Na}_2\text{O} + 0.658\text{K}_2\text{O} \) 计算值表示。根据工程要求，由供需双方商定供货指标的要求。

6 试验方法

6.1 氧化镁、三氧化硫、烧失量、氯离子、二氧化硅、三氧化二铝、游离氧化钙、总碱量

按 GB/T 176 进行。

6.2 吸硫值

按本标准附录 A 进行。

6.3 含水率

按本标准附录 B 进行。

6.4 细度

比表面积: 磨细矿渣按 GB/T 8074 进行，硅灰按 GB/T 19587 进行。 45 μm 方孔筛筛余: 粉煤灰按 GB/T 1345 进行，磨细天然沸石、硅灰和偏高岭土按 GB/T 1345 中的水筛法进行。

GB/T 18736—2017

6.5 需水量比及活性指数

按本标准附录C进行。

7 检验规则

7.1 取样规则

7.1.1 矿物外加剂出厂前应按同类等级进行编号和取样，每一编号为一个取样单位。

7.1.2 磨细矿渣自产100t及以下的，50t为一个取样单位；自产大于100t且不大于2000t的，250t为一个取样单位；自产大于2000t的，500t为一个取样单位。硅灰及其复合矿物外加剂以30t为一个取样单位。其他矿物外加剂以120t为一个取样单位，其数量不足者也以一个取样单位计。

7.2 取样和留样

7.2.1 取样

取样按GB/T 12573规定进行。取样应随机取样，要有代表性。可以连续取样，也可以在20个以上不同部位取等量样品。每样总质量至少12kg，硅灰和磨细天然沸石取样量可以酌减，但总质量至少4kg。试样混匀后，按四分法缩减取比试验用量多1倍的试样。

7.2.2 留样

生产厂每一编号的矿物外加剂试样应分为两份，一份供产品出厂检验用，另一份密封保存6个月，以备复验或仲裁时用。

7.3 检验

7.3.1 出厂检验

每一编号的矿物外加剂应根据类别按表2的规定进行出厂检验。

表2 矿物外加剂出厂检验项目

| 试验项目 | 磨细矿渣 | 粉煤灰 | 磨细天然沸石 | 硅灰 | 偏高岭土 |
| --- | --- | --- | --- | --- | --- |
| 氧化镁 | Ⅰ | Ⅱ |  |  |  |
| 三氧化硫 |  |  |  |  |  |
| 烧失量 |  |  |  |  |  |
| 氯离子 |  |  |  |  |  |
| 二氧化硅 |  |  |  |  |  |
| 三氧化二铝 |  |  |  |  |  |
| 游离氧化钙 |  |  |  |  |  |
| 吸碱值 |  |  |  |  |  |
| 含水率 |  |  |  |  |  |

4

删除或修改为：GB/T 18736—2017

表 2（续）

\[\begin{array}{|c|c|c|c|c|c|c|}
\hline
\text{试验项目} & \text{磨细矿渣} & \text{粉煤灰} & \text{磨细天然沸石} & \text{硅灰} & \text{偏高岭土} \\
\hline
\text{细度} & \text{比重} & \text{II} & \text{III} & & \\
\hline
\text{粒度} & \text{比表面积} & \checkmark & \checkmark & & \\
\hline
\text{45 μm 方孔筛筛余} & & \checkmark & \checkmark & \checkmark & \checkmark \\
\hline
\text{需水量比} & \checkmark & \checkmark & \checkmark & \checkmark & \checkmark \\
\hline 
\text{活性指数} & \text{3 d} & \checkmark & \checkmark & & \checkmark \\
\hline
\text{7 d} & \checkmark & \checkmark & & \checkmark & \checkmark \\
\hline
\text{28 d} & \checkmark & \checkmark & \checkmark & \checkmark & \text{✓} \\
\hline
\end{array}\]

注：表中试验项目中打“✓”是每一编号的矿物外加剂应做的出厂检验项目。

7.3.2 型式检验

型式检验应包括第 5 章中规定的所有试验项目。有下列情况之一者，应进行型式检验：
——新产品或老产品转厂生产的试制定型鉴定；
——正式生产后，如材料、工艺有较大改变，可能影响产品性能时；
——正常生产，一年至少进行一次检验；
——产品长期停产后，恢复生产时；
——出厂检验结果与上次型式检验有较大差异时。

7.4 判定规则

7.4.1 出厂检验按照表 2 规定的检验项目全部符合表 1 的要求，如有一项不符合，则判定为不合格品。
7.4.2 型式检验需细矿渣性能符合表 1 中相应等级的规定，则判为相应等级；若其中有一项不符合规定指标，则判为不合格品。
粉煤灰、磨细天然沸石、硅灰、偏高岭土性能符合表 1 中相应类别的规定，则判为合格品；若其中有一项不符合规定指标，则判为不合格品。
7.4.3 在产品贮存期内，用户对产品质量提出异议时，可进行复验。复验可以用同一编号并样进行。如果用户要求现场取样，应事先在供货合同中规定。生产厂应在接到用户通知 7 日内会同用户共同取样，送质量监督检验机构检验；生产厂在规定时间内不送现场，用户可会同质检机构取样检验，结果同等有效。

7.5 检验报告

生产厂应在发货后 10 日内提供有效期内的型式检验报告和本批次的出厂检验报告（除 28 d 活性指数外），28 d 活性指数值应在发货后 32 d 内补报。矿物外加剂产品中加入的其他组分的品种和数量应在检验报告中予以说明。检验报告的内容应包括第 5 章中相应类别矿物外加剂的性能指标。

8 包装、标志、运输及贮存

8.1 包装

矿物外加剂可以袋装或散装。袋装每袋净质量不得少于标志质量的 99%，随机抽取 20 袋，其总质量

GB/T 18736—2017

量不得少于标志质量的20倍。包装袋应符合GB 9774的规定。散装由供需双方商定确定，但有关散装质量的要求应符合上述原则规定。

8.2 标志

应在包装袋明显位置注明以下内容：执行的国家标准号、产品名称、等级、净质量、生产厂名。生产日期及出厂编号应于产品合格证上予以注明。

8.3 运输

运输过程中应防止淋湿及包装破损，或混入其他产品。

8.4 贮存

在正常的运输、贮存条件下，矿物外加剂的储存期从产品生产之日起计算为180d。

矿物外加剂应分类、分等级贮存，在专用仓库或储仓中，不得露天堆放，以易于识别，便于检查和提货为原则。

储存时间超过储存期的产品，应予复检，检验合格后才能出库使用。

6

保留原始结构和内容，不得省略任何内容。

附录A  
（规范性附录）  
吸铵值测定方法  

A.1 范围  

本附录规定了磨细天然沸石吸铵值的测试方法。  

A.2 原理  

天然磨细沸石通过铵离子净交换即吸铵值来检验沸石粉的总交换容量，是综合评价沸石粉的一个重要指标。  

A.3 标准试剂  

A.3.1 氯化铵溶液：1 mol/L。  
A.3.2 氯化钾溶液：1 mol/L。  
A.3.3 硝酸铵溶液：0.005 mol/L。  
A.3.4 硝酸银溶液：5%。  
A.3.5 氯化钠标准溶液：0.1 mol/L。  
A.3.6 甲酸溶液：38%。  
A.3.7 酚酞溶液：1%。  

A.4 仪器  

A.4.1 干燥器：φ30 cm～φ40 cm。  
A.4.2 电炉：300 W～500 W。  
A.4.3 烧杯：150 mL。  
A.4.4 锥形瓶：250 mL～300 mL。  
A.4.5 漏斗：φ10 cm～φ20 cm，附中速定性滤纸。  
A.4.6 滴定管：50 mL，最小刻度0.1 mL。  
A.4.7 分析天平：200 g，感量0.1 mg。  

A.5 测试步骤  

A.5.1 取通过80 μm方孔筛的磨细天然沸石风干样，放入干燥器中24 h后，称取1 g，精确至0.1 mg，置于150 mL的烧杯中，加入100 mL的1 mol/L的氯化铵溶液。  
A.5.2 将烧杯放在电热板或调温电炉上加热微沸2 h（经常搅拌，可补充水，保持杯中溶液至少30 mL）。  
A.5.3 趁热用中速滤纸过滤，取煮沸并冷却的蒸馏水洗烧杯和滤纸沉淀，再用0.005 mol/L的硝酸铵溶液洗至无氯离子（用黑色比色板滴两滴稀洗液，加入一滴硝酸银溶液，无白色沉淀产生，表明无氯离子）。

GB/T 18736—2017

A.5.4 移去滤液瓶,将沉淀移到普通漏斗中,用煮沸的1 mol/L 氯化钾溶液每次约30 mL 冲洗沉淀物。用一干净烧杯承接,分四次洗至100 mL~120 mL为止。  
A.5.5 在洗液中加入10 mL 甲酸溶液,静置20 min。  
A.5.6 在锥形洗液中加入2滴~8滴酚酞指示剂,用氢氧化钠标准溶液滴定,直至微红色为终点(半分钟不褪色),记下消耗的氢氧化钠标准溶液体积。  

A.6 计算  

A.6.1 磨细天然沸石吸收值按式(A.1)计算,计算结果保留至0.1 mmol/kg:  
\[ A = \frac{M \times V \times 1 000}{m} \]  
(A.1)  

式中:  
A——吸收值,单位为毫摩尔每千克(mmol/kg);  
M——氢氧化钠标准溶液的摩尔浓度,单位为摩尔每升(mol/L);  
V——消耗的氢氧化钠标准溶液的体积,单位为毫升(mL);  
m——磨细天然沸石风干样放入干燥器中24 h的质量,单位为克(g)。  

A.6.2 同一样品分别进行两次测试,取其平均值为试验结果,精确至1 mmol/kg。如两次测试结果绝对值之差大于平均值的3%,应查找原因,重新按上述试验方法进行测试。

GB/T 18736—2017

附录 B
（规范性附录）
矿物外加剂含水率测定方法

B.1 范围

本附录规定了磨细矿渣、粉煤灰、磨细天然沸石、硅灰和偏高岭土及其复合的矿物外加剂含水率的测试方法。

B.2 原理

将矿物外加剂放入规定温度的烘干箱内烘至恒重，以烘干前和烘干后的质量之差与烘干前的质量之比确定矿物外加剂的含水率。

B.3 仪器

B.3.1 烘干箱：温度范围 0℃～200℃。
B.3.2 天平：最小分度值 0.01 g。

B.4 测试步骤

B.4.1 称取矿物外加剂试样约 50 g，准确至 0.01 g，倒入蒸发皿中。
B.4.2 将烘干箱温度调整并控制在 105℃～110℃。
B.4.3 将矿物外加剂试样放入烘干箱内烘干至恒重，取出后放在干燥器中冷却至室温后称量，准确至 0.01 g。

B.5 计算

B.5.1 矿物外加剂含水率按式（B.1）计算，计算结果精确至 0.1%：
\[ w = \frac{m_1 - m_0}{m_1} \times 100\% \]
......（B.1）

式中：
\( w \) ——矿物外加剂含水率，%；
\( m_1 \) ——烘干前试样的质量，单位为克（g）；
\( m_0 \) ——烘干后试样的质量，单位为克（g）。

B.5.2 含水率取两次试验结果的平均值，精确至 0.1%。

GB/T 18736—2017

附录 C
（规范性附录）
矿物外加剂胶砂需水量比及活性指数的测试方法

C.1 范围

本附录规定了磨细矿渣、粉煤灰、磨细天然沸石、硅灰和偏高岭土及其复合的矿物外加剂需水量比及活性指数的测试方法。

C.2 原理

C.2.1 测试受检胶砂和基准胶砂的相同流动度时的用水量，两者用水量之比评价矿物外加剂的需水量比。
C.2.2 测试受检胶砂和基准胶砂的抗压强度，采用两种胶砂同龄期的抗压强度之比评价矿物外加剂的活性指数。

C.3 仪器

C.3.1 采用 GB/T 17671—1999 中所规定的试验用仪器。
C.3.2 采用 GB/T 2419 中所规定的试验用仪器。
C.3.3 天平：分度值 0.01 g。

C.4 测试用材料

C.4.1 水泥：采用 GB 8076—2008 附录 A 中规定的基准水泥。
C.4.2 砂：符合 GB/T 17671—1999 规定的 ISO 标准砂。
C.4.3 水：采用自来水或蒸馏水。
C.4.4 矿物外加剂：受检的矿物外加剂。
C.4.5 化学外加剂：符合 GB 8076 要求的粉体系统标准型高效减水剂。技术要求见表 C.1。

表 C.1 粉体系统标准型高效减水剂技术要求

| 项目 | 减水率/%不小于 | 泌水率/%不大于 | 含气量/%不大于 | 凝结时间差/min | 抗压强度比/%不小于 | 硫酸钠含量/%不大于 |
| --- | --- | --- | --- | --- | --- | --- |
| 性能指标 | 14 | 90 | 3.0 | -90～+120 | 140 | 130 | 125 | 120 | 5.0 |

C.5 测试条件及方法

C.5.1 测试条件

实验室应符合 GB/T 17671—1999 中 4.1 的规定。试验用各种材料和用具应预先放在实验室内。

使其达到实验室相同的温度。

C.5.2 测试方法

C.5.2.1 胶砂配比

需水量比胶砂配比见表 C.2,活性指数胶砂配比见表 C.3。

表 C.2 需水量比胶砂配比 单位为克

\[\begin{array}{|c|c|c|c|c|c|c|}
\hline
材料 & 基准胶砂 & 受检胶砂 \\
\hline
& & 磨细矿渣 & 粉煤灰 & 磨细天然沸石 & 硅灰 & 偏高岭土 \\
\hline
基准水泥 & 450±2 & 225±1 & 315±1 & 405±1 & 405±1 & 382±1 \\
\hline
矿物外加剂 & — & 225±1 & 135±1 & 45±1 & 45±1 & 68±1 \\
\hline
ISO 标准砂 & 1 350±5 & 1 350±5 & 1 350±5 & 1 350 ±5 & 1 350±5 & 1 350±5 \\
\hline
水 & 225±1 & 使受检胶砂流动度达基准胶砂流动度值±5 mm \\
\hline
\end{array}\]

注：表 C.2 所示为一次搅拌量。

表 C.3 活性指数胶砂配比 单位为克

\[\begin{array}{|c|c|c|c|c|c|c|c|}
\hline
材料 & 基准胶砂 & 磨细矿渣 & 粉煤灰 & 磨细天然沸石 &硅灰 & 偏高岭土 \\
\hline
基准水泥 & 450±2 &225±1 &315±1 &405±1 &405±1 &382±1 \\
\hline
矿物外加剂 & — &225±1 &135±1 &45±1 &45±1 &68±1 \\
\hline
ISO 标准砂 & 1 350±5 &1 350±5 &1 350±5 &1 350±5 &1  350±5 &1 350±5 \\
\hline
水 & 225±1 &225±1 &225±1 &225±1 &225±1 &225±1 \\
\hline
\end{array}\]

注1：检测时，受检胶砂流动度小于基准胶砂流动度的，使用符合表 C.1 要求的粉煤灰标准型高效减水剂调整受检胶砂，使受检胶砂的流动度与基准胶砂流动度值之差在±5 mm 范围内。 注2：当受检胶砂流动度大于基准胶砂流动度时，不作调整，直接成型。 注3：表中所示为一次搅拌量。

C.5.2.2 胶砂搅拌和需水量比测试

C.5.2.2.1 胶砂搅拌

把水加入搅拌锅里，再加入预先混匀的水泥、化学外加剂和矿物外加剂，把锅放置在固定架上，上升至固定位置。然后按 GB/T 17671-1999 中 6.3 进行搅拌。开动机器后，首先低速搅拌 30 s，在第二个 30 s 开始的同时均匀地将砂子加入。把机器转至高速再搅拌 30 s 后，停掉 90 s，在停掉后的第一个 15 s 内用一个胶皮刮具将叶片和锅壁上的胶砂刮入锅中。在高速下继续搅拌 60 s。各个搅拌阶段，时间误差应在±1 s 以内。

C.5.2.2.2 需水量比测试

胶砂流动度测定按 GB/T 2419 进行，调整胶砂用水量使受检胶砂流动度控制在基准胶砂流动度的±5 mm 之内。

GB/T 18736—2017

C.5.2.3 试件的制备

按 GB/T 17671—1999 中第 7 章进行活性指数试验用胶砂试件的制备。

C.5.2.4 试件的养护

试件脱模前处理和养护,脱模,水中养护按 GB/T 17671—1999 中 8.1,8.2 和 8.3 进行。

C.5.2.5 强度和试验龄期

试件龄期是从水泥加水搅拌开始试验时算起,不同龄期强度试验在下列时间进行:
——72 h±45 min;
——7 d±2 h;
——28 d±8 h。

C.6 计算

C.6.1 需水量比

相应矿物外加剂的需水量比,按式(C.1)计算,计算结果精确至 1%:

\[ R_w = \frac{W}{225} \times 100\% \]

式中:
\( R_w \) ——受检胶砂的需水量比,%;
\( W \) ——受检胶砂的用水量,单位为克(g);
225 ——基准胶砂的用水量,单位为克(g)。

C.6.2 矿物外加剂活性指数计算

在测得相应龄期基准胶砂和受检胶砂抗压强度后,按式(C.2)计算矿物外加剂的相应龄期的活性指数,计算结果取为整数:

\[ A = \frac{R}{R_0} \times 100\% \]

式中:
\( A \) ——矿物外加剂的活性指数,%;
\( R \) ——受检胶砂相应龄期的抗压强度,单位为兆帕(MPa);
\( R_0 \) ——基准胶砂相应龄期的抗压强度,单位为兆帕(MPa)。

(C.2)

File: data/raw_documents_1/GBT 23439-2017 混凝土膨胀剂.md
# GBT 23439-2017 混凝土膨胀剂

保留原始结构和内容，不得省略任何内容。

混凝土膨胀剂

Expansive agents for concrete

中华人民共和国国家质量监督检验检疫总局 发布

中国国家标准化管理委员会 实施

ICS 91.100.30
Q 12

GB/T 23439—2017
代替 GB/T 23439—2009

2017-12-29 发布 2018-11-01 实施

Reprint the original content in the form of a book.

本文件规定了GB/T 23439-2009《混凝土膨胀剂》的编写要求。 本标准代替GB/T 23439-2009《混凝土膨胀剂》。与GB/T 23439-2009相比，除编辑性修改外主要技术内容变化如下： 修改了限制膨胀率和强度的要求（见第5章和第2009年版的第5章）； 修改了抗压强度的试验方法（见第6章和第2009年版的第6章）； 修改了检验规则（见第7章和第2009年版的第7章）； 修改了包装（见第8章和第2009年版的第8章）； 增加了附录A的试验方法B（见附录A）； 增加了附录B的试验方法B（见附录B）。 本标准由中国建筑材料联合会提出。 本标准由全国水泥制品标准化技术委员会（SAC/TC 197）归口。 本标准负责起草单位：中国建筑材料科学研究总院。 本标准参加起草单位：郑州市建文特材科技有限公司、天津钧鸣股份有限公司、重庆三圣实业股份有限公司、江苏苏博特新材料股份有限公司、山东省建筑科学研究院、武汉三源特建材有限责任公司、浙江合力海新材料股份有限公司、杭州力盾混凝土外加剂有限公司、金华市欣生海石开发有限公司、湖南武建建材有限责任公司、重庆大业新型建材集团有限公司、寿光市利飞混凝土外加剂有限公司。 本标准主要起草人：赵顺增、刘立、张学文、刘福全、李光明、田倩、王勇威、苑立东、丁小富、邓庆洪、胡景波、苑立明、吕剑、冯心礼、贾福杰、李长成。 本标准所代替标准的历次版本发布情况为： ——GB/T 23439-2009。

保留原始结构和内容，不得省略任何内容。

# 混凝土膨胀剂

## 1 范围

本标准规定了混凝土膨胀剂的术语和定义、分类和标记、要求、试验方法、检验规则及包装、标志、运输与贮存。 本标准适用于硫铝酸钙类、氧化钙类与硫铝酸钙-氧化钙类粉状混凝土膨胀剂。

## 2 规范性引用文件

下列文件对于本文件的应用是必不可少的。凡是注日期的引用文件，仅注日期的版本适用于本文件。凡是不注日期的引用文件，其最新版本（包括所有的修改单）适用于本文件。 GB/T 176 水泥化学分析方法 GB/T 700 硫系结构钢 GB/T 1345 水泥细度检验方法 筛析法 GB/T 1346 水泥标准稠度用水量、凝结时间、安定性检验方法 GB/T 1499.2 钢筋混凝土用钢 第2部分：热轧带肋钢筋 GB/T 4357 冷拉碳素弹簧钢丝 GB/T 6003.1 试验筛 技术要求和检验 第1部分：金属丝编织网试验筛 GB/T 8074 水泥比表面积测定方法 勃氏法 GB 8076 混凝土外加剂 GB/T 12573 水泥取样方法 GB/T 17671 水泥胶砂强度检验方法(ISO法) GB/T 50081 普通混凝土力学性能试验方法标准 JGJ 63 混凝土用水标准 YB/T 5241 低膨胀铁镍-铁镍铬合金

## 3 术语和定义

下列术语和定义适用于本文件。

### 3.1 混凝土膨胀剂 expansive agents for concrete

与水泥、水拌和后经水化反应生成钙矾石、氢氧化钙或钙矾石和氢氧化钙，使混凝土产生体积膨胀的外加剂。

### 3.2 硫铝酸钙类混凝土膨胀剂 calcium sulphoaluminate expansive agents for concrete

与水泥、水拌和后经水化反应生成钙矾石的混凝土膨胀剂。

### 3.3 氧化钙类混凝土膨胀剂 calcium oxide expansive agents for concrete

与水泥、水拌和后经水化反应生成氢氧化钙的混凝土膨胀剂。

保留原始结构和内容，不得省略任何内容。

GB/T 23439—2017

3.4 硫铝酸钙-氧化钙类混凝土膨胀剂 calcium sulphoaluminate-calcium oxide expansive agents for concrete 与水泥、水拌和后经水化反应生成钙矾石和氢氧化钙的混凝土膨胀剂。

4 分类和标记

4.1 分类

4.1.1 混凝土膨胀剂按水化产物分为：硫铝酸钙类混凝土膨胀剂（代号 A）、氧化钙类混凝土膨胀剂（代号 C）和硫铝酸钙-氧化钙类混凝土膨胀剂（代号 AC）三类。

4.1.2 混凝土膨胀剂按限制膨胀率分为 I 型和 II 型。

4.2 标记

本标准涉及的所有混凝土膨胀剂产品名称标注为 EA，按下列顺序进行标记：产品名称、代号、型号、标准号。

示例：

I 型硫铝酸钙类混凝土膨胀剂的标记：EA A I GB/T 23439—2017。

II 型氧化钙类混凝土膨胀剂：EA C II GB/T 23439—2017。

III 型硫铝酸钙-氧化钙类混凝土膨胀剂：EA AC II GB/T 23439—2017。

5 要求

5.1 化学成分

5.1.1 氧化镁

混凝土膨胀剂中的氧化镁含量应不大于 5%。

5.1.2 碱含量（选择性指标）

混凝土膨胀剂中的碱含量按 \( \text{Na}_2\text{O} + 0.658\text{K}_2\text{O} \) 计算值表示。若使用活性骨料，用户要求提供低碱混凝土膨胀剂时，混凝土膨胀剂中的碱含量应不大于 0.75%，或由供需双方协商确定。

5.2 物理性能

混凝土膨胀剂的物理性能指标应符合表 1 规定。

表 1 混凝土膨胀剂性能指标

| 项目 | 指标值 |
| --- | --- |
|  | I 型 | II 型 |
| 细度 | 比表面积（\( \text{m}^2/\text{kg} \)） | ≥ 200 |
|  | 1.18 mm筛余/% | ≤ 0.5 |
| 凝结时间 | 初凝/min | ≥ 45 |
|  | 终凝/min | ≤ 600 |

2

保留原始结构和内容，不得省略任何内容。

GB/T 23439—2017

表 1（续）

| 项目 | 指标值 |
| --- | --- |
|  | I 型 | II 型 |
| 限制膨胀率/% | 水中 7 d | ≥ 0.035 | 0.050 |
|  | 空气中 21 d | ≥ -0.015 | -0.010 |
| 抗压强度/MPa | 7 d | ≥ 22.5 |
|  | 28 d | ≥ 42.5 |

6 试验方法

6.1 化学成分

氧化镁、碱含量按 GB/T 176 进行。

6.2 物理性能

6.2.1 试验材料

6.2.1.1 水泥

采用 GB 8076 规定的基准水泥。因故得不到基准水泥时，允许采用由熟料与二水石膏共同粉磨而成的强度等级为 42.5 的硅酸盐水泥，且熟料中 \( C_3A \) 含量 6%～8%，\( C_3S \) 含量 55%～60%，游离氧化钙不超过 1.2%，碱 (\( Na_2O+0.658K_2O \)) 含量不超过 0.7%，水泥的比表面积 (\( 350 \pm 10 \) m²/kg)。

6.2.1.2 标准砂

符合 GB/T 17671 要求。

6.2.1.3 水

符合 JGJ 63 要求。

6.2.2 细度

比表面积测定按 GB/T 8074 的规定进行。1.18 mm 筛筛余测定采用 GB/T 6003.1 规定的金属筛，参照 GB/T 1345 中手工筛法进行。

6.2.3 凝结时间

按 GB/T 1346 进行，膨胀剂内掺 10%。

6.2.4 限制膨胀率

按附录 A 进行，当 A、B 两种方法的测试结果有分歧时，以 B 法为准。
注 1：掺混混凝土膨胀剂的混凝土单向限制膨胀性能试验方法参见附录 B。
注 2：掺混混凝土膨胀剂的水泥浆体或混凝土膨胀性能快速试验方法参见附录 C。

6.2.5 抗压强度

按 GB/T 17671 进行。

保留原始结构和内容，不得省略任何内容。

GB/T 23439—2017

注：掺膨润剂的混凝土限制状态下的抗压强度试验方法参见附录D。 每成型3条试件需称量的材料及用量如表2。

表2 抗压强度材料及用量 单位为克

| 材料    | 代号 | 材料质量 |
|---|---|---|
| 水泥    | C    | 427.5±2.0 |
| 膨胀剂    | E    | 22.5±0.1  |
| 标准砂    | S    | 1 350.0±5.0 |
| 拌和水    | W    | 225.0±1.0  |

注： \(\frac{E}{C+E}=0.05+\frac{S}{C+E}=3.00+\frac{W}{C+E}=0.50\)。

7 检验规则

7.1 检验分类

7.1.1 出厂检验

出厂检验项目为：细度、凝结时间、水中7d的限制膨胀率、7d的抗压强度。

7.1.2 型式检验

型式检验项目包括第5章规定的全部项目。有下列情况之一者，应进行型式检验： a) 正常生产时，每半年至少进行一次检验； b) 新产品或老产品转厂生产的试制定型鉴定； c) 正式生产后，如材料、工艺有较大改变，可能影响产品性能时； d) 产品停产超过90d，恢复生产时； e) 出厂检验结果与上次型式检验有较大差异时。

7.2 编号及取样

膨胀剂按同类型编号和取样。袋装和散装膨胀剂应分别进行编号和取样。膨胀剂出厂编号按生产能力规定，日产量超过200t时，以不超过200t为一编号；不足200t时，以日产量为一编号。 每一编号为一取样单位，取样方法按GB/T 12573进行。取样应具有代表性，可连续取，也可从20个以上不同部位取等量样品，总量不少于10kg。 每一编号取得的试样应充分混匀，分为两份，一份为检验样，一份为封存样，密封保存180d。

7.3 判定规则

7.3.1 出厂检验判定

型式检验报告在有效期内，且出厂检验项目结果符合要求，可判定出厂检验合格。

7.3.2 型式检验判定

产品性能指标全部符合第5章规定的全部要求，可判定型式检验合格，否则判定该批产品不合格。


保留原始结构和内容，不得省略任何内容。

GB/T 23439—2017

附录 A
（规范性附录）
限制膨胀率试验方法

A.1 概述

本附录规定了混凝土膨胀剂限制膨胀率的试验方法，分为试验方法 A 和试验方法 B。

A.2 试验方法 A

A.2.1 仪器

A.2.1.1 搅拌机、振动台、试模及下料漏斗

按 GB/T 17671 规定。

A.2.1.2 测量仪

测量仪由千分表、支架和标准杆组成（图 A.1），千分表的分辨率为 0.001 mm。

单位：毫米

图 A.1 A 法测量仪

A.2.1.3 纵向限制器

纵向限制器应符合以下规定：
a) 纵向限制器由纵向钢丝与钢板焊接制成（图 A.2）。
b) 钢丝采用 GB 4357 规定的 D 级弹簧钢丝，钢焊处拉脱强度不低于 785 MPa。

6

GB/T 23439—2017

c) 纵向限制器不应变形，出厂检验使用次数不应超过5次，第三方检测机构检验时不得超过1次。 单位为毫米

\[\begin{array}{c}
\text{说明：} \\
1 \text{——钢板；} \\
2 \text{——钢丝；} \\
3 \text{——钢焊丝。}
\end{array}\]

图A.2 纵向限制器

A.2.2 试验室环境条件

A.2.2.1 试验室、养护箱、养护水的温度、湿度应符合GB/T 17671的规定。 A.2.2.2 恒温恒湿（箱）室温度为（20±2）℃，湿度为（60±5）%。 A.2.2.3 每日应检查、记录温度、湿度变化情况。

A.2.3 试件制备

A.2.3.1 试验材料 见6.2.1。

A.2.3.2 水泥胶砂配合比 每成型3条试件需称量的材料及用量如表A.1。

表A.1 限制膨胀率试验材料及用量 单位为克

\[\begin{array}{|c|c|c|}
\hline
\text{材料} & \text{代号} & \text{材料质量} \\
\hline
\text{水泥} & \text{C} & 607.5\pm2.0 \\
\hline
\text{膨胀剂} & \text{E} & 67.5\pm0.2 \\
\hline
\text{标准砂} & \text{S} & 1350.0\pm5.0 \\
\hline
\text{拌和水} & \text{W} & 270.0\pm1.0 \\
\hline
\end{array}\]

注：\(\frac{E}{C+E}=0.10\)，\(\frac{S}{C+E}=2.00\)，\(\frac{W}{C+E}=0.40\)。

A.2.3.3 水泥胶砂搅拌、试体成型 按GB/T 17671规定进行。同一条件有3条试体供测长用，试体全长158mm，其中胶砂部分尺寸

GB/T 23439—2017

为 \(40 \ \text{mm} \times 40 \ \text{mm} \times 140 \ \text{mm}\)。

A.2.3.4 试体脱模

脱模时间以 A.2.4.2 规定配比试体的抗压强度达到 \((10 \pm 2) \ \text{MPa}\) 时的时间确定。

A.2.4 试体测长

测量前 3 h, 将测量仪、标准杆放在标准试验室内, 用标准杆校正测量仪并调整千分表零点。测量前, 将试体及测量仪测头擦净。每次测量时, 试体记有标志的一面与测量仪的相对位置应一致, 纵向限制器测头与测量仪测头应正确接触, 读数应精确至 \(0.001 \ \text{mm}\)。不同龄期的试体应在规定时间 \(\pm 1 \ \text{h}\) 内测量。

试体脱模后在 1 h 内测量试体的初始长度。

测量完初始长度的试体立即放入水中养护, 测量放入水中第 7 d 的长度。然后放入恒温恒湿(箱)室养护, 测量放入空气中第 21 d 的长度。也可以根据需要测量不同龄期的长度, 观察膨胀收缩变化趋势。

养护时, 应注意不损伤试体测头。试体之间应保持 \(15 \ \text{mm}\) 以上间隔, 试体支点距限制钢板两端约 \(30 \ \text{mm}\)。

A.2.5 结果计算

各龄期限制膨胀率按式(A.1)计算:

\[\varepsilon = \frac{L_1 - L}{L_0} \times 100 \quad \text{(A.1)}\]

式中:

\(\varepsilon\) —— 所测龄期的限制膨胀率, %;

\(L_1\) —— 所测龄期的试体长度测量值, 单位为毫米 \((\text{mm})\);

\(L\) —— 试体的初始长度测量值, 单位为毫米 \((\text{mm})\);

\(L_0\) —— 试体的基准长度, \(140 \ \text{mm}\)。

取相近的 2 个试体测定值的平均值作为限制膨胀率的测量结果, 计算值精确至 \(0.001\%\)。

A.3 试验方法 B

A.3.1 仪器

A.3.1.1 搅拌机、振动台、试模及下料漏斗

按 GB/T 17671 规定。

A.3.1.2 测量仪

测量仪由千分表、支架、养护水槽组成(图 A.3), 千分表的分辨率为 \(0.001 \ \text{mm}\)。

图 A.3 B 法测量仪

A.3.1.3 纵向限制器

同 A.2.1.3。

A.3.2 试验室温度、湿度

同 A.2.2。

A.3.3 试件制备

同 A.2.3。

A.3.4 试件测长

测量前 3 h, 将测量仪、恒温水槽、自来水放在标准试验室内恒温, 并将试件及测量仪测头擦净。 试件脱模后在 1 h 内应固定在测量支架上, 将测量支架和试件一起放入未加水的恒温水槽, 测量试件的初始长度。之后向恒温水槽中注入温度为 \(20 \pm 2^\circ C\) 的自来水, 水面应高于试件的水平线或部分, 在水中养护期间不准移动试件和恒温水槽。测量试件放入水中第 7 d 的长度, 然后在 1 h 内放掉恒温水槽中的水, 将测量支架和试件一起取出放入恒温恒湿(箱)室养护, 调整千分表读数至出水前的长度值, 再测量试件放入空气中第 21 d 的长度。也可以记录试件放入恒温恒湿(箱)室时千分表的读数, 再测量试件放入空气中第 21 d 的长度, 计算时进行校正。 根据需要也可以测量不同龄期的长度, 观察膨胀收缩变化趋势。 测量该数据精确至 0.001 mm。不同龄期的试件应在规定时间±1 h 内测量。

A.3.5 结果计算

同 A.2.5。

保留原始结构和内容，不得省略任何内容。

GB/T 23439—2017

附录 B
（资料性附录）
掺膨胀剂的混凝土限制膨胀和收缩试验方法

B.1 概述

本方法适用于测定掺膨胀剂混凝土的限制膨胀率及限制干缩率。分为试验方法 A 和试验方法 B，当两种试验方法的测试结果有分歧时，以试验方法 B 为准。

B.2 试验方法 A

B.2.1 仪器

B.2.1.1 测量仪

测量仪由千分表、支架和标准杆组成（图 B.1），千分表分辨率为 0.001 mm。

图 B.1 A 法测量仪

B.2.1.2 纵向限制器

纵向限制器应符合以下规定：
a) 纵向限制器由纵向限制钢筋与钢板焊接制成（图 B.2）。
b) 纵向限制钢筋采用 GB/T 1499.2 中规定的钢筋，直径 10 mm，横截面面积 78.54 mm²。钢筋两测焊 12 mm 厚的钢板，材质符合 GB/T 700 技术要求，钢筋两端点各 7.5 mm 范围内为黄铜或不锈钢，测头呈球面状，半径为 3 mm。钢板与钢筋焊接处的焊接强度，不应低于 260 MPa。
c) 纵向限制器不应变形，一般检验可重复使用 3 次。
d) 该纵向限制器的配筋率为 0.79%。

10

单位：毫米

图 B.2 纵向限制器

B.2.2 试验室环境条件

B.2.2.1 用于混凝土试体成型和测量的试验室的温度为 \((20 \pm 2) \degree C\)。

B.2.2.2 用于养护混凝土试体的恒温水槽的温度为 \((20 \pm 2) \degree C\)。恒温恒湿室温度为 \((20 \pm 2) \degree C\)，湿度为 \((60 \pm 5) \%\)。

B.2.2.3 每日应检查、记录温度变化情况。

B.2.3 试体制作

用于成型试体的模型宽度和高度均为 \(100 \text{ mm}\)，长度大于 \(360 \text{ mm}\)。

同一条件有 3 条试体供测用，试体全长 \(355 \text{ mm}\)，其中混凝土部分尺寸为 \(100 \text{ mm} \times 100 \text{ mm} \times 300 \text{ mm}\)。

首先把纵向限制器从入试模中，然后将混凝土一次装入试模，把试模放在振动台上振动至表面呈现水泥浆，不泛气泡为止，刮去多余的混凝土并抹平；然后把试体置于温度为 \((20 \pm 2) \degree C\) 的养护室内养护，试体表面用塑料布或湿布覆盖，防止水分蒸发。

当混凝土抗压强度达到 \(3 \text{ MPa} \sim 5 \text{ MPa}\) 时拆模（成型后 \(12 \text{ h} \sim 16 \text{ h}\)）。

B.2.4 试体测长和养护

B.2.4.1 试体测长

测长前的准备和操作方法按照 A.2.4 进行，测量完初始长度的试体立即放入恒温水槽中养护，在规定期间进行测长。

测长的龄期从加水搅拌开始计算，一般测量 \(3 \text{ d} \sim 7 \text{ d}\) 和 \(14 \text{ d}\) 的长度变化。\(14 \text{ d}\) 后，将试体移入恒温恒湿室中养护，分别测量空气中 \(28 \text{ d} \sim 42 \text{ d}\) 的长度变化。也可根据需要安排测量龄期。

B.2.4.2 试体养护

养护时，应注意不损伤试体测头。试体之间应保持 \(25 \text{ mm}\) 以上间隔，试体支点距限制钢板两端约 \(70 \text{ mm}\)。

GB/T 23439—2017

B.2.5 结果计算

长度变化率按式(B.1)计算：

\[\varepsilon = \frac{L_1 - L}{L_0} \times 100 \quad \text{(B.1)}\]

式中：

\(\varepsilon\) ——所测钢材的长度变化率，\%;

\(L_1\) ——所测钢材的试件长度测量值，单位为毫米(mm);

\(L\) ——初始长度测量值，单位为毫米(mm);

\(L_0\) ——试件的基准长度，300 mm。

取相近的2个试件测定值的平均值作为长度变化率的测量结果，计算值精确至0.001%。

导入混凝土中的膨胀或收缩应力按式(B.2)计算：

\[\sigma = \mu \cdot E \cdot \varepsilon \quad \text{(B.2)}\]

式中：

\(\sigma\) ——膨胀或收缩应力，单位为兆帕(MPa);

\(\mu\) ——配筋率，\%;

\(E\) ——限制钢筋的弹性模量，取2.0×10^5 MPa;

\(\varepsilon\) ——所测钢材的长度变化率，\%。

计算值精确至0.01 MPa。

B.3 试验方法B

B.3.1 仪器

B.3.1.1 纵向限制器

纵向限制器应符合以下规定：

a) 纵向限制器由纵向限制钢筋与钢板焊接制成(图B.3)。

b) 纵向限制钢筋采用GB/T 1499.2中规定的钢筋，直径10 mm，横截面积78.54 mm²。钢筋两侧焊12 mm厚的钢板，材质符合GB/T 700技术要求。钢板与钢筋焊接处的焊接强度，不应低于260 MPa。

c) 纵向限制器不应变形，一般检验可重复使用3次。

d) 该纵向限制器的配筋率为0.79\%。

GB/T 23439—2017

单位为毫米

图 B.3 纵向限制器

B.3.1.2 试验装置示意图

试验装置示意图(B.4)。测量连杆应采用直径8mm的低膨胀铁镍、铁镍钴合金，材质符合YB/T 5241技术要求。左、右支架和紧固螺钉为不锈钢材质，测量连杆、支架与纵向限制器应安装牢固。

说明：

1——千分表；
2——千分表紧固螺丝；
3——左支架；
4——千分表测头；
5——测量连杆；
6——对中调节螺丝(3个，120°均匀分布)；
7——对中调节套(与5紧配合)；
8——测量连杆紧固螺丝；
9——右支架；
10——右紧固螺钉；
11——右支架紧固螺丝；
12——养护水；
13——右端板；
14——限制销钉(φ10)；
15——混凝土试件；
16——左端板；
17——左支架紧固螺丝；
18——混凝土模型(100 mm×100 mm×400 mm)；
19——左紧固螺钉。

图 B.4 试验装置示意图

GB/T 23439—2017

B.3.2 试验室环境条件

同 B.2.2。

B.3.3 试件制作

用于成型试件的的模型宽度和高度均为 100 mm，长度为 400 mm。

同一条件有 3 条试件供测用，试件混凝土部分尺寸为 100 mm×100 mm×300 mm。

首先按好左右测量支架的纵向限制器及放入试模中，然后将混凝土 1 次装入试模，把试模放在振动台上振动至表面呈现水泥浆，不泛气泡为止，刮去多余的混凝土并抹平；试体表面用湿布覆盖，防止水分蒸发；然后把试件置于温度为 \((20±2)℃\) 的标准养护室，并牢固安装测量杆和千分表。

B.3.4 试件测长和养护

装好测量杆和千分表的试体在标准养护室内的静置 120 min，读取初始长度；当混凝土抗压强度达到 3 MPa～5 MPa(或型后 12 h～16 h)，在试体两端注满温度为 \((20±2)℃\) 的自来水，水养护期间，试体表面应一直用湿布覆盖。在规定龄期进行测长。测长的龄期从加水搅拌开始计算，一般测量 3 d, 7 d 和 14 d 的长度变化。14 d 后，将试体从模型中取出，并在 1 h 之内，移入恒温恒湿室中养护，调整千分表读数至出本前的长度值，也可以记录试体放入恒温恒湿(箱)室时千分表的读数，计算时进行校正。分别测量试体放入空气中 28 d, 42 d 的长度变化。也可根据需要安排测量龄期。在恒温恒湿(箱)室养护时，试体之间应保持 25 mm 以上间隔，试体支点距限制钢板两端约 70 mm。

B.3.5 结果计算

长度变化率按式(B.3)计算：

\[\varepsilon = \frac{L_1 - L}{2L_0} \times 100\]

式中：

\(\varepsilon\) ——所测龄期的长度变化率，%；

\(L_1\) ——所测龄期的千分表读值，单位为毫米(mm)；

\(L\) ——初始千分表读值，单位为毫米(mm)；

\(L_0\) ——试体的基准长度，300 mm。

取相近的 2 个试体测定值的平均值作为长度变化率的测量结果，计算值精确至 0.001%。

导入混凝土中的膨胀或收缩应力按式(B.2)计算。

GB/T 23439—2017

附录 C
(资料性附录)
混凝土膨胀剂和掺膨胀剂的混凝土膨胀性能快速试验方法

C.1 本附录规定了在测定混凝土膨胀率之前，判断膨胀剂或混凝土是否具有一定膨胀性能的快速简易试验方法，结果供用户参考。
C.2 本试验方法适用于定性判别混凝土膨胀剂或掺混凝土膨胀剂的混凝土的膨胀性能。
C.3 混凝土膨胀剂的膨胀性能快速试验方法如下：
称取强度等级为 42.5 的硅酸盐水泥或普通硅酸盐水泥(1350±5) g，受检混凝土膨胀剂(150±1) g，水(675±1) g，手工搅拌均匀。将搅拌均匀的水泥浆体用漏斗注满容积为 600 mL 的玻璃啤酒瓶，并盖好瓶口，观察玻璃瓶出现裂缝的时间。
C.4 掺混凝土膨胀剂的混凝土的膨胀性能快速试验方法如下：
在现浇或搅拌好的掺混凝土膨胀剂的混凝土，将约 400 mL 的混凝土装入容积为 500 mL 的玻璃烧杯中，用竹筷轻轻搅动密实，并用塑料薄膜封好烧杯口。待混凝土终凝后，揭开塑料薄膜，向烧杯中注满清水，再用塑料薄膜密封烧杯，观察玻璃烧杯出现裂缝的时间。

保留原始格式和内容，不得省略任何内容。

GB/T 23439-2017

附录 D  
（资料性附录）  
限制养护的膨胀混凝土的抗压强度试验方法  

D.1 本附录规定了在近于三向模版限制状态下养护的膨胀混凝土的抗压强度检验方法。  
D.2 试体尺寸及制作按照 GB/T 50081 进行，应用钢制模型，装入混凝土之前，确认模型的挡块不松动。  
D.3 养护和脱模应符合下列规定：  
a) 试体制作和养护的标准温度为 \((20 \pm 2) \degree C\)。如果在非标准温度条件下制作，应记录制作和养护温度。  
b) 试体带模在湿润状态下养护龄期不少于 7 d，为保持湿润状态，将试体置于水槽中，或置于空气中，在其表面覆盖湿布等，7 d 后可拆模进行标准养护，拆模时，模型破损或接缝处张开的试体，不能用于检验。  
D.4 抗压强度检验按照 GB/T 50081 进行。  

GB/T 23439-2017

版权专有 侵权必究  
书号：155066·1-59072
