Repository: chengxy1/college_project

# EBR-CFR 工程实现项目 (Evidence-Based Reranking with Counterfactual Reasoning)

硕士学位论文核心重排序算法工程原型。

## 目录结构
- `config/`: 系统及算法参数配置 (`settings.yaml`)
- `data/raw_documents/`: 原始非结构化工程规范与报告文本
- `data/test_cases/`: 结构化评估与测试样本 (`c30_concrete_eval.json`)
- `src/models/`: 数据模型与元数据契约 (`schemas.py`)
- `src/modules/`: 
  - `structure_modeler.py`: 层级一 证据结构建模
  - `cf_reasoner.py`: 层级二 反事实效用推理
- `src/pipeline.py`: 双层流水线调度与过滤决策
- `tests/`: 自动化单元测试与指标验证
- `main.py`: 快速运行入口

## 快速上手
1. 安装依赖：
   ```bash
   pip install -r requirements.txt
   ```
2. 运行自动化测试：
   ```bash
   pytest tests/ -v -s
   ```
3. 运行完整重排序流水线：
   ```bash
   python main.py
   ```

File: data/raw_documents_1/GBT 27690-2011 砂浆和混凝土用硅灰.md
# GBT 27690-2011 砂浆和混凝土用硅灰

中华人民共和国国家标准

GB/T 27690-2011

砂浆和混凝土用硅灰

Silica fume for cement mortar and concrete

2011-11-21 发布 2012-08-01 实施

中华人民共和国国家质量监督检验检疫总局 发布 中国国家标准化管理委员会

本标准按照 GB/T 1.1—2009 给出的规则起草。 本标准由中国建筑材料联合会提出。 本标准由全国水泥制品标准化技术委员会(SAC/TC 197)归口。 本标准负责起草单位:中国建筑材料检验认证中心有限公司,山东新城建工股份有限公司,大连金 广建设集团有限公司。 本标准参加起草单位:泰兴市第一建筑安装工程有限公司,甘肃三远硅材料有限公司,江西省建筑 材料工业科学研究院设计院,中交武汉港湾工程设计研究院有限公司,上海市建筑科学研究院(集团)有限 公司,大连理工大学,北京城建亚东混凝土有限责任公司,埃肯国际贸易(上海)有限公司。 本标准主要起草人:张利俊,蒋玉川,崔佃和,王拥鹏,李春亮,朱启林,诸葛顺金,李运北,王洪涛, 乔洲,刘可心,刘松柏,王宝民,俞海勇,杨磊,安同富,张贺。

保留原始结构和内容，不得省略任何内容。

GB/T 27690-2011

砂浆和混凝土用硅灰

1 范围

本标准规定了砂浆和混凝土用硅灰的术语和定义、分类和标记、要求、试验方法、检验规则、包装、标识、运输和贮存。 本标准适用于砂浆和混凝土用硅灰。

2 规范性引用文件

下列文件对于本文件的应用是必不可少的。凡是注日期的引用文件，仅所注日期的版本适用于本文件。凡是不注日期的引用文件，其最新版本（包括所有的修改单）适用于本文件。 GB/T 176 水泥化学分析方法 GB/T 2419 水泥胶砂流动度测定方法 GB 6566 建筑材料放射性核素限量 GB 8076-2008 混凝土外加剂 GB/T 12573 水泥取样方法 GB/T 19587 气体吸附 BET 法测定固态物质比表面积 GB/T 17671-1999 水泥胶砂强度检验方法(ISO 法) GB/T 18736-2002 高强高性能混凝土用矿物外加剂 GB/T 50082-2009 普通混凝土长期性能和耐久性能试验方法标准 JC/T 420 水泥原料中氯的化学分析方法 JC/T 681 行星式水泥胶砂搅拌机

3 术语和定义

下列术语和定义适用于本文件。

3.1 硅灰 silica fume 在冶炼硅铁合金或工业硅时，通过烟道排出的粉尘，经收集得到的以无定形二氧化硅为主要成分的粉体材料。

3.2 硅灰浆 silica fume slurry 以水为载体的含有一定数量硅灰的匀质性浆料。

4 分类和标记

4.1 分类 硅灰按其使用时的状态，可分为硅灰(代号 SF)和硅灰浆(代号 SF-S)。

GB/T 27690-2011

4.2 产品标记

产品标记由分类代号和标准号组成。 示例：硅灰浆，标记为： SP-S GB/T 27690-2011

5 要求

硅灰的技术要求应符合表1的规定。

表1 硅灰的技术要求

| 项目    | 指标    |
|---|---|
| 固含量(液料)    | 按生产厂控制值的±2%    |
| 总碱量    | ≤1.5%    |
| SiO₂含量    | ≥85.0%    |
| 氯含量    | ≤0.1%    |
| 含水率(粉料)    | ≤3.0%    |
| 烧失量    | ≤4.0%    |
| 需水量比    | ≤1.25%    |
| 比表面积(比表面积法) | ≥15.0m²/g    |
| 活性指数(7d快速法) | ≥105%    |
| 放射性    | Ir≤1.0和Ir≤10    |
| 抑碱骨料反应性    | 14d膨胀率降低值≤35%    |
| 抗氯离子渗透性    | 28d电通量之比≤40%    |

注1：硅灰浆按产品国家标准或行业标准执行。 注2：抑碱骨料反应性和抗氯离子渗透性为选择性试验项目，由供需双方协商确定。

6 试验方法

6.1 SiO₂含量 按GB/T 18736-2002附录A进行。

6.2 氯含量 按JC/T 420进行。

6.3 含水率、烧失量、总碱量 按GB/T 176进行。

6.4 固含量 按附录A进行。

保留原始结构和内容，不得省略任何内容。

GB/T 27690-2011

6.5 需水量比

按 GB/T 18736-2002 附录 C 进行。

6.6 比表面积

按 GB/T 19587 进行。

6.7 活性指数

按附录 B 进行。

6.8 放射性

按 GB 6566 进行。

6.9 抑制碱骨料反应性

按附录 C 进行。

6.10 抗氯离子渗透性

按照 GB/T 50082-2009 第 7 章进行，抗氯离子渗透性能用受检混凝土与基准混凝土电通量之比表示。混凝土配合比用材料应符合 GB 8076-2008 的规定。基准混凝土配合比水泥用量为 400 kg/m\(^3\) ± 5 kg/m\(^3\)，砂率为 36%～40%，坍落度控制在 80 mm ± 10 mm；受检混凝土中掺入硅灰 10%（占胶凝材料总量比例），并采用符合 GB 8076-2008 标准中标准型高效减水剂要求的杂系减水剂调整受检混凝土坍落度，减水剂的减水率要求大于 18%。

注：硅灰浆制样方法参照附录 A 规定的方法进行。

7 检验规则

7.1 批号、取样和留样

7.1.1 批号

以 30 t 相同种类的硅灰/硅灰浆为一个检验批，不足 30 t 计一个检验批。

7.1.2 取样

取样按 GB/T 12573 进行，取样应有代表性，可连续取，也可以从 10 个以上不同部位取等量样品，总量至少 5 kg，硅灰浆至少 15 kg，试样应混合均匀。

7.1.3 留样

生产厂的同一批硅灰试样应分为两等份，一份供产品出厂检验用，另一份密封保存 6 个月，以备复验或仲裁时用。

7.2 检验

7.2.1 出厂检验

每一批号硅灰出厂检验项目包括 SiO\(_2\) 含量、含水率（固含量）、需水量比、烧失量。

GB/T 27690-2011

7.2.2 型式检验

型式检验项目包括本标准第5章的全部性能指标。有下列情况之一者，应进行型式检验。
a) 新产品或老产品转厂生产的试制定型鉴定；
b) 正式生产后，如材料、工艺有较大改变，可能影响产品性能时；
c) 正常生产时，一年至少进行一次检验；
d) 产品长期停产后，恢复生产时；
e) 出厂检验结果与上次型式检验有较大差异时；
f) 国家质量监督机构提出进行型式试验要求时。

7.3 判定规则

7.3.1 出厂检验

SiO₂含量、含水率（固含量）、需水量比和烧失量的检验结果均应符合第5章的要求，若有一项的检验结果不符合要求，为不合格品，不能出厂。

7.3.2 型式检验

产品所检验的项目均符合第5章规定的，判为合格品；若有一项指标不符合本标准要求，判为不合格品。

7.4 复验

在产品贮存期内，用户对产品质量提出异议时，可进行复验。复验可以用同一编号封存样品进行。如果使用方要求现场取样，应事先在供货合同中规定。生产厂应在接到用户通知后7日内会同用户共同取样，送质量监督检验机构检验；生产厂在规定时间内不送现场，用户可会同质检机构取样检验，结果同等有效。

8 包装、标识、运输和贮存

8.1 包装

硅灰可以袋装或散装，硅灰袋由密封的容器包装，应标志环保。袋（容器）装每袋（容器）净质量不得少于标识质量的100%。其他包装型式由供需双方协商确定。

8.2 标识

袋装硅灰的包装袋上应清楚标明产品名称、产品标记、净含量、生产方名称和地址、批号、生产日期。散装硅灰应提交与袋装标识相同内容的卡片。

8.3 运输和贮存

硅灰在运输和贮存时不得受潮、混入杂物，同时应防止污染环境。贮存期从产品生产之日起计算为6个月，贮存时间超过贮存期的应复检，合格后方能使用。

GB/T 27690—2011

附录 A  
（规范性附录）  
硅灰浆固含量检验方法  

A.1 方法提要  
在已恒量的称量瓶内放入硅灰浆样品在一定的温度下烘至恒量。  

A.2 仪器设备  
仪器设备应满足下列要求：  
a) 烘箱——温度控制范围为105℃±5℃，  
b) 天平——称量100g，感量0.0001g；  
c) 带盖称量瓶——25mm×65mm；  
d) 干燥器——内盛变色硅胶。  

A.3 试验步骤  
A.3.1 将洁净带盖称量瓶放入烘箱内，于100℃～105℃烘30min，取出置于干燥器中，冷却30min后称量，重复上述过程直至恒量，其质量为m₁。  
A.3.2 将5.00g～10.00g硅灰浆放入已恒量的称量瓶内，盖上盖称出硅灰浆及称量瓶的总质量为m₂。  
A.3.3 将盛有硅灰浆的称量瓶放入烘箱内，开启瓶盖，升温至100℃～105℃烘干，盖上盖置于干燥器中冷却30min后称量，重复上述过程直至恒量，其质量为m₃。  

A.4 结果表示  
硅灰浆固含量Xₘ按式(A.1)计算，精确至0.1%。  
\[X_{m} = \frac{m_{2} - m_{0}}{m_{1} - m_{0}} \times 100 \quad \text{(A.1)}\]  
式中：  
\(X_{m}\)——硅灰浆固含量，%；  
\(m_{0}\)——称量瓶质量，单位为克(g)；  
\(m_{1}\)——称量瓶加硅灰浆的质量，单位为克(g)；  
\(m_{2}\)——称量瓶加烘干后硅灰浆的质量，单位为克(g)。

保留原始结构和内容，不得省略任何内容。

GB/T 27690-2011

附录 B  
（规范性附录）  
活性指数试验方法  

B.1 仪器设备  

采用 GB/T 17671-1999 中所规定的试验用仪器。  

B.2 原材料  

B.2.1 水泥  

采用 GB 8076-2008 附录 C 中规定的基准水泥。允许采用 C\(_3\)A 含量 6%～8%，总碱量 (Na\(_2\)O)\(_5\) + 0.658K\(_2\)O 不大于 1%的熟料和二次石膏、矿渣共同磨制的强度等级大于 (含) 42.5 的普通硅酸盐水泥，但仲裁仍需用基准水泥。  

B.2.2 砂  

符合 GB/T 17671-1999 规定的标准砂。  

B.2.3 水  

采用自来水或蒸馏水。  

B.2.4 高效减水剂  

采用符合 GB 8076-2008 中标准型高效减水剂要求的萘系减水剂，要求减水率大于 18%。  

B.3 试验条件及方法  

B.3.1 试验条件  

试验室应符合 GB/T 17671-1999 中 4.1 的规定。试验用各种材料和用具应预先放在试验室内 24 h 以上，使其到达试验室相同的温度。  

B.3.2 试验步骤  

B.3.2.1 胶砂配合比  

表 B.1 胶砂配合比  
单位：克  

| 材料    | 水泥 | 硅灰 | 标准砂 | 水 |
|---|---|---|---|---|
| 基准胶砂 | 450  | —    | 1 350  | 225 |
| 受检胶砂 | 405  | 45   | 1 350  | 225 |

注 1：受检胶砂中应加入高效减水剂，使受检胶砂流动度达到基准胶砂流动度值的 ±5 mm。  
注 2：以上为一次搅拌量，一次成型 3 个试件。

保留原始结构和内容，不得省略任何内容。

GB/T 27690—2011

B.3.2.2 搅拌

把水(水和外加剂)加入搅拌锅里,再加入水泥(预先混匀的水泥和硅灰),把锅放置在固定架上,上升至固定位置。然后按 GB/T 17671—1999 中 6.3 进行搅拌,开动机器后,低速搅拌 30 s 后,在第二个 30 s 开始的同时均匀地将砂子加入。当各级砂是分装时,从最粗粒级开始,依次将所需的每级砂量加完。把机器转至高速再搅拌 30 s。停 30 s,在第一个 15 s 内用一个胶皮刮具将叶片和锅壁上的胶砂刮入锅中。在高速下继续搅拌 60 s。各个搅拌阶段,时间误差应在 ±1 s 以内。水泥胶砂流动度测定按照 GB/T 2419 进行。

B.3.2.3 试件制备

按 GB/T 17671—1999 中第 7 章进行。

B.3.2.4 试件的养护

胶砂试件成型后,1 d 脱模。脱模前,试件应置于温度 20 ℃±2 ℃,湿度 95% 以上的环境中养护;脱模后,试件置于密闭的蒸养箱中,在 65 ℃±2 ℃温度下蒸养 6 d。

B.3.2.5 强度测定

胶砂试件养护 7 d 龄期后,从蒸养箱中取出,在试验条件下冷却至室温,进行抗压强度试验。抗压强度试验按 GB/T 17671—1999 中第 9 章进行。

B.4 结果计算

7 d 龄期硅灰的活性指数按式(B.1)计算,计算结果精确到 1%。

\[A = \frac{R}{R_0} \times 100 \quad \dots \dots \dots \dots \dots \dots \dots \dots \dots \dots \quad \dots \dots \dots \dots \dots \dots \dots \dots \quad (B.1)\]

式中:

\( A \)——硅灰的活性指数, %;

\( R \)——受检胶砂 7 d 龄期的抗压强度,单位为兆帕(MPa);

\( R_0 \)——基准胶砂 7 d 龄期的抗压强度,单位为兆帕(MPa)。

GB/T 27690-2011

附录 C  
（规范性附录）  
抑制碱骨料反应试验方法  

C.1 本试验方法采用检验碱骨料反应的快速砂浆棒法，通过人工设置碱骨料反应的条件，检验硅灰对碱骨料反应的抑制作用。  

C.2 仪器设备  
仪器设备应满足下列要求：  
a) 烘箱——温度控制范围为 \(105 \degree C \pm 5 \degree C\);  
b) 天平——称量 \(1000 g\), 感量 \(0.1 g\);  
c) 试验筛——筛孔公称直径为 \(4.75 \text{mm}, 2.36 \text{mm}, 1.18 \text{mm}, 600 \mu \text{m}, 300 \mu \text{m}, 150 \mu \text{m}\) 的方孔筛各一只;  
d) 测长仪——测量范围 \(275 \text{mm} \sim 300 \text{mm}\), 精度 \(0.01 \text{mm}\);  
e) 水泥胶砂搅拌机——应符合 JC/T 681 的规定;  
f) 恒温养护箱或水浴——温度控制范围为 \(80 \degree C \pm 2 \degree C\);  
g) 养护箱——由耐碱耐高温的材料制成，不漏水，密封，防止容器内湿度下降，筒的容积可以保证试件全部浸没在水中。筒内设有试件架，试件垂直于试件架放置;  
h) 试模——金属试模，尺寸为 \(25 \text{mm} \times 25 \text{mm} \times 280 \text{mm}\), 试模两端正中有小孔，装有不锈钢测头，镊刀、捣棒、量筒、干燥器等。  

C.3 原材料  
C.3.1 骨料：石英玻璃颗粒（级配满足表 C.1 的要求），骨料应洗净并烘干备用。  

表 C.1 碱集料反应用砂各粒级质量  

| 筛径 | 2.36 mm~4.75 mm | 1.18 mm~2.36 mm | 600 μm~1.18 mm | 300 μm~600 μm | 150 μm~300 μm |
|---|---|---|---|---|---|
| 比例/% | 10    | 25    | 25    | 25    | 15    |

C.3.2 水泥：水泥应采用高碱水泥，碱含量控制在 \(0.95\% \sim 1.05\% (\text{Na}_2\text{O} + 0.658\text{K}_2\text{O})\)，当碱含量低于此值时，可掺烧度为 \(10\%\) 的氢氧化钠溶液，将碱含量调至此范围。  

C.3.3 水：蒸馏水。  

C.4 配合比  
胶砂配合比见（表 C.2）：  

表 C.2 胶砂配合比 单位为克  

| 原材料    | 高碱水泥 | 玻璃骨料 | 硅灰 |
|---|---|---|---|
| 基准胶砂配合比 | 400    | 900    | —    |
| 受检胶砂配合比 | 360    | 900    | 40    |

注：用水量按流动度控制在 \(100 \text{mm} \sim 115 \text{mm}\)，每次成型 3 个试件。

保留原始结构和内容，不省略任何内容。

C.5 试件成型  
C.5.1 成型前24h,将试验所用材料(水泥、砂、拌和用水等)放入20℃±2℃的恒温室中。  
C.5.2 将称好的水泥与砂倒入搅拌锅,应按GB/T 17671-1999的规定进行搅拌。  
C.5.3 搅拌完成后,将砂浆分两层装入试模内,每层捣40次,测头周围应填实,浇捣完毕后用模刀刮除多余砂浆,抹平表面,并标明测定方向及编号。  

C.6 试验步骤  
C.6.1 将试件成型完毕后,带模放入标准养护室,养护24h±4h后脱模。  
C.6.2 脱模后,将试件浸泡在装有自来水的养护箱中,并将养护箱放入温度80℃±2℃的烘箱或水浴箱中养护24h。同种骨料制成的试件放在同一个养护箱中。  
C.6.3 然后将养护箱逐个取出。每次从养护箱中取出一个试件,用抹布擦干表面,立即用测长仪测试试件的基长(\(L_0\))。每个试件至少重复测试两次,取差值在仪器精度范围内的两个读数的平均值作为长度测定值(精确至0.02mm),每次每个试件的测量方向应一致;从取出试件擦干到该数完成应在15s±5s内结束,该数后的试件应用湿布覆盖。全部试件测定基准长度后,把试件放入装有浓度为1mol/L氢氧化钠溶液的养护箱中,并确保试件被完全浸泡。溶液温度应保持在80℃±2℃,将养护箱放回烘箱或水浴箱中。  

注:用测长仪测定任一试件的长度时,均应先调整测长仪的零点。  
C.6.4 自测定基准长度之日起,第3d,7d,10d,14d再分别测其长度(\(L_0\))。测长方法与测长方法相同。每次测量完毕后,应将试件调头放入原养护箱,盖好箱盖,放回80℃±2℃的烘箱或水浴箱中,继续养护到下一个测试龄期。操作时防止氢氧化钠溶液溅湿,避免烧伤皮肤。  
C.6.5 在测量时应观察试件的变形、裂缝、渗出物等,特别应观察有无胶体物质,并做详细记录。  

C.7 结果计算  
C.7.1 试件的膨胀率应按式(C.1)计算,精确至0.01%:  
\[E_r = \frac{L_1 - L_0}{L_0 - 2\Delta} \times 100\]  
( C.1 )  

式中:  
\(E_r\)——试件在td龄期的膨胀率,%;  
\(L_1\)——试件在td龄期的长度,单位为毫米(mm);  
\(L_0\)——试件的基长,单位为毫米(mm);  
\(\Delta\)——测头长度,单位为毫米(mm)。  

以三个试件膨胀率的平均值作为某一龄期膨胀率的测定值。  
C.7.2 硅灰混凝土膨胀率降低值按式(C.2)计算,精确至1%:  
\[R_e = \frac{E_{e0} - E_{e1}}{E_{e0}} \times 100\]  
( C.2 )  

式中:  
\(R_e\)——膨胀率降低值,%;  
\(E_{e0}\)——受检砂浆体长度变化率,%;  
\(E_{e1}\)——基准砂浆体长度变化率,%。

保留原书的原始结构和内容，不要省略任何内容。

GB/T 27690-2011

中华人民共和国国家标准

砂浆和混凝土用硅灰

GB/T 27690-2011

中国标准出版社出版发行
北京市朝阳区和平里西街甲2号(100013)
北京市西城区三里河北街16号(100045)

网址 www.spc.net.cn
总编室：(010)64275323 发行中心：(010)51780235
读者服务部：(010)68523946
中国标准出版社秦皇岛印刷厂印刷
各地新华书店经销

开本 880×1230 1/16 印张 1 字数 19 千字
2012年3月第一版 2012年3月第一次印刷

书号：155066·1-44232 定价 18.00元

如有印装差错 由本社发行中心调换
版权专有 侵权必究
举报电话：(010)68510107

File: data/raw_documents_1/GBT 35159-2017 喷射混凝土用速凝剂.md
# GBT 35159-2017 喷射混凝土用速凝剂

中华人民共和国国家标准 GB/T 35159—2017 喷射混凝土用速凝剂 Flash setting admixtures for shotcrete 2017-12-29 发布 2018-11-01 实施

保留原文件的原始结构和内容，不得省略任何内容。

GB/T 35159—2017

目 次

前言 III

1 范围 1

2 规范性引用文件 1

3 术语和定义 1

4 分类和标记 2

5 要求 2

6 试验方法 3

7 检验规则 4

8 产品说明书、标志、包装、运输和贮存 5

附录A（规范性附录）液体速凝剂含固量试验方法（直接烘干法） 7

附录B（规范性附录）液体速凝剂含固量试验方法（稀释烘干法） 8

附录C（规范性附录）液体速凝剂稳定性试验方法 10

附录D（规范性附录）掺速凝剂的净浆凝结时间测定方法 11

附录E（规范性附录）掺速凝剂的砂浆强度测定方法 13

附录F（资料性附录）喷射混凝土用速凝剂信息 16

删除或修改为： 删除或修改为： 删除或修改为： 删除或修改为： 保留或修改为： 保留或修改为： 保留或修改为： 保留或删除或修改为： 保留或删除或修改为： 保留或删除或修改为：

GB/T 35159—2017

前 言

本标准按照 GB/T 1.1—2009 给出的规则起草。 本标准由中国建筑材料联合会提出。 本标准由全国水泥制品标准化技术委员会（SAC/TC 197）归口。 本标准负责起草单位：中国建筑材料科学研究总院。 本标准参加起草单位：北京工业大学、云南凯威特新材料股份有限公司、江苏中铁奥莱特新材料股份有限公司、中国建筑材料联合会混凝土外加剂分会、浙江五龙新材料股份有限公司、石家庄市长安育才建材有限公司、江苏苏博特新材料股份有限公司、巴斯夫海可矿业化学（中国）有限公司、深圳市迈地轮业有限公司、中铁五局集团第五工程有限公司、寿光市建龙建材厂、广东红墙新材料股份有限公司、南京瑞迪高新技术有限公司、山东华伟银建建材科技股份有限公司、山西泰德斯建材化工有限公司、焦作市新筑王材料科技有限公司、内蒙古自治区建设工程质量检测中心、中国铁道科学研究院铁道建筑研究所、山东省建筑科学研究院、阳泉市河底建筑建材厂、长安大学、山西省混凝土外加剂产品质量监督检验中心、北京铁科首钢轨道技术股份有限公司、山西科腾环保科技股份有限公司、陕西天风贝特矿用建材有限公司、河北铁科科技发展有限公司、山西铁力建材有限公司、武汉理工大学硅酸盐建筑材料国家重点实验室。 本标准主要起草人：王玲、田培、王子明、张萍、赵霞、甘杰忠、冉平平、高雪梅、刘春平、王庄、沈洲、陈伟国、杨富民、田立安、韩红良、王磊、王智祥、赵利华、陈国新、董树强、贾吉堂、孙建荣、鲁统卫、陈华鑫、魏章章、武英、高勇利、刘广、李慧鹏、李忠义、张勇、马保国。

保留原始结构和内容，不得省略任何内容。

# 喷射混凝土用速凝剂

## 1 范围

本标准规定了喷射混凝土用速凝剂的术语和定义、分类和标记、要求、试验方法、检验规则、产品说明书、标志、包装、运输和贮存。 本标准适用于喷射混凝土混凝土或水泥砂浆采用的速凝剂。

## 2 规范性引用文件

下列文件对于本文件的应用是必不可少的。凡是注日期的引用文件，仅注日期的版本适用于本文件。凡是不注日期的引用文件，其最新版本（包括所有的修改单）适用于本文件。 GB/T 1345 水泥细度检验方法 筛析法 GB/T 1346 水泥标准稠度用水量、凝结时间、安定性检验方法 GB/T 8075 混凝土外加剂定义、分类、命名与术语 GB 8076 混凝土外加剂 GB/T 8077 混凝土外加剂匀质性试验方法 GB/T 17671 水泥砂浆强度检验方法（ISO 法） JC/T 681 行星式水泥胶砂搅拌机 JC/T 723 水泥胶砂振动台 JC/T 727 水泥净浆标准稠度与凝结时间测定仪 JC/T 729 水泥净浆搅拌机 JGJ 63 混凝土用水标准

## 3 术语和定义

GB/T 8075 界定的以及下列术语和定义适用于本文件。 3.1 速凝剂 flash setting admixture 能使混凝土或水泥砂浆迅速凝结硬化的外加剂。 3.2 粉状速凝剂 powder flash setting admixture 用于喷射混凝土或水泥砂浆施工的粉末状速凝剂。 3.3 液体速凝剂 liquid flash setting admixture 用于喷射混凝土或水泥砂浆施工的液态速凝剂。 3.4 无碱速凝剂 alkali-free flash setting admixture 氧化钠当量含量不大于1.0%的速凝剂。

保留原始结构和内容，不得省略任何内容。

GB/T 35159—2017

3.5 有碱速凝剂 alkali flash setting admixture 氧化钠当量含量大于1.0%且小于生产厂控制值的速凝剂。

3.6 90 d 抗压强度保留率 retention rate of 90 d compressive strength 受检砂浆90 d抗压强度与基准砂浆28 d抗压强度之比。

4 分类和标记

4.1 分类

4.1.1 按照产品形态分为：液体速凝剂和粉状速凝剂。液体速凝剂按照固体物质在其中的分散状态分为：溶液型液体速凝剂和悬浮液型液体速凝剂。

4.1.2 按照碱含量分为：无碱速凝剂和有碱速凝剂。

4.2 代号

采用以下代号表示下列各种速凝剂的类型：

液体速凝剂：FSA-L；

粉状速凝剂：FSA-P；

溶液型液体速凝剂：FSA-LR；

悬浮液型液体速凝剂：FSA-LX；

无碱速凝剂：FSA-AF；

有碱速凝剂：FSA-A。

4.3 标记

4.3.1 标记方法

速凝剂的标记由本标准编号、碱含量、形态和产品名称四部分组成。表示如下：

产品名称：FSA

形态

碱含量

本标准编号：GB/T 35159—2017

4.3.2 示例

溶液型液体无碱速凝剂表示为：

\[ \text{GB/T 35159-2017 AF-LR-FSA} \]

粉状有碱速凝剂表示为：

\[ \text{GB/T 35159-2017 A-P-FSA} \]

5 要求

5.1 通用要求

通用要求应符合表1的规定。

2

保留原始结构和内容，不得省略任何内容。

GB/T 35159—2017

表 1 通用要求

| 项目 | 液体滤膜剂 FSA-L | 粉状滤膜剂 FSA-P |
| --- | --- | --- |
| 密度/(g/cm³) | \( D > 1.1 \) 时，应控制在 \( D \pm 0.03 \) \( D \leq 1.1 \) 时，应控制在 \( D \pm 0.02 \) | — |
| pH 值 | \( \geq 2.0 \)，且应在生产厂控制值的±1 之内 | — |
| 含水率/% | — | \( \leq 2.0 \) |
| 细度(80 μm 方孔筛筛余)/% | — | \( \leq 15 \) |
| 含固量/% | \( S > 25 \) 时，应控制在 \( 0.95 S \sim 1.05 S \) \( S \leq 25 \) 时，应控制在 \( 0.90 S \sim 1.10 S \) | — |
| 稳定性(上清液或底部沉淀物体积)/mL | \( \leq 5 \) | — |
| 氯离子含量/% | \( \leq 0.1 \) | — |
| 碱含量(按当量 \( Na_2O \) 含量计)/% | 应小于生产厂控制值，其中无碱滤膜剂≤1.0 | — |

生产厂应在相关的技术资料中明示产品密度、pH 值、含固量和碱含量的生产厂控制值。  
注 1：对相同和不同编号产品之间的匀质性和等效性的其他要求，可由供需双方商定。  
注 2：表中 \( D \) 和 \( S \) 分别为密度和含固量的生产厂控制值。

5.2 净浆和砂浆性能

掺加速凝剂的净浆及砂浆的性能应符合表 2 的规定。

表 2 掺加速凝剂的净浆及砂浆性能

| 项目 | 无碱滤膜剂 FSA-AF | 有碱滤膜剂 FSA-A |
| --- | --- | --- |
| 净浆凝结时间 | 初凝时间/min | \( \leq 5 \) |
| 终凝时间/min | \( \leq 12 \) |
| 砂浆强度 | 1 d 抗压强度/MPa | \( \geq 7.0 \) |
| 28 d 抗压强度比/% | \( \geq 90 \) | \( \geq 70 \) |
| 90 d 抗压强度保留率/% | \( \geq 100 \) | \( \geq 70 \) |

6 试验方法

6.1 试验条件

6.1.1 试验室温度为 \( 20 \degree C \pm 2 \degree C \)，相对湿度不低于 \( 50\% \)；试验用材料、仪器和用具的温度应与试验室一致。

GB/T 35159—2017  

6.1.2 养护箱的温度为 \(20 \degree C \pm 1 \degree C\)，相对湿度不低于 \(90\%\)。  

6.2 试验材料  

6.2.1 基准水泥：符合 GB 8076 要求。  
6.2.2 砂：符合 GB/T 17671 中 ISO 标准砂要求。  
6.2.3 水：符合 JGJ 63 要求。  
6.2.4 速凝剂：需要检测的速凝剂。  

6.3 密度、pH 值、含水率、氯离子含量、碱含量  

按 GB/T 8077 进行。  

6.4 细度  

按 GB/T 1345 中负压筛析法进行。  

6.5 含固量  

按附录 A 或附录 B 进行，仲裁时按附录 A 进行。  

6.6 稳定性  

按附录 C 进行。  

6.7 净浆凝结时间  

按附录 D 进行。  

6.8 砂浆强度  

按附录 E 进行。  

7 检验规则  

7.1 批号和取样  

7.1.1 批号  

生产厂应按同类产品单独进行分批编号，每一批号为 \(50 t\)，不足 \(50 t\) 也按一个批量计。同一批号的产品应混合均匀。  

7.1.2 取样  

取样可采用点样或混合样。点样是在一次生产产品时所取得的一个试样；混合样是三个或更多的点样等量均匀混合而取得的试样。  

每一批号取样量不少于 \(4 kg\)。试样应充分混匀，分为两等份。其中一份按第 5 章规定的项目进行试验；另一份为封存样，密封保存至有效期，以备有疑问时，提交国家指定的检验机关进行复验或仲裁。  

7.2 检验分类  

7.2.1 出厂检验  

每一批号产品的出厂检验项目包括密度、含水率、细度、含固量、碱含量、凝结时间和 1 d 抗压强度。

保留原始结构和内容，不要省略任何内容。

GB/T 35159—2017

7.2.2 型式检验

型式检验项目包括第5章中全部项目。有下列情况之一者，应进行型式检验：
a) 正常生产时，每半年至少进行一次检验；
b) 新产品或老产品转厂生产的试制定型鉴定；
c) 正式生产后，如材料、工艺有较大改变，可能影响产品性能时；
d) 产品长期停产后，恢复生产时；
e) 出厂检验结果与上次型式检验有较大差异时。

7.3 判定规则

7.3.1 出厂检验

型式检验报告在有效期内，且出厂检验结果全部符合要求，判定为合格；如有一项不符合要求，则判定为不合格。

7.3.2 型式检验

产品型式检验结果全部符合第5章要求，判定为合格；如有一项不符合要求，则判定为不合格。

7.4 复验

复验以封存样进行。如使用单位要求现场取样，应事先供货合同中规定，并在生产和使用单位人员在场的情况下于现场取混合样，复验按照型式检验项目检验。

8 产品说明书、标志、包装、运输和贮存

8.1 产品说明书

产品说明书至少应包括下列内容：
a) 生产厂名称；
b) 产品名称及类型；
c) 产品性能特点、主要成分及技术指标；
d) 适用范围；
e) 推荐参数；
f) 贮存条件及有效期，有效期从生产日期算起；
g) 使用方法、注意事项、安全防护提示等。有关速凝剂掺量、主要应用注意事项等信息参见附录F。

8.2 包装与标志

8.2.1 包装

粉状速凝剂采用内衬塑料袋的编织袋包装；液体速凝剂采用塑料桶、金属桶包装，也可采用槽车散装。每一包装净质量误差应不超过±1%。随机抽取40袋粉状速凝剂，其净质量之和应不小于标志质量的总和。

8.2.2 标志

速凝剂包装袋（包装容器）上应清楚标明：执行标准、产品名称及类型、标记、生产厂名称、商标、出厂

GB/T 35159—2017

编号、净质量、生产日期及产品有效期。 散装发运时，应提交与包装袋（或包装容器）标志相同内容的卡片。

8.3 出厂

凡有下列情况之一者，不得出厂：技术文件（产品说明书、合格证、检验报告等）不全、包装不符、质量不足、产品受潮变质以及超过有效期。产品的密度、pH值、含固量和碱含量等检验项目的生产厂控制值应在相关技术资料中明示。

8.4 运输和贮存

粉状速凝剂有效期为6个月，液体速凝剂有效期为3个月。速凝剂应存放在专用仓库或固定的场所妥善保管，以易于识别，便于检查和提货为则。搬运时应轻拿轻放，防止破损。贮存和运输时，粉状速凝剂应避免受潮，液体速凝剂应避免暴晒和受冻。

GB/T 35159—2017

附录 A
（规范性附录）
液体速凝剂含固量试验方法（直接烘干法）

A.1 方法提要

在已恒量的培养皿内放入被测试样，于一定的温度下烘至恒量。测试烘干前后试样质量变化率。

A.2 仪器

要求如下：
a) 天平：分度值 0.000 1 g；
b) 鼓风电热恒温干燥箱：温度范围 0 ℃～200 ℃；
c) 带盖玻璃培养皿：φ75 mm；
d) 干燥器：内盛变色硅胶；
e) 烘杯：300 mL。

A.3 试验步骤

A.3.1 将洁净带盖培养皿放入烘箱内，于 100 ℃～105 ℃烘 30 min，取出置于干燥器内，冷却 30 min 后称量，重复上述步骤直至恒量，其质量为 \(m_0\)。
A.3.2 充分摇匀被测试样，倒入烘杯，用小勺取被测试样 8.000 0 g～10.000 0 g，装入已经恒量的培养皿内，盖上盖，精确称出试样及培养皿的总质量为 \(m_1\)。
A.3.3 将盛有试样的培养皿放入烘箱内，开启培养皿盖子，升温至 100 ℃～105 ℃烘干，盖上盖，置于干燥器内冷却 30 min 后称量，重复上述步骤直至恒量，其质量为 \(M_2\)。

A.4 试验结果的计算和确定

含固量 S 按式（A.1）计算：

\[S = \frac{m_2 - m_0}{m_1 - m_0} \times 100\%\]

式中：
S —— 含固量，%；
\(m_0\) —— 带盖培养皿的质量，单位为克（g）；
\(m_1\) —— 带盖培养皿加试样的质量，单位为克（g）；
\(m_2\) —— 带盖培养皿加烘干后试样的质量，单位为克（g）。

同一试样应进行三次试验，取其算术平均值。当最大值或最小值与中间值之差超过 10% 时，去掉最大值或最小值，取其他两个数值的平均值，当最大值和最小值与中间值之差均超过 10% 时，该组试验作废。

GB/T 35159—2017

附录 B
（规范性附录）
液体速凝剂含固量试验方法（稀释烘干法）

B.1 方法提要

在已恒量的培养皿内放入稀释后的被测试样，于一定的温度下烘至恒量。测试烘干前后试样质量变化率。

B.2 仪器

要求如下：
a) 天平：分度值 0.000 1 g；
b) 鼓风电热恒温干燥箱：温度范围 0 ℃～200 ℃；
c) 带盖玻璃培养皿：φ75 mm；
d) 干燥器：内盛变色硅胶；
e) 烧杯：300 mL。

B.3 试验步骤

B.3.1 将洁净带盖培养皿放入烘箱内，于 100 ℃～105 ℃烘 30 min，取出置于干燥器内，冷却 30 min 后称量，重复上述步骤直至恒量，其质量为 \( m_0 \)。
B.3.2 稀释被测试样：充分摇匀被测试样，用小勺取被测试样精确称取 \( W_0 \)（8.000 0 g～10.000 0 g）置于烧杯中。加蒸馏水 \( W_1 \)（30.000 0 g～50.000 0 g）稀释试样。
B.3.3 充分搅拌均匀稀释后的被测试样，用小勺取稀释后被测试样 3.000 0 g～5.000 0 g，装入已经恒量的培养皿内，盖上盖，精确称出试样及培养皿的总质量为 \( m_1 \)。
B.3.4 将盛有试样的培养皿放入烘箱内，开启培养皿盖，升温至 100 ℃～105 ℃烘干，盖上盖置于干燥器内冷却 30 min 后称量，重复上述步骤直至恒量，其质量为 \( M_2 \) 。

B.4 试验结果的计算和确定

B.4.1 稀释试样的含固量 \( S_{\text{总}} \) 按式（B.1）计算：

\[
S_{\text{总}} = \frac{m_2 - m_0}{m_1 - m_0} \times 100\%
\]

式中：
\( S_{\text{总}} \) ——稀释试样的含固量，%；
\( m_2 \) ——带盖培养皿的质量，单位为克（g）；
\( m_1 \) ——带盖培养皿加试样的质量，单位为克（g）；
\( m_0 \) ——带盖培养皿加烘干后试样的质量，单位为克（g）。

B.4.2 试样含固量 \( S \) 按式（B.2）计算：

8

GB/T 35159—2017

\[ S = \frac{(W_0 + W_1) \times S_{\text{总}}}{W_0} \] (B.2)

式中：

S —— 试样含量，%；

W_0 —— 试液和试样质量，单位为克(g)；

W_1 —— 蒸馏水质量，单位为克(g)。

同一试样须进行三次试验，取其算术平均值。当最大值或最小值与中间值之差超过10%时，去掉最大值或者最小值，取其他两个数值的平均值，当最大值和最小值与中间值之差均超过10%时，该组试验作废。

GB/T 35159—2017

附录 C
（规范性附录）
液体速凝剂稳定性试验方法

C.1 方法提要

将一定量的液体速凝剂试样放入量入式具塞量筒中，在一定温度下静置一段时间，测试上清液体积或者底部沉淀物体积。

C.2 仪器

要求如下：
a) 量入式具塞量筒：100 mL；
b) 烧杯：500 mL。

C.3 试验步骤

C.3.1 充分摇匀被测试样，倒入烧杯中。将烧杯中的试样小心倒入 3 个 100 mL 具塞量筒中。每个具塞量筒液面在临近 100 mL 刻度线时，改用滴管滴加至 100 mL，精确到 1 mL，盖紧筒盖。
C.3.2 将 3 个具塞量筒置于温度为 20 ℃±2 ℃ 的环境条件下水平静置，避免太阳直射，28 d 后直接读取上清液体积 \(V_{\text{上清}}\)（悬浮液型）或者底部沉淀物体积 \(V_{\text{底部}}\)（溶液型）。

C.4 试验结果的计算

当溶液型液体速凝剂静置 28 d 后，底部沉淀物太少无法直接读取时，将溶液倒至另一个 100 mL 量筒中，量出溶液体积 \(V\)，按照式（C.1）计算出底部沉淀物体积。
\[ V_{\text{底部}} = 100 - V \] ......（C.1）

式中：
\(V_{\text{底部}}\)——底部沉淀物体积，单位为毫升（mL）；
\(V\)——溶液体积，单位为毫升（mL）。

C.5 试验结果的确定

悬浮液型液体速凝剂以读取三个 \(V_{\text{上清}}\) 的中间值表示；溶液型液体速凝剂以读取或计算的三个 \(V_{\text{底部}}\) 的中间值表示。

GB/T 35159—2017

附录 D
（规范性附录）
掺速凝剂的净浆凝结时间测定方法

D.1 方法提要

将一定掺量的速凝剂试样加入水泥净浆中，测试净浆初凝时间和终凝时间。

D.2 仪器

要求如下：
a) 天平：分度值不大于 0.5 g；
b) 塑料注射器：50 mL；
c) 秒表：分度值不小于 1 s；
d) 凝结时间测定仪：符合 JC/T 727 要求；
e) 净浆搅拌机：符合 JC/T 729 要求。

D.3 净浆配比

基准水泥 400 g±1 g；用水量 140 g±1 g（包括液体速凝剂所含的水量）；速凝剂按生产厂提供的推荐检验掺量掺加，且该掺量分别应在下述范围内：粉状速凝剂 4%～6%，液体无碱速凝剂 6%～9%，液体有碱速凝剂 3%～5%。

D.4 试验步骤

D.4.1 搅拌和入模

D.4.1.1 掺粉状速凝剂的净浆

将称量好的 400 g 水泥，粉状速凝剂放入搅拌锅内，启动搅拌机低速搅拌 10 s 后停止。一次加入 140 g 水，低速搅拌 5 s，再高速搅拌 15 s，搅拌结束，立即装入圆模中，用小刀捣捣，轻轻振动数次，刮去多余的净浆，抹平表面。从加水时算起，全部操作时间不应超过 50 s。操作流程见图 D.1。

图 D.1 掺粉状速凝剂净浆凝结时间试验操作流程图

GB/T 35159—2017

D.4.1.2 掺液体速凝剂的净浆

将称量好的水(140 g 减去液体速凝剂中的水量)、400 g 水泥放入搅拌锅内,启动搅拌机低速搅拌 30 s 停止。用 50 mL 注射器一次加入称量好的液体速凝剂,低速搅拌 5 s,再高速搅拌 15 s,搅拌结束,立即装入圆模中,用小刀插捣,轻轻振动数次,刮去多余的净浆,抹平表面。从加入液体速凝剂算起,全部操作时间不应超过 50 s。操作流程见图 D.2。

图 D.2 掺液体速凝剂净浆凝结时间试验操作流程图

D.4.2 凝结时间测定

按 GB/T 1346 的方法测定初凝时间和终凝时间。每隔 10 s 测试一次,直至初凝和终凝为止。初凝速凝剂从加水时算起;液体速凝剂从加入速凝剂时算起。

D.5 试验结果的确定

凝结时间单位为分(min),试验结果以分;秒(min:s)形式表达。同一试样须进行两次测定,试验结果以两次测定值的算术平均值表示。如两次测定值的差值大于 30 s,则试验作废。

GB/T 35159—2017

附录 E
（规范性附录）
掺速凝剂的砂浆强度测定方法

E.1 方法提要

将一定掺量的速凝剂试样加入水泥砂浆中，测试砂浆的1 d、28 d和90 d抗压强度，并计算抗压强度比和抗压强度保留率。

E.2 仪器

要求如下：
a) 天平：分度值不大于0.5 g；
b) 塑料注射器：100 mL；
c) 秒表：分度值不小于1 s；
d) 行星式水泥胶砂搅拌机：符合JC/T 681要求；
e) 水泥胶砂振动台：符合JC/T 723要求；
f) 200 kN～300 kN压力机。

E.3 砂浆配比

基准砂浆：基准水泥900 g±2 g，标准砂1 350 g±5 g，水450 g±2 g；
受检砂浆：基准水泥900 g±2 g，标准砂1 350 g±5 g,水450 g±2 g（包括液体速凝剂中的水），速凝剂按生产厂提供的推荐检验参数掺加，且该掺量分别应在下述范围内：粉状速凝剂4%～6%，液体无碱速凝剂6%～9%，液体有碱速凝剂3%～5%。

E.4 试验步骤

E.4.1 搅拌和入模

E.4.1.1 基准砂浆

按GB/T 17671进行。

E.4.1.2 受检砂浆

E.4.1.2.1 掺粉状速凝剂的受检砂浆

将称量好的900 g水泥、粉状速凝剂放入搅拌锅内，开动搅拌机低速搅拌30 s至混合均匀。在第二个30 s低速搅拌过程中均匀地将标准砂加入。加入450 g水，低速5 s，再高速15 s，搅拌结束。尽快将拌制好的砂浆装入水泥砂浆试模中。从加水到砂浆入模全部操作时间不应超过50 s。操作流程见图E.1。

GB/T 35159—2017

图 E.1 掺粉状速凝剂的受检砂浆试验操作流程图

E.4.1.2.2 掺液体速凝剂的受检砂浆

将称量好的水(450 g 减去液体速凝剂中的水量)、900 g 水泥依次放入搅拌锅内, 开动搅拌机低速搅拌 30 s, 然后在第二个 30 s 低速搅拌过程中均匀地将标准砂加入, 接着高速搅拌 30 s。停 90 s, 在停 30 s 的第二个 15 s 内用胶皮刮具将叶片和钢垫上的砂浆刮入搅拌锅中。再继续高速搅拌 30 s。然后立即用 100 mL 注射器加入推荐掺量的液体速凝剂, 低速搅拌 5 s, 再高速搅拌 15 s, 搅拌结束。尽快将拌制好的砂浆装入水泥砂浆试模中。从加入液体速凝剂到砂浆入模的全部操作时间不应超过 50 s。操作流程见图 E.2。

图 E.2 掺液体速凝剂的受检砂浆试验操作流程图

E.4.2 试件制备

试件尺寸为 40 mm×40 mm×160 mm, 使用振动台振动成型, 振动时间为 30 s。将搅拌好的全部砂浆均匀地装入下料漏斗中, 开启振动台, 砂浆通过下料漏斗流入试模。振动 30 s 停 30 s 停 30 s 停 30 s 停 30 s 停止。取出试模, 剥去其高出试模的砂浆并抹平表面。在试模上作标记后送养护箱或养护室。

每个速凝剂试样试验时, 需成型受检砂浆试件 3 组和基准砂浆试件 1 组, 每组 3 个试件。

E.4.3 试件养护

按 GB/T 17671 进行。强度试件的龄期计算起点: 粉状速凝剂从加水时起, 液体速凝剂从加入速凝剂起。不同龄期抗压强度试验应在下列时间进行:
——1 d±15 min;
——28 d±8 h;
——90 d±24 h。

E.4.4 抗压强度测定

按 GB/T 17671 进行。

14

GB/T 35159—2017

E.5 试验结果的计算和确定

抗压强度按式(E.1)计算：

\[ f = \frac{F}{A} \] ......(E.1)

式中：

\( f \)——1 d, 28 d 或 90 d 抗压强度，单位为兆帕(MPa)；
\( F \)——1 d, 28 d 或 90 d 试体受压破坏荷载，单位为牛顿(N)；
\( A \)——试体受压面积，单位为平方毫米(mm²)。
28 d 抗压强度按式(E.2)计算：

\[ R_{28} = \frac{f_{t,28}}{f_{t,28}} \times 100\% \] ......(E.2)

式中：

\( R_{28} \)——28 d 抗压强度比，%；
\( f_{t,28} \)——受检砂浆 28 d 抗压强度，单位为兆帕(MPa)；
\( f_{t,28} \)——基准砂浆 28 d 抗压强度，单位为兆帕(MPa)。
90 d 抗压强度保留率按式(E.3)计算：

\[ R_{t,90} = \frac{f_{t,90}}{f_{t,28}} \times 100\% \] ......(E.3)

式中：

\( R_{t,90} \)——90 d 抗压强度保留率，%；
\( f_{t,90} \)——受检砂浆 90 d 抗压强度，单位为兆帕(MPa)；
\( f_{t,28}\)——基准砂浆 28 d 抗压强度，单位为兆帕(MPa)。
以一组三个试件上得到的六个抗压强度测定值的算术平均值为试验结果。如六个测定值中有一个超过六个平均值的±10%，就应剔除这个结果，而以剩下五个的平均数为结果。如果五个测定值中再有超过它们平均数±10%的，则此组结果作废。

保留原始结构和内容，不得省略任何内容。

GB/T 35159—2017

附录 F
（资料性附录）
喷射混凝土用速凝剂信息

F.1 范围

本附录提供了速凝剂掺量、主要应用注意事项等信息。

F.2 速凝剂掺量

F.2.1 速凝剂掺量用速凝剂占胶凝材料总量的质量百分数表示。
F.2.2 速凝剂的推荐检验掺量是生产企业提供给检验机构的，用于按照本标准评定速凝剂产品质量时的速凝剂掺量。
F.2.3 速凝剂的推荐使用掺量是生产企业推荐给用户的，用于满足喷射混凝土和水泥砂浆施工的速凝剂掺量。

F.3 应用速凝剂主要注意事项

F.3.1 应采用本标准规定的原材料、配比和试验方法，并按照推荐检验掺量进行速凝剂产品的质量评定。
F.3.2 速凝剂与水泥之间存在相容性，用户采用工程水泥参照本标准试验方法检验速凝剂时，应通过试验确定净浆凝结时间和砂浆强度的技术要求。
F.3.3 速凝剂生产企业应根据施工用原材料、环境条件和混凝土技术要求，经试验确定推荐使用掺量。当混凝土其他原材料、环境温度发生变化时，用户应根据工程要求，经试验调整速凝剂掺量。
F.3.4 速凝剂进场时，水泥净浆初、终凝时间应采用工程实际使用的原材料和配合比与土批留样进行平行对比试验，允许偏差为±1 min。

Reprint the original document on the paper with clear and legible font.

File: data/raw_documents_1/GBT 35164-2017 用于水泥砂浆和混凝土中的石灰石粉.md
# GBT 35164-2017 用于水泥砂浆和混凝土中的石灰石粉

中华人民共和国国家标准 GB/T 35164-2017 用于水泥、砂浆和混凝土中的石灰石粉 Limestone powder used for cement, mortar and concrete 2018-11-01 实施 发布 中华人民共和国国家质量监督检验检疫总局 中国国家标准化管理委员会

GB/T 35164—2017

前 言

本标准按照 GB/T 1.1—2009 给出的规则起草。 本标准由中国建筑材料联合会提出。 本标准由全国水泥标准化技术委员会 (SAC/TC 184)归口。 本标准主要起草单位:中国建筑材料科学研究院、云南建投第十三建设有限公司、四川鑫锐领混凝土有限公司、重庆市中科大业建筑科技有限公司、武汉德毅天材科技开发有限公司、厦门艾思欧标准有限公司。 本标准参加起草单位:北京新奥混凝土集团有限公司、嘉华特种水泥股份有限公司、重庆三圣实业股份有限公司、北京市高强混凝土有限责任公司、华润水泥技术研究有限公司、深圳广田集团股份有限公司、四川科森建材集团有限公司、株洲宏信科技发展有限公司、重庆建工第八建设有限责任公司、河北建设集团有限公司、中建西部建设股份有限公司、中核建材有限公司、安徽冠诚电力器材有限公司、北京建筑大学、长江水利委员会长江科学院、福建省建筑科学研究院、福州吉隆混凝土有限公司、厦门智欣建材集团有限公司、厦门御坤市政园林工程有限公司、浙江万诺建设有限公司、山东铁正工程试验检测中心有限公司、上海建工集团股份有限公司、广东瑞安科技实业有限公司、广东恒利混凝土制品有限公司、浙江中建建筑集团股份有限公司。 本标准主要起草人:魏丽丽、刘晨、顾静兰、赵顺增、杨继民、张大康、曾君、吕剑、杨文烈、郑旭、闵江宁、宋少民、马兆模、马雪英、黎青、李光明、李彦昌、王波、赵思源、谢任芝、李少强、陈国谦、陈军、邓民慧、郭可、陈向哲、刘永奇、杨文、杜增强、张怀新、赵建勋、严建军、董芸、周敏、王声成、林国忠、丁福林、林丽玲、吴承辉、张保岩、钱建军、鲁爱民、矫恒信、吴德龙、仲以林、王国强、潘亚宏、温培艳。

GB/T 35164—2017

用于水泥、砂浆和混凝土中的石灰石粉

1 范围

本标准规定了用于水泥、砂浆和混凝土中的石灰石粉的术语和定义、组分与材料、技术要求、分级代号、试验方法、检验规则、出厂、交货与验收、包装、标志、运输和贮存等。

本标准适用于拌制砂浆和混凝土时作为掺合料的石灰石粉及水泥生产中作为混合材料的石灰石粉。

2 规范性引用文件

下列文件对于本文件的应用是必不可少的。凡是注日期的引用文件，仅注日期的版本适用于本文件。凡是不注日期的引用文件，其最新版本（包括所有的修改单）适用于本文件。

GB 175 通用硅酸盐水泥
GB/T 176 水泥化学分析方法
GB/T 1345 水泥细度检验方法 筛析法
GB/T 2419 水泥胶砂流动度测定方法
GB/T 5762 建材用石灰石、生石灰和熟石灰化学分析方法
GB/T 8074 水泥比表面积测定方法 勃氏法
GB/T 9774 水泥包装袋
GB/T 12573 水泥取样方法
GB/T 17671 水泥胶砂强度检验方法（ISO 法）
GB/T 26748 水泥助磨剂
GB/T 35151 石灰石中总有机碳的测定方法

3 术语和定义

下列术语和定义适用于本文件。

3.1
石灰石粉 limestone powder
将石灰石粉磨至一定细度的粉体或石灰石机制砂生产过程中产生的收尘粉。

4 组分与材料

4.1 石灰石

碳酸钙含量不小于75%。

4.2 水泥助磨剂

符合GB/T 26748要求，加入量不超过石灰石质量的0.5%。

GB/T 35164—2017

5 技术要求

5.1 亚甲蓝值(MB值)

石灰石粉按 MB 值分为 I 级、II 级、III 级三个等级，I 级不大于 0.5 g/kg，II 级不大于 1.0 g/kg，III 级不大于 1.4 g/kg。

5.2 45 μm 方孔筛筛余

石灰石粉按 45 μm 方孔筛筛余分为 A 型和 B 型，A 型不大于 15%，B 型不大于 45%。

5.3 流动度比

石灰石粉的流动度比不小于 95%。

5.4 碳酸钙含量

石灰石粉的碳酸钙含量不小于 75%。

5.5 抗压强度比

石灰石粉的 7 d 和 28 d 抗压强度比不小于 60%。

5.6 含水量

石灰石粉的含水量不大于 10%。

5.7 总有机碳含量(TOC)

石灰石粉的有机碳含量不大于 0.5%。

5.8 碱含量(选择性指标)

碱含量按 Na₂O+0.658K₂O 计算值表示。当石灰石粉应用过程中需要限制碱含量时，由供需双方协商确定。

6 分级代号

用于水泥、砂浆和混凝土的石灰石粉用“L”表示。

石灰石粉按 MB 值和 45 μm 方孔筛筛余分别分级，按 MB 值分为三个等级：I 级、II 级、III 级；按 45 μm 方孔筛筛余分为 A 型和 B 型。

示例：石灰石粉的 MB 值为 0.8, 45 μm 方孔筛筛余为 12%，则石灰石粉的分级代号为 LII A。

7 试验方法

7.1 MB 值

MB 值按附录 A 进行试验。

7.2 45 μm 方孔筛筛余

45 μm 方孔筛筛余按 GB/T 1345 中水筛法进行试验。

2

GB/T 35164—2017

7.3 比表面积

比表面积按 GB/T 8074 进行试验,空隙率取 0.53。

7.4 流动度比和抗压强度比

流动度比和抗压强度比按附录 B 进行试验。

7.5 碳酸钙含量

碳酸钙含量按 GB/T 5762 测定 CaO 含量,再乘以 1.785 得到碳酸钙的含量。

7.6 含水量

含水量按附录 C 进行试验。

7.7 总有机碳含量

总有机碳含量按 GB/T 35151 进行试验。

7.8 碱含量

碱含量按 GB/T 176 进行试验。

8 检验规则

8.1 组批及取样

8.1.1 组批

石灰石粉出厂前按同级别进行组批和取样。石灰石粉每 200 t 为一批号,每一批号为一个取样单元。当散装运输工具容量超过该厂规定出厂批号吨数时,允许该批号数量超过该厂规定出厂批号吨数。

8.1.2 取样方法

取样按 GB/T 12573 规定进行,取样应有代表性,可连续取样,也可以在 20 个以上部位取等量样品,总量至少 12 kg。样品混合均匀,缩分出 3 kg 石灰石粉样品,进行试验。

8.2 检验

8.2.1 出厂检验

出厂检验项目为 5.1,5.2,5.3,5.4,5.5 和 5.6 规定的内容。

8.2.2 型式检验

型式检验项目为 5.1,5.2,5.3,5.4 和 5.5,5.6 和 5.7 规定的内容。当有下列情况之一者,应进行型式检验:

——原料,工艺有较大改变,可能影响产品性能时;
——新产品试制或产品长期停产后恢复生产时;
——出厂检验结果与上次型式检验有较大差异时;
——正常生产时,每年检验一次。

GB/T 35164—2017

8.3 判定规则

8.3.1 出厂检验

8.3.1.1 检验结果符合 5.1、5.2、5.3、5.4、5.5 和 5.6 技术要求的为合格品。

8.3.1.2 检验结果不符合 5.1、5.2、5.3、5.4、5.6 和 5.6 中任何一项技术要求的为不合格品。

8.3.2 型式检验

8.3.2.1 检验结果符合 5.1、5.2、5.3、 5.4、5.5、5.6 和 5.7 技术要求的为合格品。

8.3.2.2 检验结果不符合 5.1、5.2、5.3、 5.4、5、5.6 和 5.7 中任何一项技术要求的为不合格品。

8.4 检验报告

检验报告内容应包括出厂批号、检验项目、比表面积、助磨剂主要成分和用量及合同约定的其他技术要求。当用户要求时，生产者在石灰石粉发出之日起 7 d 内寄发除 2 d 抗压强度比以外的各项检验结果，32 d 内补报 28 d 抗压强度比的检验结果。

9 出厂、交货与验收

9.1 出厂

经确认石灰石粉各项技术指标及包装符合要求时方可出厂。

9.2 交货与验收

9.2.1 交货时石灰石粉质量验收可抽取实物样品以其检验结果为依据，也可以生产商同批号石灰石粉的检验报告为依据。采取何种方法验收由买卖双方商定，并在合同或协议中注明。卖方有告知买方验收方法的责任。当无书面合同或协议，或未在合同、协议中注明验收方法的，卖方应在交货时提交“石灰石粉”质量检验报告作为验收依据“字样。

9.2.2 以抽取实物样品的检验结果为依据时，买卖双方应在交货前或交货时共同取样和签封。按 GB/T 12573 方法进行取样，取 24 kg 样品，缩分为两等份。其中，一份由卖方保存 40 d，另一份由买方按本标准规定的项目和方法进行检验。

在 40 d 以内，买方检验认为产品质量不符合本标准要求，而卖方又有异议时，则双方应将卖方保存的另一份样品送双方共同认可的具有资质的检测机构进行仲裁检验。

9.2.3 以生产商同批号石灰石粉的检验报告为依据时，在交货前或交货时买方在同批号石灰石粉中取样，双方共同签封后由卖方保存 90 d，或认可买方自行取样、签封并保存 90 d 的同批号石灰石粉的封存样。

90 d 内，买方对石灰石粉质量有疑问时，则买卖双方应将共同认可的样品送双方共同认可的具有资质的检测机构进行仲裁检验。

10 包装、标志、运输与贮存

10.1 包装

石灰石粉可以袋装或散装。袋装每袋净含量 50 kg，且不少于标志质量的 99%，随机抽取 20 袋，总量不少于 1 000 kg（含包装袋），其他包装形式由供需双方协商确定。

石灰石粉包装袋应符合 GB/T 9774 有关规定。

4

GB/T 35164—2017

10.2 标志

包装袋上应清楚标明:执行标准、生产者名称、产品名称、分级代号、出厂批号、包装日期、净含量。散装时应提交与袋装标志相同内容的卡片。

10.3 运输与贮存

石灰石粉在运输与贮存时不得受潮和混入杂物,不同代号的石灰石粉在贮运中避免混杂。

\[\begin{array}{c}
\text{石灰石粉} \\
\text{石灰石粉}
\end{array}\]

\[\begin{array}{c}
\text{石灰石粉} \\
\text{石灰石粉}
\text{石灰石粉}
\end{array}\]

\[\begin{array}{c}
\text{石灰石} \\
\text{石灰石}
\end{array}\]

\[\begin{array}{c}
\text{石灰石} \\
\text{石灰}
\end{array}\]

\[\begin{array}{c}
\text{石灰石} \\
\text{石灰} \\
\text{石灰}
\end{array}\]

\[\begin{array}{c}
\text{石灰石粉} \\
\text{灰} \\
\text{石灰}
\end{array}\]

\[\begin{array}{c}
\text{石灰石}
\end{array}\]

\[\begin{array}{c}
\text{石灰石粉} \\
\text{石} \\
\text{石灰}
\end{array}\]

\[\begin{array}{c}
\text{石灰} \\
\text{石} \\
\text{石灰}
\end{array}\]

\[\begin{array}{c} 
\text{石灰} \\
\text{石} \\
\text{石灰}
\end{array}\]

\[\begin{center}
\text{石灰石粉}
\end{center}\]

GB/T 35164—2017

附录 A  
（规范性附录）  
石灰石粉 MB 值的测定方法  

A.1 范围  

本附录规定了石灰石粉 MB 值的测定方法，适用于石灰石粉 MB 值的测定。  

A.2 试验仪器设备  

A.2.1 烘箱  

温度控制范围为（105±5）℃。  

A.2.2 天平  

A.2.2.1 量程不小于 1 000 g，分度值不大于 0.1 g。  
A.2.2.2 量程不小于 100 g，分度值不大于 0.01 g。  

A.2.3 移液管  

A.2.3.1 容量为 5 mL。  
A.2.3.2 容量为 2 mL。  

A.2.4 搅拌器  

搅拌器应为三片或四片式转速可调的叶轮搅拌器，最高转速应达到（600±60）r/min，直径应为（75±10）mm。  

A.2.5 秒表  

分度值不大于 1 s。  

A.2.6 玻璃容量瓶  

容量为 1 L。  

A.2.7 滤纸  

快速定量滤纸。  

A.2.8 烧杯  

容量应为 1 000 mL。  

A.2.9 玻璃棒  

直径 8 mm，长 300 mm。

GB/T 35164—2017

A.3 亚甲蓝溶液

A.3.1 将亚甲蓝粉末(分析纯)在(105±5)℃下烘干至恒重,放入干燥器中冷却至室温备用。  
A.3.2 称取烘干后的亚甲蓝粉末10 g,精确至0.01 g。  
A.3.3 在烧杯中注入约600 mL蒸馏水,加温到35℃~40℃。将亚甲蓝粉末(A.3.2)倒入烧杯中,用搅拌器(A.2.4)持续搅拌40 min,直至粉末完全溶解,并冷却至室温。  
A.3.4 将溶液倒入1 L容量瓶(A.2.6)中,用蒸馏水冲洗烧杯等,使所有亚甲蓝溶液全部移入容量瓶,加蒸馏水至容量瓶1 L刻度。振荡容量瓶以保证亚甲蓝粉末完全溶解。  
A.3.5 将容量瓶中的溶液移入深色锥形瓶中,避光保存。在瓶上标明制备日期,失效日期(亚甲蓝溶液保质期不宜超过28 d)。  

A.4 样品制备

石灰石粉碎至200 g,粉磨至比表面积达到500 m²/kg。在烘箱中于(105±5)℃下烘干至恒重,冷却至室温。  

A.5 测定步骤

A.5.1 称取50 g石灰石粉碎样品,精确至0.1 g。将样品倒入装有(500±5) mL蒸馏水的烧杯中,用搅拌器以(600±10) r/min转速搅拌5 min,形成悬浮液,然后以(400±10) r/min转速持续搅拌,直至试验结束。  
A.5.2 在悬浮液中用5 mL移液管(A.2.3.1)加入5 mL亚甲蓝溶液,搅拌器以(400±10) r/min转速搅拌至1 min后,用玻璃棒蘸取一滴悬浮液,滴于滤纸(A.2.3.2)上,也称为滤纸试验。所取悬浮液滴应使沉淀物直径在1 mm~12 mm。滤纸置于空烧杯杯口或其他合适的支撑物上,滤纸表面不与任何其他物质接触。若滤纸上出现沉淀物则未出现沉淀物,再加入5 mL亚甲蓝溶液,继续搅拌1 min,再用玻璃棒蘸取一滴悬浮液,滴于滤纸上。若沉淀物周围仍未出现沉淀物,重复上述步骤,直至沉淀物周围出现约1 mm宽的稳定浅蓝色晕。  
A.5.3 继续搅拌,不再加入亚甲蓝溶液,用秒表(A.2.5)计时,每1 min用玻璃棒蘸取一滴悬浮液,滴于滤纸上。若色晕在4 min内消失,再加入5 mL亚甲蓝溶液;若色晕在第5 min内消失,再用2 mL移液管(A.2.3.2)加入2 mL亚甲蓝溶液。在上述两种情况下,均应继续进行搅拌,并用玻璃棒蘸取一滴悬浮液滴于滤纸上观察色晕,直至色晕可持续5 min。  
A.5.4 记录色晕可持续5 min时所加入的亚甲蓝溶液总体积,精确至1 mL。  
A.5.5 石灰石粉的MB值按式(A.1)计算,精确至0.01 g/kg。  

\[ \text{MB} = \frac{V \times 10 \times 0.25}{G} \] ......(A.1)

式中:  
MB——石灰石粉的亚甲蓝值,单位为克每千克(g/kg);  
V——所加入的亚甲蓝溶液的总量,单位为毫升(mL);  
G——石灰石粉样品质量,单位为克(g);  
10——用于将每千克样品消耗的亚甲蓝溶液体积换算成亚甲蓝质量的系数;  
0.25——换算系数。

GB/T 35164—2017

附录 B
（规范性附录）
石灰石粉抗压强度比及流动度比的测定方法

B.1 范围

本附录规定了石灰石粉抗压强度比及流动度比的测定方法。

B.2 材料

B.2.1 对比水泥

符合 GB 175 规定的强度等级为 42.5 的硅酸盐水泥或普通硅酸盐水泥。

B.2.2 试验样品

对比水泥和被测石灰石粉按质量比 7:3 混合。

B.2.3 标准砂

符合 GB 08-1337 规定的水泥强度检验用 ISO 标准砂。

B.2.4 水

洁净的饮用水。

B.3 试验步骤及结果计算

B.3.1 胶砂配合比

胶砂配比如表 B.1 所示。

表 B.1 流动度比和抗压强度比试验胶砂配比

| 胶砂种类 | 对比水泥 | 石灰石粉 | 中国 ISO 标准砂 | 水 |
| --- | --- | --- | --- | --- |
|  | g | g | g | mL |
| 对比胶砂 | 450 | 0 | 1 350 | 225 |
| 试验胶砂 | 315 | 135 | 1 350 | 225 |

B.3.2 石灰石粉流动度比试验及计算

按 GB/T 2419 分别测定对比胶砂和试验胶砂的流动度，石灰石粉的流动度比按式(B.1)计算，计算结果保留至整数。

\[ F = \frac{L \times 100}{L_m} \] ......(B.1)

GB/T 35164-2017

式中：  
\( F \) ——石灰石粉流动度比，%；  
\( L_m \) ——对比胶砂流动度，单位为毫米(mm)；  
\( L \) ——试验胶砂流动度，单位为毫米(mm)。

B.3.3 石灰石粉抗压强度比试验及计算  
按 GB/T 17671 分别测定对比胶砂和试验胶砂的 7 d, 28 d 抗压强度。  
石灰石粉 7 d 抗压强度比按式(B.2)计算，计算结果保留至整数：  
\[ A_7 = \frac{R_7 \times 100}{R_{27}} \] ......(B.2)

式中：  
\( A_7 \) ——石灰石粉 7 d 抗压强度比，%；  
\( R_{27} \) ——对比胶砂 7 d 抗压强度，单位为兆帕(MPa)；  
\( R_7 \) ——试验胶砂 7 d 抗压强度，单位为兆帕(MPa)。  
石灰石粉 28 d 抗压强度比按式(B.3)计算，计算结果保留至整数：  
\[ A_{28} = \frac{R_{28} \times 100}{R_{28}} \] ......(B.3)

式中：  
\( A_{28} \) ——石灰石粉 28 d 抗压强度比，%；  
\( R_{28} \) ——对比胶砂 28 d 抗压强度，单位为兆帕(MPa)；  
\( R_{28} \) ——试验胶砂 28 d 抗压强度，单位为兆帕(MPa)。

GB/T 35164—2017

附录 C
（规范性附录）
石灰石粉含水量试验方法

C.1 范围

本附录适用于石灰石粉含水量的测定。

C.2 仪器设备

天平量程不小于50 g,最小分度值不大于0.01 g。

C.3 试验步骤

C.3.1 将蒸发皿在烘箱(A.2.1)中烘干至恒重,放入干燥器中冷却至室温后称重(\(m_0\))。 
C.3.2 将约50 g的石灰石粉样品倒入蒸发皿中称量(\(m_1\)),精确至0.01 g。 
C.3.3 将石灰石粉样品与蒸发皿一起放入105 ℃～110 ℃烘箱内烘至恒重,取出放在干燥器中冷却至室温后称量(\(m_2\)),精确至0.01 g。

C.4 结果计算

含水量按式(C.1)计算,结果保留至0.1%。

\[W = \frac{(m_1 - m_2) \times 100}{m_1 - m_0} \quad \text{(C.1)}\]

式中:
\(W\)——含水量,%;
\(m_0\)——蒸发皿的质量,单位为克(\(g\));
\(m_1\)——烘干前样品与蒸发皿的质量,单位为克(\(g\));
\(m_2\)——烘干后样品与蒸发皿的质量,单位为克(\(g\))。

Add a new line before the title of the document.

File: data/raw_documents_1/GBT 50080-2016 普通混凝土拌合物性能试验方法标准.md
# GBT 50080-2016 普通混凝土拌合物性能试验方法标准


中华人民共和国国家标准

普通混凝土拌合物性能试验方法标准

Standard for test method of performance on ordinary fresh concrete

GB/T 50080-2016

中国建筑工业出版社出版、发行（北京海淀三里河路9号）

各地新华书店、建筑书店经销

北京红光制版公司制版

廊坊市海涛印刷有限公司印刷

开本：850×1168毫米 1/32 印张：3 字数：83千字

2017年1月第一版 2017年1月第一次印刷

定价：16.00元

统一书号：15112·28916

版权所有 翻印必究

如有印装质量问题，可寄本社退换

（邮政编码 100037）

本社网址：http://www.cabp.com.cn

网上书店：http://www.china-building.com.cn

中华人民共和国住房和城乡建设部 公 告 第 1249 号

住房城乡建设部关于发布国家标准《普通混凝土拌合物性能试验方法标准》的公告

现批准《普通混凝土拌合物性能试验方法标准》为国家标准，编号为 GB/T 50080-2016，自 2017 年 4 月 1 日起实施。原《普通混凝土拌合物性能试验方法标准》GB/T 50080-2002 同时废止。

本标准由我部标准定额研究所组织中国建筑工业出版社出版 发行。

中华人民共和国住房和城乡建设部 2016 年 8 月 18 日

根据住房和城乡建设部《关于印发〈2013 年工程建设标准规范制订、修订计划〉的通知》（建标[2013]6 号）的要求，标准编制组广泛调查研究，认真总结实践经验，参考有关国际标准和国外先进标准，并在广泛征求意见的基础上，修订了本标准。

本标准的主要技术内容是：1. 总则；2. 术语和符号；3. 基本规定；4. 坍落度试验及坍落度经时损失试验；5. 扩展度试验及扩展度经时损失试验；6. 维勃稠度试验；7. 倒置坍落度筒排空试验；8. 间隙通过性试验；9. 漏斗试验；10. 扩展时间试验；11. 凝结时间试验；12. 泌水试验；13. 压力泌水试验；14. 表观密度试验；15. 含气量试验；16. 均匀性试验；17. 抗离析性能试验；18. 温度试验；19. 绝热温升试验。

本标准修订的主要技术内容是：1. 与 2002 年以后颁布的相关标准进行了协调；2. 增加了术语和符号；3. 增加了基本规定并将拌合物取样、试样的制备、试验记录和试验报告等作为其中一节；4. 增加坍落度经时损失和扩展度经时损失试验方法；5. 修订和完善了坍落度试验方法；6. 修订和完善了扩展度试验方法；7. 增加倒置坍落度筒排空试验；8. 增加间隙通过性试验方法；9. 增加漏斗试验方法；10. 增加扩展时间试验方法；11. 修订和完善了压力泌水试验方法；12. 删除原标准中配合比分析试验方法；13. 修订和完善了表观密度试验方法；14. 修订和完善了含气量试验方法；15. 增加均匀性试验方法；16. 增加抗离析性能试验方法；17. 增加温度试验方法；18. 增加绝热温升试验方法。

本标准由住房和城乡建设部负责管理，由中国建筑科学研究院负责具体技术内容的解释。执行过程中如有意见或建议，


本标准主要审查人员：石云兴 郝挺宇 谢永江 张仁瑜  
郑文忠 陈爱芝 傅宇方 杜 雷  
桂苗苗


保持原样，不得省略任何内容。

1 总 则

1.0.1 为规范和统一普通混凝土拌合物性能试验方法，提高试验技术水平，保证混凝土拌合物性能，满足预制混凝土构件和现浇混凝土工程的质量要求，制定本标准。

1.0.2 本标准适用于普通混凝土拌合物性能的试验。

1.0.3 普通混凝土拌合物性能试验除应符合本标准的规定外，尚应符合国家现行有关标准的规定。


2 术语和符号

2.1 术语

2.1.1 普通混凝土 ordinary concrete  
干表观密度为 \(2000kg/m^3 \sim 2800kg/m^3\) 的混凝土。

2.1.2 坍落度 slump  
混凝土拌合物在自重作用下坍落的高度。

2.1.3 扩展度 slump-flow  
混凝土拌合物坍落后扩展的直径。

2.1.4 间隙通过性 passing ability  
混凝土拌合物均匀通过间隙的性能。

2.1.5 J 环 J-Ring  
测定混凝土拌合物间隙通过性的环形仪器。

2.1.6 自密实混凝土 self-compacting concrete  
具有高流动性、均匀性和稳定性，浇筑时无需外力振捣，能够在自重作用下流动并充满模板空间的混凝土。

2.1.7 扩展时间 slump-flow time  
混凝土拌合物坍落后扩展直径达到 \(500mm\) 所需的时间。

2.1.8 泌水 bleeding  
混凝土拌合物析出水分的现象。

2.1.9 压力泌水 pressure bleeding  
混凝土拌合物在压力作用下的泌水现象。

2.1.10 稠度 consistency  
表征混凝土拌合物流动性的指标，可用坍落度、维勃稠度或扩展度表示。

2.1.11 抗离析性 segregation resistance  
混凝土拌合物中各种组分保持均匀分散的性能。

2.1.12 绝热温升 adiabatic temperature rise  
混凝土在绝热状态下，由胶凝材料水化导致的温度升高。  

## 2.2 符号  

### 2.2.1 坍落度  
\( H_0 \) —— 出机时的混凝土拌合物的初始坍落度值；  
\( H_{60} \) —— 混凝土拌合物静置 60min 后的坍落度值。  

### 2.2.2 扩展度  
\( L_0 \) —— 出机时的混凝土拌合物的初始扩展度值；  
\( L_{60} \) —— 混凝土拌合物静置 60min 后的扩展度值。  

### 2.2.3 排空时间  
\( t_{d,m} \) —— 两次试验测得的倒置坍落度筒中混凝土拌合物排空时间的平均值；  
\( t_{d,t} \) —— 两次试验分别测得的倒置坍落度筒中混凝土拌合物排空时间。  

### 2.2.4 泌水量  
\( B_s \) —— 单位面积混凝土拌合物的泌水量；  
\( V_{10} \) —— 加压至 10s 时的泌水量；  
\( V_{140} \) —— 加压至 140s 时的泌水量。  

### 2.2.5 泌水率  
\( B \) —— 泌水率；  
\( B_v \) —— 压力泌水率。  

### 2.2.6 含气量  
\( A \) —— 混凝土拌合物含气量；  
\( A_0 \) —— 未校正的混凝土拌合物的含气量；  
\( A_e \) —— 骨料的含气量。  

### 2.2.7 密度  
\( \rho \) —— 混凝土拌合物表观密度；  
\( \rho_w \) —— 水的密度；  
\( \rho_m \) —— 混凝土砂浆拌合物的表观密度；

2.2.8 其他  

\[ D_{Rp} \]——混凝土砂浆密度偏差率；  
\[ SR \]——混凝土拌合物离析率；  
\[ f_{PR} \]——单位面积贯入阻力；  
\[ \alpha \]——试验设备绝热温升修正系数；  
\[ \theta_n \]——n天龄期混凝土的绝热温升值；  
\[ \theta'_n \]——n天龄期仪器记录的温升值；  
\[ \theta_0 \]——混凝土拌合物的初始温度。


3 基本规定

3.1 一般规定

3.1.1 骨料最大公称粒径应符合现行行业标准《普通混凝土用砂、石质量及检验方法标准》JGJ 52 的规定。

3.1.2 试验环境相对湿度不宜小于 50%，温度应保持在 20℃±5℃，所用材料、试验设备、容器及辅助设备的温度宜与试验室温度保持一致。

3.1.3 现场试验时，应避免混凝土拌合物试样受到风、雨雪及阳光直射的影响。

3.1.4 制作混凝土拌合物性能试验用试样时，所采用的搅拌机应符合现行行业标准《混凝土试验用搅拌机》JG 244 的规定。

3.1.5 试验设备使用前应经过校准。

3.2 取样与试样的制备

3.2.1 同一组混凝土拌合物的取样，应在同一盘混凝土或同一车混凝土中取样。取样量应多于试验所需量的 1.5 倍，且不宜小于 20L。

3.2.2 混凝土拌合物的取样应具有代表性，宜采用多次采样的方法。宜在同一盘混凝土或同一车混凝土中的 1/4 处、1/2 处和 3/4 处分别取样，并搅拌均匀；第一次取样和最后一次取样的时间间隔不宜超过 15min。

3.2.3 宜在取样后 5min 内开始各项性能试验。

3.2.4 试验室制备混凝土拌合物的搅拌应符合下列规定：

1 混凝土拌合物应采用搅拌机搅拌，搅拌前应将搅拌机冲洗干净，并预拌少量同种混凝土拌合物或水胶比相同的砂浆，搅拌机内壁挂浆后将剩余料卸出；

2 称好的粗骨料、胶凝材料、细骨料和水应依次加入搅拌机，难溶和不溶的粉状外加剂宜与胶凝材料同时加入搅拌机，液体和可溶外加剂宜与拌合水同时加入搅拌机； 3 混凝土拌合物宜搅拌 2min 以上，直至搅拌均匀； 4 混凝土拌合物一次搅拌量不宜少于搅拌机公称容量的 1/4，不应大于搅拌机公称容量，且不应少于 20L。 3.2.5 试验室搅拌混凝土时，材料用量应以质量计。骨料的称量精度应为 \(\pm 0.5\%\)；水泥、掺合料、水、外加剂的称量精度均应为 \(\pm 0.2\%\)。 3.2.6 取样应记录下列内容并写入试验或检测报告： 1 取样日期、时间和取样人； 2 工程名称、结构部位； 3 混凝土加水时间和搅拌时间； 4 混凝土标记； 5 取样方法； 6 试样编号； 7 试样数量； 8 环境温度及取样的天气情况； 9 取样混凝土的温度。 3.2.7 在试验室制备混凝土拌合物时，除本标准第 3.2.6 条规定的内容外，尚应记录下列内容并写入试验或检测报告： 1 试验环境温度； 2 试验环境湿度； 3 各种原材料品种、规格、产地及性能指标； 4 混凝土配合比和每盘混凝土的材料用量。

4 坍落度试验及坍落度经时损失试验

4.1 坍落度试验

4.1.1 本试验方法宜用于骨料最大公称粒径不大于40mm、坍落度不小于10mm的混凝土拌合物坍落度的测定。

4.1.2 坍落度试验的试验设备应符合下列规定：
1 坍落度仪应符合现行行业标准《混凝土坍落度仪》JG/T 248的规定；
2 应配备2把钢尺，钢尺的量程不应小于300mm，分度值不应大于1mm；
3 底板应采用平面尺寸不小于1500mm×1500mm，厚度不小于3mm的钢板，其最大挠度不应大于3mm。

4.1.3 坍落度试验应按下列步骤进行：
1 坍落度筒内壁和底板应润湿无明水；底板应放置在坚实水平面上，并把坍落度筒放在底板中心，然后用脚踩住两边的脚踏板，坍落度筒在装料时应保持在固定的位置；
2 混凝土拌合物试样应分三层均匀地装入坍落度筒内，每装一层混凝土拌合物，应用捣棒由边缘到中心按螺旋形均匀插捣25次，捣实后每层混凝土拌合物试样高度约为筒高的三分之一；
3 插捣底层时，捣棒应贯穿整个深度，插捣第二层和顶层时，捣棒应插透本层至下一层的表面；
4 顶层混凝土拌合物装料应高出筒口，插捣过程中，混凝土拌合物低于筒口时，应随时添加；
5 顶层插捣完后，取下装料漏斗，应将多余混凝土拌合物刮去，并沿筒口抹平；
6 清除筒边底板上的混凝土后，应垂直平稳地提起坍落度筒，并轻放于试样旁边；当试样不再继续坍落或坍落时间达30s

保持原结构的完整，并避免任何内容的省略。

4.1.4 坍落度筒的提离过程宜控制在 3s～7s；从开始装料到提 坍落度筒的整个过程应连续进行，并应在 150s 内完成。  
4.1.5 将坍落度筒提起后混凝土发生一边崩坍或剪坏现象时， 应重新取样另行测定；第二次试验仍出现一边崩坍或剪坏现象， 应予记录说明。  
4.1.6 混凝土拌合物坍落度值测量应精确至 1mm，结果应修约 至 5mm。  

## 4.2 坍落度经时损失试验  

4.2.1 本试验方法可用于混凝土拌合物的坍落度随静置时间变 化的测定。  
4.2.2 坍落度经时损失试验的试验设备应符合本标准第 4.1.2 条的规定。  
4.2.3 坍落度经时损失试验应按下列步骤进行：  
1. 应测量出机时的混凝土拌合物的初始坍落度值 \(H_0\)；  
2. 将全部混凝土拌合物试样装入塑料桶或不被水泥浆腐蚀 的金属桶内，应用桶盖或塑料薄膜密封静置；  
3. 自搅拌加水开始计时，静置 60min 后应将桶内混凝土拌 合物试样全部倒入搅拌机内，搅拌 20s，进行坍落度试验，得出 60min 坍落度值 \(H_{60}\)；  
4. 计算初始坍落度值与 60min 坍落度值的差值，可得到 60min 混凝土坍落度经时损失试验结果。  
4.2.4 当工程要求调整静置时间时，则应按实际静置时间测定 并计算混凝土坍落度经时损失。

保留原始结构和内容，不得省略任何内容。

5 扩展度试验及扩展度经时损失试验

5.1 扩展度试验

5.1.1 本试验方法宜用于骨料最大公称粒径不大于40mm、坍落度不小于160mm混凝土扩展度的测定。

5.1.2 扩展度试验的试验设备应符合下列规定：
1 坍落度仪应符合现行行业标准《混凝土坍落度仪》JG/T 248的规定；
2 钢尺的量程不应小于1000mm，分度值不应大于1mm；
3 底板应采用平面尺寸不小于1500mm×1500mm、厚度不小于3mm的钢板，其最大挠度不应大于3mm。

5.1.3 扩展度试验应按下列步骤进行：
1 试验设备准备，混凝土拌合物装料和插捣应符合本标准第4.1.3条中第1～5款的规定；
2 清除筒边底板上的混凝土后，应垂直平稳地提起坍落度筒，坍落度筒的提离过程宜控制在3s～7s；当混凝土拌合物不再扩散或扩散持续时间已达50s时，应使用钢尺测量混凝土拌合物扩展扩展面的最大直径以及与最大直径垂直方向的直径；
3 当两直径之差小于50mm时，应取其算术平均值作为扩展度试验结果；当两直径之差不小于50mm时，应重新取样另行测定。

5.1.4 发现粗骨料在中央堆集或边缘有浆体析出时，应记录说明。

5.1.5 扩展度试验从开始装料到测得混凝土扩展度值的整个过程应连续进行，并应在4min内完成。

5.1.6 混凝土拌合物扩展度值测量应精确至1mm，结果修约至5mm。

保留原始结构和内容，不得省略任何内容。

5.2 扩展度经时损失试验

5.2.1 本试验方法可用于混凝土拌合物的扩展度随静置时间变化的测定。

5.2.2 扩展度经时损失试验的试验设备应符合本标准第5.1.2条的规定。

5.2.3 扩展度经时损失试验应按下列步骤进行：

1 应测量出机时的混凝土拌合物的初始扩展度值 \(L_0\)；

2 将全部混凝土拌合物试样装入塑料桶或不被水泥浆腐蚀的金属桶内，应用桶盖或塑料薄膜密封静置；

3 自搅拌加水开始计时，静置60min后应将桶内混凝土拌合物试样全部倒入搅拌机内，搅拌20s，即进行扩展度试验，得出60min扩展度值 \(L_{60}\)；

4 计算初始扩展度值与60min扩展度值的差值，可得到60min混凝土扩展度经时损失试验结果。

5.2.4 当工程要求调整静置时间时，则应按实际静置时间测定并计算混凝土扩展度经时损失。

6 维勃稠度试验

6.0.1 本试验方法宜用于骨料最大公称粒径不大于40mm，维勃稠度在5s～30s的混凝土拌合物维勃稠度的测定；坍落度不大于50mm或干硬性混凝土和维勃稠度大于30s的特干硬性混凝土拌合物的稠度，可采用本标准附录A增实因数法进行测定。

6.0.2 维勃稠度试验的试验设备应符合下列规定：
1 维勃稠度仪应符合现行行业标准《维勃稠度仪》JG/T 250的规定；
2 秒表的精度不应低于0.1s。

6.0.3 试验应按下列步骤进行：
1 维勃稠度仪应放置在坚实水平面上，容器、坍落度筒内壁及其他用具应润湿无明水。
2 喂料斗应提到坍落度筒上方扣紧，校正容器位置，应使其中心与喂料中心重合，然后拧紧固定螺钉。
3 混凝土拌合物试样应分三层均匀地装入坍落度筒内，捣实后每层高度应约为筒高的三分之一。每装一层，应用捣棒在筒内由边缘到中心按螺旋形均匀插捣25次；插捣底层时，捣棒应贯穿整个深度，插捣第二层和顶层时，捣棒应插透本层至下一层的表面；顶层混凝土装料应高出筒口，插捣过程中，混凝土低于筒口，应随时添加。
4 顶层插捣完应将喂料斗转离，沿坍落度筒口刮平顶面，垂直地提起坍落度筒，不应使混凝土拌合物试样产生横向的扭动。
5 将透明圆盘转到混凝土圆台体顶面，放松测杆螺钉，应使透明圆盘转至混凝土锥体上部，并下降至与混凝土顶面接触。
6 拧紧定位螺钉，开启振动台，同时用秒表计时，当振动

保留原始结构和内容，并避免遗漏任何内容。

# 7 倒置坍落度筒排空试验

## 7.0.1
本试验方法可用于倒置坍落度筒中混凝土拌合物排空时间的测定。

## 7.0.2
倒置坍落度筒排空试验的试验设备应符合下列规定：

1. 倒置坍落度筒的材料、形状和尺寸应符合现行行业标准《混凝土坍落度仪》JG/T 248 的规定，小口端应设置可快速开启的密封盖；

2. 底板应采用平面尺寸不小于 \(1500 \text{mm} \times 1500 \text{mm}\)，厚度不小于 \(3 \text{mm}\) 的钢板，其最大挠度不应大于 \(3 \text{mm}\)；

3. 支撑倒置坍落度筒的台架应能承受装填混凝土和插捣，当倒置坍落度筒放于台架上时，其小口端距底板不应小于 \(500 \text{mm}\)，且坍落度筒中轴线应垂直于底板；

4. 捣棒应符合现行行业标准《混凝土坍落度仪》JG/T 248 的规定；

5. 秒表的精度不应低于 \(0.01 \text{s}\)。

## 7.0.3
倒置坍落度筒排空试验应按下列步骤进行：

1. 将倒置坍落度筒支撑在台架上，应使其中轴线垂直于底板，筒内壁应湿润无明水，关闭密封盖。

2. 混凝土拌合物应分两层装入坍落度筒内，每层捣实后高度宜为筒高的 \(1/2\)。每层用捣棒沿螺旋方向由外向内中插捣 15 次，插捣应在横截面上均匀分布，插捣筒边混凝土时，捣棒可以稍稍倾斜。插捣第一层时，捣棒应贯穿混凝土拌合物整个深度；插捣第二层时，捣棒宜插透到第一层表面下 \(50 \text{mm}\)。插捣完应刮去多余的混凝土拌合物，用抹刀抹平。

3. 打开密封盖，用秒表测量自开盖至坍落度筒内混凝土拌合物全部排空的时间 \(t_{st}\)，精确至 \(0.01 \text{s}\)。从开始装料到打开密封

保留原始结构和内容，不要省略任何内容。

盖的整个过程应在 150s 内完成。  
7.0.4 宜在 5min 内完成两次试验，并应取两次试验测得排空时间的平均值作为试验结果，计算应精确至 0.1s。  
7.0.5 倒置坍落度筒排空试验结果应符合下式规定：  
\[|t_{d1} - t_{d2}| \leq 0.05t_{d,m} \quad (7.0.5)\]  
式中：\(t_{d,m}\)——两次试验测得的倒置坍落度筒中混凝土拌合物排空时间的平均值（s）；  
\(t_{d1}, t_{d2}\)——两次试验分别测得的倒置坍落度筒中混凝土拌合物排空时间（s）。


8 间隙通过性试验

8.0.1 本试验方法宜用于骨料最大公称粒径不大于20mm的混凝土拌合物间隙通过性的测定。

8.0.2 混凝土拌合物间隙通过性试验的试验设备应符合下列规定：

1 J环应由钢或不锈钢制成，圆环中心直径应为300mm，厚度应为25mm；并应用螺母和垫圈将16根圆钢锁在圆环上，圆钢直径应为16mm，高应为100mm；圆钢中心间距应为58.9mm（图8.0.2）；

2 混凝土坍落度筒不应带有脚踏板，材料和尺寸应符合规定。

图8.0.2 J环示意图（mm）

15

保持原结构的完整性，并避免删除任何内容。

行业标准《混凝土坍落度仪》JG/T 248 的规定；
3 底板应采用平面尺寸不小于 1500mm×1500mm、厚度不小于 3mm 的钢板，其最大挠度不应大于 3mm。
8.0.3 混凝土拌合物的间歇通过性试验应按下列步骤进行：
1 底板、J 环和坍落度筒内壁应润湿无明水；底板应放置在坚实的水平面上，J 环应放在底板中心；
2 坍落度筒应正向放置在底板中心，应与 J 环同心，将混凝土拌合物一次性填充至满；
3 用刮刀刮除坍落度筒顶部混凝土拌合物余料，应将混凝土拌合物沿坍落度筒口抹平；清除筒边底板上的混凝土后，应垂直平稳地向上提起坍落度筒至 250mm±50mm 高度，提高时间宜控制在 3s～7s；自开始入料至提起坍落度筒应在 150s 内完成；当混凝土拌合物不再扩散或扩散持续时间已达 50s 时，测量展开度的最大直径以及与最大直径垂直方向的直径；测量应精确至 1mm，结果修约至 5mm。
8.0.4 J 环扩展度应为混凝土拌合物坍落扩展终止后扩展面相互垂直的两个直径的平均值，当两直径之差大于 50mm 时，应重新试验测定。
8.0.5 混凝土扩展度与 J 环扩展度的差值应作为混凝土间隙通过性性能指标结果。
8.0.6 骨料在 J 环圆钢处出现堵塞时，应予记录说明。


# 9 漏斗试验

9.0.1 本试验方法宜用于骨料最大公称粒径不大于20mm的混凝土拌合物稠度和填充性的测定。

9.0.2 漏斗试验的试验设备应符合下列规定：

1 漏斗应由厚度不小于2mm钢板制成，漏斗的内表面应经过加工；在漏斗出料口的部位，应附设快速开启的密封盖（图9.0.2）。

图9.0.2 漏斗示意图（mm）

1—可活动的密封盖

2 底板应采用平面尺寸不小于1500mm×1500mm，厚度不小于3mm的钢板，其最大挠度不应大于3mm；

3 支承漏斗的台架宜有调整装置，应确保台架的水平，漏斗支撑在台架上时，其中轴线应垂直于底板；台架应能承受装填混凝土，且易于搬运； 4 盛料容器容积不应小于 12L； 5 秒表精度不应低于 0.1s。 9.0.3 漏斗试验应按下列步骤进行： 1 将漏斗稳固于台架上，应使其上口呈水平，本体为垂直；漏斗内壁应润湿无明水，关闭密封盖； 2 应用盛料容器将混凝土拌合物由漏斗的上口平稳一次性填入漏斗至满；装料整个过程不应搅拌和振捣，应用刮刀沿漏斗上口将混凝土拌合物试样的顶面刮平； 3 在出料口下方应放置盛料容器；漏斗装满试样静置 10s 土 2s，应将漏斗出料口的密封盖打开，用秒表测量自开盖至漏斗内混凝土拌合物全部流出的时间。 9.0.4 宜在 5min 内完成两次试验，应以两次试验混凝土拌合物全部流出时间的算术平均值作为漏斗试验结果，结果应精确至 0.1s。 9.0.5 混凝土拌合物从漏斗中应连续流出；混凝土出现堵塞状况，应重新试验；再次出现堵塞情况，应记录说明。


10 扩展时间试验

10.0.1 本试验方法可用于混凝土拌合物稠度和填充性的测定。

10.0.2 扩展时间试验的试验设备应符合下列规定：

1 混凝土坍落度仪应符合现行行业标准《混凝土坍落度仪》JG/T 248 的规定；

2 底板应采用平面尺寸不小于 \(1000 \text{mm} \times 1000 \text{mm}\)、最大挠度不大于 \(3 \text{mm}\) 的钢板，并应在平板表面标出坍落度筒的中心位置和直径分别为 \(200 \text{mm}\)、\(300 \text{mm}\)、\(500 \text{mm}\)、\(600 \text{mm}\)、\(700 \text{mm}\)、\(800 \text{mm}\) 及 \(900 \text{mm}\) 的同心圆（图 10.0.2）；

\[\begin{array}{c}
\text{500} \\
\text{600} \\
\text{700} \\
\text{800} \\
\text{900} \\
\end{array}\]

\[\begin{array}{c}
\text{1000} \\
\end{array}\]

图 10.0.2 底板（mm）

3 盛料容器不应小于 \(8 \text{L}\)，并易于向坍落度筒装填混凝土拌合物；

4 秒表精度不应低于 \(0.1 \text{s}\)。

10.0.3 扩展时间试验应按下列步骤进行：



# 11 凝结时间试验

## 11.0.1  
本试验方法宜用于从混凝土拌合物中筛出砂浆用贯入阻力法测定坍落度值不为零的混凝土拌合物的初凝时间与终凝时间。

## 11.0.2  
凝结时间试验的试验设备应符合下列规定：  
1. 贯入阻力仪的最大测量值不应小于1000N，精度应为±10N；测针长100mm，在距贯入端25mm处应有明显标记；测针的承压面积应为100mm²、50mm²和20mm²三种；  
2. 砂浆试样简应为上口内径160mm，下口内径150mm，净高150mm刚性不透水的金属圆筒，并配有盖子；  
3. 试验简应为筛孔公称直径为5.00mm的方孔筛，并应符合现行国家标准《试验筛技术要求和检验 第2部分：金属穿孔板试验筛》GB/T6003.2的规定；  
4. 振动台应符合现行行业标准《混凝土试验用振动台》JG/T245的规定；  
5. 捣棒应符合现行行业标准《混凝土坍落度仪》JG/T248的规定。  

## 11.0.3  
混凝土拌合物的凝结时间试验应按下列步骤进行：  
1. 应用试验筛从混凝土拌合物中筛出砂浆，然后将筛出的砂浆搅拌均匀；将砂浆一次分别装入三个试样筒中。取样混凝土坍落度不大于90mm时，宜用振动台振实砂浆；取样混凝土坍落度大于90mm时，宜用捣棒人工捣实。用振动台振实砂浆时，振动应持续到表面出浆为止，不得过振；用捣棒人工捣实时，应沿螺旋方向由外向内均匀插捣25次，然后用橡皮锤敲击筒壁，直至表面插捣孔消失为止。振实或插捣后，砂浆表面宜低于砂浆试样筒口10mm，并应立即加盖。

2 砂浆试样制备完毕，应置于温度为 \(20^\circ C \pm 2^\circ C\) 的环境中待测，并在整个测试过程中，环境温度应始终保持 \(20^\circ C \pm 2^\circ C\)。在整个测试过程中，除在吸取泌水或进行贯入试验外，试样筒应始终加盖。现场同条件测试时，试验环境应与现场一致。 3 凝结时间测定从混凝土搅拌加水开始计时。根据混凝土拌合物的性能，确定测试试验时间，以后每隔 \(0.5h\) 测试一次，在临近初凝和终凝时，应缩短测试间隔时间。 4 在每次测试前 \(2min\)，将一片 \(20mm \pm 5mm\) 厚的垫块垫入筒底一侧使其倾斜，用吸液管吸去表面的泌水，吸水后应复原。 5 测试时，将砂浆试样筒置于贯入阻力仪上，测针端部与砂浆表面接触，应在 \(10s \pm 2s\) 内均匀地使测针贯入砂浆 \(25mm \pm 2mm\) 深度，记录最大贯入阻力值，精确至 \(10N\)；记录测试时间，精确至 \(1min\)。 6 每个砂浆筒每次测 \(1 \sim 2\) 个点，各测点的间距不应小于 \(15mm\)，测点与试样筒壁的距离不应小于 \(25mm\)。 7 每个试样的贯入阻力测试不应少于 \(6\) 次，直至单位面积贯入阻力大于 \(28MPa\) 为止。 8 根据砂浆凝结状况，在测试过程中应以测针承压面积从大到小顺序更换测针，更换测针应按表 \(11.0.3\) 的规定选用。

表 11.0.3 测针选用规定表

| 单位面积贯入阻力 (MPa) | 0.2 \sim 3.5 | 3.5 \sim 20 | 20 \sim 28 |
|---|---|---|---|
| 测针面积 (mm²)    | 100    | 50    | 20    |

11.0.4 单位面积贯入阻力的结果计算以及初凝时间和终凝时间的确定应按下列方法进行： 1 单位面积贯入阻力应按下式计算：

\[ f_{PR} = \frac{P}{A} \] (11.0.4-1)

式中：\( f_{PR} \)——单位面积贯入阻力 (MPa)，精确至 \(0.1MPa\)；


P——贯入阻力（N）；  
A——测针面积（mm²）。  

2 凝结时间宜按式（11.0.4-2）通过线性回归方法确定；  
根据式（11.0.4-2）可求得当单位面积贯入阻力为3.5MPa时对应的时间应为初凝时间，单位面积贯入阻力为28MPa时对应的时间应为终凝时间。  

\[\ln t = a + b \ln f_{\text{PR}} \quad (11.0.4-2)\]

式中：  
\( t \)——单位面积贯入阻力对应的测试时间（min）；  
\( a, b \)——线性回归系数。  

3 凝结时间也可用绘图拟合方法确定，应以单位面积贯入阻力为纵坐标，测试时间为横坐标，绘制出单位面积贯入阻力与测试时间之间的关系曲线；分别以3.5MPa和28MPa绘制两条平行于横坐标的直线，与曲线交点的横坐标应分别为初凝时间和终凝时间；凝结时间结果应用\( h: \text{min} \)表示，精确至5min。  

11.0.5 应以三个试样的初凝时间和终凝时间的算术平均值作为此次试验初凝时间和终凝时间的试验结果。三个测值的最大值或最小值中有一个与中间值之差超过中间值的10%时，应以中间值作为试验结果；最大值和最小值与中间值之差均超过中间值的10%时，应重新试验。

12 泌水试验

12.0.1 本试验方法宜用于骨料最大公称粒径不大于40mm的混凝土拌合物泌水的测定。

12.0.2 泌水试验的试验设备应符合下列规定：
1 容量筒容积应为5L，并应配有盖子；
2 量筒应为容量100mL、分度值1mL，并应带塞；
3 振动台应符合现行行业标准《混凝土试验用振动台》JG/T 245的规定；
4 捣棒应符合现行行业标准《混凝土坍落度仪》JG/T 248的规定；
5 电子天平的最大量程应为20kg，感量不应大于1g。

12.0.3 泌水试验应按下列步骤进行：
1 用湿布润湿容量筒内壁后应立即称量，并记录容量筒的质量。
2 混凝土拌合物试样应按下列要求装入容量筒，并进行振实或插捣密实，振实或插捣实的混凝土拌合物表面应低于容量筒筒口30mm±3mm，并用抹刀抹平。
1) 混凝土拌合物坍落度不大于90mm时，宜用振动台振实，应将混凝土拌合物一次性装入容量筒内，振动持续到表面出浆为止，并应避免过振；
2) 混凝土拌合物坍落度大于90mm时，宜用人工插捣，应将混凝土拌合物分两层装入，每层的插捣次数为25次；捣棒由边缘向中心均匀地插捣，插捣底层时捣棒应贯穿整个深度，插捣第二层时，捣棒应插透本层至下一层的表面；每一层捣完后应使用橡皮锤沿容量筒外壁敲击5次~10次，进行振实，直至混凝土拌合物

保留原始结构和内容，不省略任何内容。

表面插捣孔消失并不见大气泡为止；

3）自密实混凝土应一次性填满，且不应进行振动和插捣。

3 应将筒口及外表面擦净，称量并记录容量筒与试样的总质量，盖好筒盖并开始计时。

4 在吸取混凝土拌合物表面泌水的整个过程中，应使容量筒保持水平，不受振动；除了吸水操作外，应始终盖好盖子；室温应保持在 \(20^\circ C \pm 2^\circ C\)。

5 计时开始后 \(60 \text{min}\) 内，应每隔 \(10 \text{min}\) 吸取 \(1 \text{次}\) 试样表面泌水；\(60 \text{min}\) 后，每隔 \(30 \text{min}\) 吸取 \(1 \text{次}\) 试样表面泌水，直至不再泌水为止。每次吸水前 \(2 \text{min}\)，应将一片 \(35 \text{mm} \pm 5 \text{mm}\) 厚的垫块垫入筒底一侧使其倾斜，吸水后应平稳地复原盖好。吸出的水应盛放于量筒中，并盖好盖子；记录每次的吸水量，并应计算累计吸水量，精确至 \(1 \text{mL}\)。

12.0.4 混凝土拌合物的泌水量应按式（12.0.4）计算。泌水量应取三个试样测值的平均值。三个测值中的最大值或最小值，有一个与中间值之差超过中间值的 \(15\%\) 时，应以中间值作为试验结果；最大值和最小值与中间值之差均超过中间值的 \(15\%\) 时，应重新试验。

\[B_a = \frac{V}{A} \quad (12.0.4)\]

式中：\(B_a\)——单位面积混凝土拌合物的泌水量（\(\text{mL}/\text{mm}^2\)），精确至 \(0.01 \text{mL}/\text{mm}^2\)；

\(V\)——累计的泌水量（\(\text{mL}\)）；

\(A\)——混凝土拌合物试样外露的表面面积（\(\text{mm}^2\)）。

12.0.5 混凝土拌合物的泌水率应按下列公式计算。泌水率应取三个试样测值的平均值。三个测值中的最大值或最小值，有一个与中间值的之差超过中间值的 \(15\%\) 时，应以中间值为试验结果；最大值和最小值与中间值之差均超过中间值的 \(15\%\) 时, 应重新试验。

\[B = \frac{V_w}{(W/m_T) \times m} \times 100 \quad (12.0.5-1)\]

13 压力泌水试验

13.0.1 本试验方法宜用于骨料最大公称粒径不大于40mm的混凝土拌合物压力泌水的测定。

13.0.2 压力泌水试验的试验设备应符合下列规定：
1 压力泌水仪缸体内径应为125mm±0.02mm，内高应为200mm±0.2mm；工作活塞公称直径应为125mm；筛网孔径应为0.315mm；
2 捣棒应符合现行行业标准《混凝土坍落度仪》JG/T 248的规定；
3 烧杯容量宜为150mL；
4 量筒容量应为200mL。

13.0.3 压力泌水试验应按下列步骤进行：
1 混凝土试样应按下列要求装入压力泌水仪（图13.0.3）缸体，并插捣密实，捣实的混凝土拌合物表面应低于压力泌水仪缸体筒口30mm±2mm。
1) 混凝土拌合物应分两层装入，每层的插捣次数应为25次；用捣棒由边缘向中心均匀地插捣，插捣底层时捣棒应贯穿整个深度，插捣第二层时，捣棒应插透本层至下一层的表面；每一层捣完后应使用橡皮锤沿缸体外壁敲击5次~10次，进行振实，直至混凝土拌合物表面插捣孔消失并不见大气泡为止；
2) 自密实混凝土应一次性填满，且不应进行振动和插捣。
2 将缸体外表擦干净，压力泌水仪安装完毕后应在15s以内自混凝土拌合物试样加压至3.2MPa；并应在2s内打开泌水阀门，同时开始计时，并保持恒压，泌出的水接入150mL烧杯中，并应移至量筒中读取泌水量，精确至1mL。

3 加压至 10s 时读取泌水量 \(V_{10}\)，加压至 140s 时读取泌水量 \(V_{140}\)。

图 13.0.3 压力泌水仪  
1—压力表；2—工作活塞；3—缸体；4—筛网

13.0.4 压力泌水率应按下式计算：

\[B_v = \frac{V_{10}}{V_{140}} \times 100 \quad (13.0.4)\]

式中：\(B_v\)——压力泌水率（%），精确至 1%；  
\(V_{10}\)——加压至 10s 时的泌水量（mL）；  
\(V_{140}\)——加压至 140s 时的泌水量（mL）。

保留原始结构和内容，不要省略任何内容。

# 14 表观密度试验

## 14.0.1  
本试验方法可用于混凝土拌合物捣实后的单位体积质量的测定。  

## 14.0.2  
表观密度试验的试验设备应符合下列规定：  

1. 容量筒应为金属制成的圆筒，筒外壁应有提手。骨料最大公称粒径不大于40mm的混凝土拌合物宜采用容积不小于5L的容量筒，筒壁厚不应小于3mm；骨料最大公称粒径大于40mm的混凝土拌合物应采用内径与内高均大于骨料最大公称粒径4倍的容量筒。容量筒上沿及内壁应光滑平整，顶面与底面应平行并应与圆柱体的轴垂直。  

2. 电子天平的最大量程应为50kg，感量不应大于10g。  

3. 振动台应符合现行行业标准《混凝土试验用振动台》JG/T 245的规定。  

4. 捣棒应符合现行行业标准《混凝土落度仪》JG/T 248的规定。  

## 14.0.3  
混凝土拌合物表观密度试验应按下列步骤进行：  

1. 应按下列步骤测定容量筒的容积：  
   1) 应将干净容量筒与玻璃板一起称重；  
   2) 将容量筒装满水，缓慢将玻璃板从筒口一侧推到另一侧，容量筒内应满水并且不应存在气泡，擦干容量筒外壁，再次称重；  
   3) 两次称重结果之差除以该温度下水的密度应为容量筒容积V；常温下水的密度可取1kg/L。  

2. 容量筒内外壁应擦干净，称出容量筒质量 \(m_1\)，精确至10g。  

3. 混凝土拌合物试样应按下列要求进行装料，并插捣密实：

保留原始结构和内容，并避免删除任何内容。

1) 坍落度不大于90mm时，混凝土拌合物宜用振动台振实；振动台振实时，应一次性将混凝土拌合物装填至高出容量筒筒口；装料时可用捣棒稍加插捣，振动过程中混凝土低于筒口，应随时添加混凝土，振动直至表面出浆为止。

2) 坍落度大于90mm时，混凝土拌合物宜用捣棒插捣密实。插捣时，应根据容量筒的大小决定分层与插捣次数：用5L容量筒时，混凝土拌合物应分两层装入，每层的插捣次数应为25次；用大于5L的容量筒时，每层混凝土的高度不应大于100mm，每层插捣次数应按每10000mm²截面不小于12次计算。各次插捣应由边缘向中心均匀地插捣，插捣底层时捣棒应贯穿整个深度，插捣第二层时，捣棒应插透本层至下一层的表面；每一层捣完后用橡皮锤沿容量筒外壁敲击5次～10次，进行振实，直至混凝土拌合物表面插捣孔消失并不见大气泡为止。

3) 自密实混凝土应一次性填满，且不应进行振动和插捣。

4) 将筒口多余的混凝土拌合物刮去，表面有凹陷应填平；应将容量筒外壁擦净，称出混凝土拌合物试样与容量筒总质量 \(m_2\)，精确至10g。

14.0.4 混凝土拌合物的表观密度应按下式计算：

\[\rho = \frac{m_2 - m_1}{V} \times 1000 \quad (14.0.4)\]

式中：\(\rho\)——混凝土拌合物表观密度(kg/m³)，精确至10kg/m³；  
\(m_1\)——容量筒质量(kg)；  
\(m_2\)——容量筒和试样总质量(kg)；  
\(V\)——容量筒容积(L)。


# 15 含气量试验

## 15.0.1  
本试验方法宜用于骨料最大公称粒径不大于40mm的混凝土拌合物含气量的测定。

## 15.0.2  
含气量试验的试验设备应符合下列规定：  
1. 含气量测定仪应符合现行行业标准《混凝土含气量测定仪》JG/T 246的规定；  
2. 捣棒应符合现行行业标准《混凝土坍落度仪》JG/T 248的规定；  
3. 振动台应符合现行行业标准《混凝土试验用振动台》JG/T 245的规定；  
4. 电子天平的最大量程应为50kg，感量不应大于10g。

## 15.0.3  
在进行混凝土拌合物含气量测定之前，应先按下列步骤测定所用骨料的含气量：  
1. 应按下列公式计算试样中粗、细骨料的质量：  
   \[   m_g = \frac{V}{1000} \times m'_g \quad (15.0.3-1)\]  
   \[   m_s = \frac{V}{1000} \times m'_s \quad (15.0.3-2)\]  
   式中：  
   \(m_g\)——拌合物试样中粗骨料质量(kg)；  
   \(m_s\)——拌合物试样中细骨料质量(kg)；  
   \(m'_g\)——混凝土配合比中每立方米混凝土的粗骨料质量(kg)；  
   \(m'_s\)——混凝土配合比中每立方米混凝土的细骨料质量(kg)；  
   \(V\)——含气量测定仪容器容积(L)。  
2. 应先向含气量测定仪的容器中注入1/3高度的水，然后

把质量为 \( m_g \)、\( m_s \) 的粗、细骨料称好，搅拌均匀，倒入容器，加料同时应进行搅拌；水面每升高 25mm 左右，应轻捣 10 次，加料过程中应始终保持水面高出骨料的顶面；骨料全部加入后，应浸泡约 5min，再用橡皮锤轻敲容器外壁，排净气泡，除去水面泡沫，加水至满，擦净容器口及边缘，加盖拧紧螺栓，保持密封不透气。

3 关闭操作阀和排气阀，打开排水阀和加水阀，应通过加水阀向容器内注入水；当排水阀流出的水流中不出现气泡时，应在注水的状态下，关闭加水阀和排水阀。

4 关闭排气阀，向气室内打气，应加压至大于 0.1MPa，且压力表显示值稳定；应打开排气阀调压至 0.1MPa，同时关闭排气阀。

5 开启操作阀，使气室里的压缩空气进入容器，待压力表显示值稳定后记录压力值，然后开启排气阀，压力表显示值应回零；应根据含气量与压力值之间的关系曲线确定压力值对应的骨料的含气量，精确至 0.1%。

6 混凝土所用骨料的含气量 \( A_g \) 应以两次测量结果的平均值作为试验结果；两次测量结果的含气量相差大于 0.5% 时，应重新试验。

15.0.4 混凝土拌合物含气量试验应按下列步骤进行：

1 应用湿布擦净混凝土含气量测定仪容器内壁和盖的内表面，装入混凝土拌合物试样。

2 混凝土拌合物的装料及密实方法根据拌合物的坍落度而定，并应符合下列规定：

1) 坍落度不大于 90mm 时，混凝土拌合物宜用振动台振实；振动台振实时，应一次性将混凝土拌合物装填至高出含气量测定仪容器口；振实过程中混凝土拌合物低于容器口时，应随时添加；振动直至表面出浆为止，并应避免过振。

2) 坍落度大于 90mm 时，混凝土拌合物宜用捣棒插捣密实。

保留原始结构，并避免遗漏任何内容。

实。插捣时，混凝土拌合物应分3层装入，每层捣实后高度约为1/3容器高度；每层装料后由边缘向中心均匀地插捣25次，捣棒应插透本层至下一层的表面；每一层捣完后用橡皮锤沿容器外壁敲击5次～10次，进行振实，直至拌合物表面插捣孔消失。

3）自密实混凝土应一次性填满，且不应进行振动和插捣。

4）刮去表面多余的混凝土拌合物，用抹刀刮平，表面有凹陷应填平抹光。

5）擦净容器口及边缘，加盖并拧紧螺栓，应保持密封不透气。

6）应按本标准第15.0.3条中第3～5款的操作步骤测得混凝土拌合物的未校正含气量 \( A_0 \)，精确至0.1%。

7）混凝土拌合物未校正的含气量 \( A_0 \) 应以两次测量结果的平均值作为试验结果；两次测量结果的含气量相差大于0.5%时，应重新试验。

15.0.5 混凝土拌合物含气量应按下式计算：

\[A = A_0 - A_e \quad (15.0.5)\]

式中：  
\( A \) ——混凝土拌合物含气量（%），精确至0.1%；  
\( A_0 \) ——混凝土拌合物的未校正含气量（%）；  
\( A_e \) ——骨料的含气量（%）。

15.0.6 含气量测定仪的标定和率定应按下列步骤进行：

1）擦净容器，并将含气量测定仪全部安装好，测定含气量测定仪的总质量 \( m_{A1} \)，精确至10g。

2）向容器内注水至上沿，然后加盖并拧紧螺栓，保持密封不透气；关闭操作阀和排气阀，打开排水阀和加水阀，应通过加水阀向容器内注入水；当排水阀流出的水流中不出现气泡时，应在注水的状态下，关闭加水阀和排水阀；应将含气量测定仪外表面擦净，再次测定总质量 \( m_{A2} \)，精确至10g。

3）含气量测定仪的容积应按下式计算：

保留原始结构和内容，不得省略任何内容。

\[ V = \frac{m_{A2} - m_{A1}}{\rho_w} \] (15.0.6)

式中：\( V \)——气量仪的容积（L），精确至0.01L；  
\( m_{A1} \)——含气量测定仪的总质量（kg）；  
\( m_{A2} \)——水、含气量测定仪的总质量（kg）；  
\( \rho_w \)——容器内水的密度（kg/m\(^3\)），可取1kg/L。

4 关闭排气阀，向气室内打气，应加压至大于0.1MPa，且压力表显示值稳定；应打开排气阀调压至0.1MPa，同时关闭排气阀。

5 开启操作阀，使气室里的压缩空气进入容器，压力表显示值稳定后测得压力值应为含气量为0时对应的压力值。

6 开启排气阀，压力表显示值应回零；关闭操作阀，排水阀和排气阀，开启加水阀，宜借助标定管在注水阀口用量筒接水；用气泵缓缓地向气室内打气，当排出的水是含气量测定仪容积的1%时，应按本标准第15.0.6条中第4款和第5款的操作步骤测得含气量为1%时的压力值。

7 应继续测取含气量分别为2%、3%、4%、5%、6%、7%、8%、9%、10%时的压力值。

8 含气量分别为0、1%、2%、3%、4%、5%、6%、7%、8%、9%、10%的试验均应进行两次，以两次压力值的平均值为测量结果。

9 根据含气量0、1%、2%、3%、4%、5%、6%、7%、8%、9%的测量结果，绘制含气量与压力值之间的关系曲线。

15.0.7 混凝土含气量测定仪的标定和率定应保证测试结果准确。

保留原始结构和内容，并避免遗漏任何内容。

16 均匀性试验

16.1 砂浆密度法

16.1.1 本试验方法可用于混凝土拌合物均匀性的测定。

16.1.2 砂浆密度法均匀性试验的试验设备应符合下列规定：

1 砂浆容量筒应由金属制成，筒壁厚不应小于2mm，容积应为1L；

2 电子天平的最大量程应为5kg，感量不应大于1g；

3 捣棒应符合现行行业标准《混凝土坍落度仪》JG/T 248的规定；

4 振动台应符合现行行业标准《混凝土试验用振动台》JG/T 245的规定；

5 试验筛应为筛孔公称直径为5.00mm金属方孔筛，并应符合现行国家标准《试验筛技术要求和检验第2部分：金属穿孔板试验筛》GB/T 6003.2的规定。

16.1.3 混凝土砂浆的表观密度试验应按下列步骤进行：

1 应按下列步骤测定容量筒容积：

1) 应将干净容量筒与玻璃板一起称重；

2) 将容量筒装满水，缓慢将玻璃板从筒口一侧推到另一侧，容量筒内应满水并且不应存在气泡，擦干筒外壁，再次称重；

3) 两次称重结果之差除以该温度下水的密度应为容量筒容积V；常温下水的密度可取1kg/L。

2 应先采用湿布擦净容量筒的内表面，再称量容量筒质量m，精确至1g。

3 从搅拌机口分别取最先出机和最后出机的混凝土试样各一份，每份混凝土试样量不应少于5L。

保留原始结构和内容，并避免删除任何内容。

4 方孔筛应固定在托盘上，分别将所取的混凝土试样倒入方孔筛，筛得两份砂浆；并测定砂浆拌合物的稠度。

5 砂浆试样的装料及密实方法根据砂浆拌合物的稠度而定，并应符合下列规定：

1) 当砂浆稠度不大于50mm时，宜采用振动台振实；振动台振实时，砂浆拌合物应一次性装填至高出容量筒，并在振动台上振动10s，振动过程中砂浆试样低于容量筒筒口时，应随时添加；

2) 砂浆稠度大于50mm时，宜采用人工插捣；人工插捣时，应一次性将砂浆拌合物装填至高出容量筒，用捣棒由边缘向中心均匀地插捣25次，插捣过程中砂浆试样低于容量筒筒口时，应随时添加，并用橡皮锤沿容量筒外壁敲击5下～6下。

6 砂浆拌合物振实或插捣密实后，应将筒口多余的砂浆拌合物刮去，使砂浆表面平整，然后将容量筒外壁擦净，称出砂浆与容量筒总质量 \( m_2 \)，精确至1g。

16.1.4 砂浆的表观密度应按下式计算：

\[\rho_{\text{me}} = \frac{(m_2 - m_1) \times 1000}{V} \tag{16.1.4}\]

式中：\(\rho_{\text{me}}\)——砂浆拌合物的表观密度(kg/m\(^3\))，精确至10kg/m\(^3\)；
\(m_1\)——容量筒质量(kg)；
\(m_2\)——容量筒及砂浆试样总质量(kg)；
\(V\)——容量筒容积(L)，精确至0.01L。

16.1.5 混凝土拌合物的搅拌均匀性可用先后出机取样的混凝土砂浆密度偏差率作为评定的依据。混凝土砂浆密度偏差率应按下式计算：

\[DR_p = \left| \frac{\Delta \rho_{\text{me}}}{\rho_{\text{max}}} \right| \times 100 \tag{16.1.5}\]

式中：\(DR_p\)——混凝土砂浆密度偏差率(%)，精确至0.1%；

**16.2 混凝土稠度法**  

16.2.1 本试验方法可用于混凝土拌合物均匀性的测定。  
16.2.2 混凝土稠度法均匀性试验的试验设备应符合本标准第4.1.2条、第5.1.2条和第6.0.2条的规定。  
16.2.3 应从搅拌机口分别取最先出机和最后出机的混凝土拌合物试样一份，每份混凝土拌合物试样量不应少于10L。  
16.2.4 混凝土拌合物的搅拌均匀性可用先后出机取样的混凝土拌合物的稠度差值作为评定的依据。  
16.2.5 混凝土坍落度试验应按本标准第4.1.3~4.1.6条的规定分别测试两份混凝土拌合物试样的坍落度值。混凝土拌合物坍落度差值应按下式计算：  

\[\Delta H = |H_1 - H_2| \quad (16.2.5)\]

式中：  
\(\Delta H\)——混凝土拌合物的坍落度差值(mm)，精确至1mm；  
\(H_1\)——先出机取样混凝土拌合物坍落度值(mm)；  
\(H_2\)——后出机取样混凝土拌合物坍落度值(mm)。  

16.2.6 混凝土扩展度试验应按本标准第5.1.3~5.1.6条的规定分别测试两份混凝土拌合物试样的扩展度值。混凝土拌合物扩展度差值应按下式计算：  

\[\Delta L = |L_1 - L_2| \quad (16.2.6)\]

式中：  
\(\Delta L\)——混凝土拌合物的扩展度差值(mm)，精确至1mm；  
\(L_1\)——先出机取样混凝土拌合物扩展度值(mm)；  
\(L_2\)——后出机取样混凝土拌合物扩展度值(mm)。  

16.2.7 混凝土维勃稠度试验应按本标准第6.0.3条和第6.0.4条的规定分别测试两份混凝土拌合物试样的维勃稠度值。混凝土拌合物维勃稠度差值应按下式计算：


# 17 抗离析性能试验

## 17.0.1 本试验方法可用于混凝土拌合物抗离析性能的测定。
## 17.0.2 抗离析性能试验的试验设备应符合下列规定：
1. 电子天平的最大量程应为20kg，感量不应大于1g；
2. 试验筛应为筛孔公称直径为5.00mm金属方孔筛，筛框直径应为300mm，并应符合现行国家标准《试验筛 技术要求和检验 第2部分：金属穿孔板试验筛》GB/T6003.2的规定；
3. 盛料器应由钢或不锈钢制成，内径应为208mm，上节高度应为60mm，下节带底净高应为234mm，在上、下层连接处应加宽3mm～5mm，并设有橡胶垫圈（图17.0.2）。

图17.0.2 盛料器形状和尺寸

## 17.0.3 抗离析性能试验应按下列步骤进行：
1. 应先取10L±0.5L混凝土拌合物盛满于盛料器中，放置

在水平位置上，加盖静置 15min±0.5min；  
2 方孔筛应固定在托盘上，然后将盛料器上节混凝土拌合物完全移出，应用小铲辅助将混凝土拌合物及其表层浆倒入方孔筛；移出上节混凝土后应使下节混凝土的上表面与下节筒的上沿齐平；称量倒入试验筒中的混凝土的质量 \( m_c \)，精确至 1g；  
3 将上节混凝土拌合物倒入方孔筛后，应静置 120s±5s；  
4 将筛及筛上的混凝土拌合物移走，应称量通过筛孔流到托盘上的浆体质量 \( m_m \)，精确至 1g。  

17.0.4 混凝土拌合物离析率应按下式计算：  
\[SR = \frac{m_m}{m_c} \times 100 \quad (17.0.4)\]  
式中：  
\( SR \)——混凝土拌合物离析率（%），精确至 0.1%；  
\( m_m \)——通过标准筛的砂浆质量（g）；  
\( m_c \)——倒入标准筛混凝土的质量（g）。


18.0.4 工程要求调整静置时间时，应按实际静置时间测定混凝土拌合物的温度。 18.0.5 施工现场测试混凝土拌合物温度时，可将混凝土拌合物装入试验容器中，用捣棒插捣密实后，应按本标准第18.0.3条中第5款和第6款的操作步骤测定混凝土拌合物的温度。


保持原结构的完整性，并避免删除任何内容。

与绝热温升试验试样体积相同的水，水温分别为 \(40^\circ C\) 和 \(60^\circ C\) 左右，在绝热温度跟踪状态下运行 \(72h\)，试样桶内水的温度变动值不应大于 \(\pm 0.05^\circ C\)。试验时，绝热试验箱内空气的平均温度与试样中心温度的差值应保持不大于 \(\pm 0.1^\circ C\)。超出 \(\pm 0.1^\circ C\) 时，应对仪器进行调整，重复试验装置绝热性检验试验，直至满足要求。

2 试验前 \(24h\) 应将混凝土搅拌用原材料，放在 \(20^\circ C \pm 2^\circ C\) 的室内，使其温度与室温一致。

3 应将混凝土拌合物分两层装入试验容器中，每层捣实后高度约为 \(1/2\) 容器高度；每层装料后由边缘向中心均匀地插捣 \(25\) 次，捣棒应插透本层至下一层的表面；每一层捣完后用橡皮锤沿容器外壁敲击 \(5\) 次 \(\sim 10\) 次，进行振实，直至拌合物表面插捣孔消失；在容器中心应埋入一根测温管，测温管中应盛入少许变压器油，然后盖上容器上盖，保持密封。

4 将试样容器放入绝热试验箱体内，温度传感器应装入测温管中，测得混凝土拌合物的初始温度。

5 开始试验，控制绝热室温度与试样中心温度相差不应大于 \(\pm 0.1^\circ C\)；试验开始后应每 \(0.5h\) 记录一次试样中心温度，历时 \(24h\) 后应每 \(1h\) 记录一次，7d后可每 \(3h \sim 6h\) 记录一次；试验历时 \(7d\) 后可结束，也可根据需要确定试验周期。

6 试样从搅拌、装料到开始测读温度，应在 \(30min\) 内完成。

19.0.4 混凝土绝热温升应按下式计算：

\[\theta_n = \alpha \times (\theta'_n - \theta_0) \quad (19.0.4)\]

式中：\(\theta_n\)——\(n\) 天龄期混凝土的绝热温升值（\(^\circ C\)）；  
\(\alpha\)——试验设备绝热温升修正系数，应大于 \(1\)，由设备厂家提供；  
\(\theta'_n\)——仪器记录的 \(n\) 天龄期混凝土的温度（\(^\circ C\)）；  
\(\theta_0\)——仪器记录的混凝土拌合物的初始温度（\(^\circ C\)）。

19.0.5 应以龄期为横坐标，温升值为纵坐标绘制混凝土绝热温升曲线，根据曲线可查得不同龄期的混凝土绝热温升值。

保留原始结构和内容，不得省略任何内容。

# 附录A 增实因数法

A.0.1 本试验方法宜用于骨料最大公称粒径不应大于40mm、增实因数应大于1.05的混凝土拌合物稠度的测定。

A.0.2 增实因数的试验设备应符合下列规定：
1. 跳单位符合现行行业标准《水泥胶砂流动度测定仪（跳单位）JC/T 958》的规定；
2. 电子天平的最大量程应为20kg，感量不应大于1g；
3. 带盖板的圆筒，应由钢制成，圆筒内径应为150mm±0.1mm，高应为300mm±0.2mm，连同提手重4.3kg±0.3kg；圆筒直径应为146mm±0.1mm，厚应为6mm±0.1mm，连同提手重830g±20g（图A.0.2-1）；
4. 量尺，刻度误差不应大于1%（图A.0.2-2）。

A.0.3 混凝土拌合物的质量应按下列方法确定：
1. 当混凝土拌合物配合比及原材料的表观密度已知时，应按下列计算混凝土拌合物的质量：

\[Q = 0.003 \times \frac{W + C + F + S + G}{\rho_w \rho_c \rho_f \rho_s \rho_g} \quad (A.0.3-1)\]

式中：
- \( Q \) —— 绝对体积为3L时混凝土拌合物的质量（kg），应精确至0.05kg；
- \( W \) —— 水的质量（kg）；
- \( C \) —— 水泥的质量（kg）；
- \( F \) —— 掺合料的质量（kg）；
- \( S \) —— 细骨料的质量（kg）；
- \( G \) —— 粗骨料的质量（kg）；
- \( \rho_w \) —— 水的表观密度（kg/m³）；

保留原始结构，不得省略任何内容。  

**图 A.0.2-1 圆筒及盖板（mm）**

2 当混凝土拌合物配合比及原材料的表观密度未知时，应在圆筒内装入质量为 7.5kg 的混凝土拌合物，无需振实，将圆


图 A.0.2-2 量尺 (mm)

简放在水平平台上，用量筒沿筒壁徐徐注水，并敲击筒壁，将拌合物中的气泡排出，直至筒内水面与筒口平齐；记录注入圆筒中水的体积，并应按下式确定混凝土拌合物的质量：

\[Q = 3000 \times \frac{7.5}{V - V_w} \times (1 + A) \quad (A.0.3-2)\]

式中：  
\( Q \)——绝对体积为 3L 时混凝土拌合物的质量 (kg)，应精确至 0.05kg；

保留原始结构和内容，不要省略任何内容。

V——圆筒的容积（mL）；  
V_w——注入圆筒中水的体积（mL）；  
A——混凝土含气量。  

A.0.4 增实因数试验应按下列步骤进行：  
1 将圆筒放在天平上，将混凝土拌合物装入圆筒，装料期间不应施加任何振动或扰动，圆筒内混凝土拌合物质量的确定应符合本标准附录A.0.3条的规定；  
2 应用不吸水的小尺轻拨拌合物表面，使其大致成为一个水平面，然后将盖板轻放在拌合物上；  
3 将圆筒移至跳桌台面中央，跳桌台面应以每秒一次的速度连续跳动15次；  
4 将量尺的横尺置于筒口，使筒壁卡入横尺的凹槽中，滑动有刻度的竖尺，竖尺的底端应插入盖板中心的小筒内，读取混凝土增实因数JC，精确至0.01。  

A.0.5 圆筒容积的标定应按下列步骤进行：  
1 应将干净的圆筒与玻璃板一起称重；  
2 将圆筒装满水，应缓慢将玻璃板从筒口一侧推到另一侧，容量筒内应满水并且不应存在气泡，擦干筒外壁，再次称重；  
3 两次质量之差除以该温度下水的密度应为容量筒的容积；常温下水的密度可取1kg/L。  

A.0.6 圆筒容积的标定应保证测试结果准确。



引用标准名录

1 《试验筛 技术要求和检验 第2部分：金属穿孔板试验筛》GB/T 6003.2
2 《普通混凝土用砂、石质量及检验方法标准》JGJ 52
3 《混凝土试验用搅拌机》JG 244
4 《混凝土试验用振动台》JG/T 245
5 《混凝土含气量测定仪》JG/T 246
6 《混凝土坍落度仪》JG/T 248
7 《维勃稠度仪》JG/T 250
8 《混凝土热物理参数测定仪》JG/T 329
9 《水泥胶砂流动度测定仪(跳桌)》JC/T 958

保留原始结构和内容，不得省略任何内容。

# 修订说明

《普通混凝土拌合物性能试验方法标准》GB/T 50080-2016，经住房和城乡建设部2016年8月18日以第1249号公告批准、发布。

本标准是在《普通混凝土拌合物性能试验方法标准》GB/T 50080-2002的基础上修订而成的。上一版的主编单位是中国建筑科学研究院，参编单位有：清华大学、同济大学材料科学与工程学院、湖南大学、铁道部产品质量监督检验中心、贵州中建建筑科研设计院、中国建筑材料科学研究院、杭州应用工程学院、上海建筑科学研究院和济南试金集团有限公司。主要起草人是戎君民、李可长、黄小平、姚燕、杨静、李启令、黄政宇、钟美秦、林力勋、李家康、顾政民和陶立英。

本标准修订过程中，编制组进行了广泛而深入的调查研究，总结了我国目前工程建设中混凝土拌合物性能试验方法和检测技术领域的实践经验，同时参考了国外先进技术法规、技术标准，通过验证试验取得了对应的混凝土拌合物性能试验方法的重要技术参数。

为便于广大设计、施工、科研、学校等单位有关人员在使用本标准时能正确理解和执行条文规定，《普通混凝土拌合物性能试验方法标准》编制组按章、节、条顺序编制了本标准的条文说明，对条文规定的目的、依据以及执行中需注意的有关事项进行了说明。但是，本条文说明不具备与标准正文同等的法律效力，仅供使用者作为理解和把握标准规定的参考。

52



17 抗离析性能试验 ...... 84
18 温度试验 ...... 86
19 绝热温升试验 ...... 87

2 术语和符号

2.1 术语

2.1.1 本标准的普通混凝土是按照其干表观密度来定义的，而不是按照混凝土力学性能或者耐久性能来定义的，这可能与当前使用比较多的普通强度混凝土等术语的含义相互混淆，应注意区别。干表观密度在2000kg/m\(^3\)～2800kg/m\(^3\)之间的水泥混凝土都属于本标准规定的普通混凝土范畴。

2.1.2 本条对坍落度进行定义，坍落度是能够综合包括混凝土稠度、黏聚性和保水性的综合性指标，是混凝土是否易于施工操作和均匀密实的重要性能指标。

2.1.3 本条对扩展度进行定义，与《普通混凝土拌合物性能试验方法标准》GB/T 50080-2002中第3.1.3条所定义的普通混凝土扩展度略有差异，与J环扩展度测试方法一致。

2.1.4 本条根据美国ASTM标准《Standard Test Method for Passing Ability of Self-consolidating Concrete by J-Ring》C1621/C1621M-09b对J环扩展度进行定义，测试混凝土拌合物均匀通过间隙的性能。

2.1.12 本条对绝热温升进行定义，混凝土的温升主要是由胶凝材料的水化放热产生的，是混凝土建筑设计和施工的重要依据。控制混凝土绝热温升是控制混凝土这种非匀质材料出现温差裂缝的一个重要指标，保证工程质量。

保持原结构的完整，并避免任何内容的省略。

3 基本规定

3.1 一般规定

3.1.1 根据《普通混凝土用砂、石质量及检验方法标准》JGJ 52-2006，骨料最大公称粒径指的是符合该标准中规定的公称粒级上限对应的圆孔筛的筛孔的公称直径。

3.1.2 试验室的温湿度试验条件会影响混凝土拌合物性能测试，因此本条对试验室温湿度条件以及原材料、试验设备、试验容器和试验辅助的设备的温度要求进行了规定；需要模拟施工条件下所用的混凝土时，所用原材料的温度宜与施工现场保持一致。

3.1.3 为了避免外界天气对试验代表性和客观性的影响，本条规定了现场试验应避免混凝土拌合物试样受到户外气候如风、雨雪和阳光直射的影响。

3.1.4 为了保证混凝土拌合物试验用试样的代表性和客观性，规定制作混凝土拌合物性能试验用试样所用的试验设备应符合国家现行有关标准的规定。

3.1.5 为了保证试验的客观科学，以及试验结果准确，试验设备使用前应经过校准，处于正常工作状态，确保其满足试验要求。

3.2 取样与试样的制备

3.2.1 混凝土的拌制和浇筑是以一盘或一车混凝土为基本单位的，只有在同一盘或一车混凝土拌合物中取样，才代表了该基本单位的混凝土，才能用数理统计的原理，统计出各基本单位混凝土的差异。还规定了最小取样量：应多于试验所需量的1.5倍，且不少于20L，以免影响取样的代表性。

3.2.2 为使取样具有代表性，往往采用多次取样。混凝土搅拌

机或搅拌运输车在出料的开始和结束阶段，容易离析，不宜取样；取样时在混凝土出料量的约1/4、1/2和3/4处分别取样，然后搅拌均匀后，才能代表该车或该盘混凝土。混凝土拌合物的性能又是随时间变化的，为避免因取样时间影响混凝土拌合物的性能，规定从第一次取样到最后一次取样不宜超过15min。 3.2.3 进一步规定了取样完毕后宜在5min内开始做混凝土拌合物各项性能试验，其中不包括成型试件，否则应重新取样或制备试样。采用“宜”，说明在条件许可的情况下，首先应这样做。在条件不许可的情况下，应视混凝土拌合物的性能而定。在不影响混凝土拌合物性能的前提下，时间可适当延长。 3.2.4 为了保证试验室制备混凝土拌合物的均匀性，本条规定了试验室制备混凝土拌合物的方法和要求，包括加料方式、搅拌时间和拌合物体积要求等。 3.2.5 本条规定了试验室制备混凝土拌合物时原材料的计量方式和精度。 3.2.6、3.2.7 根据国际惯例，本条规定了一般取样和试验室制备混凝土拌合物需要记录内容的有关要求。


4 坍落度试验及坍落度经时损失试验

4.1 坍落度试验

4.1.1 本条规定了本方法的适用范围，推荐用于粗骨料最大公称粒径不大于40mm、坍落度不小于10mm的混凝土拌合物坍落度的测定。国内外标准及相关资料一致认为坍落度在一定范围对混凝土拌合物的稠度具有良好的反映能力，BS EN12350-2:2009规定的坍落度试验使用范围为粗集料最大公称粒径不大于40mm，坍落度宜为10mm～210mm范围；ASTM C143-2012则规定了坍落度范围宜为15mm～230mm范围。本条规定与原标准的规定一致，与《混凝土质量控制标准》GB 50164-2011中对混凝土拌合物的坍落度等级划分部分内容相协调。此外，当坍落度值较大时，应借助其他试验方法测试混凝土拌合物的其他性能指标，以综合评价混凝土拌合物性能。

4.1.2 本条规定了坍落度试验所需的设备及应满足的要求。明确了底板的尺寸、厚度、平整度和材质要求。图1分别对比了不同拌合物状态的混凝土试样在钢板、瓷砖地面、不吸水木板和普通水泥地面的坍落度试验结果。

试验基材的吸水程度越大，拌合物坍落度越小，同时试验基材其他性质对大流动性混凝土坍落度的影响较小；试验基材对塑性混凝土坍落度影响较小。众多国内外学者研究表明混凝土拌合物的坍落度在较大程度上反映了拌合物的屈服剪切应力，而与其塑性黏度相关性较低，同时拌合物的屈服剪切应力是由其混凝土配合比决定，故试验基材对其影响较小。如图1所示，尽管在相同条件下，所选试验基材的光洁度、平整度对拌合物坍落度有一定的影响，但是在可接受范围内，可将该影响忽略不计；试验基材的吸水性比光洁度、平整度对坍落度的影响更显著，这可

保持原样，不删减任何内容，也不省略任何内容。

铜板 瓷砖 木板 水泥地面

编号

C35-1 C35-2 C35-3 C70-3

铜板 瓷砖 木板 水泥地面

编号

C50-1 C50-2 C70-1 C70-2

铜板 瓷砖 木板 水泥地面

编号

C50-1 C50 2 C70-1 C70-2

铜板 瓷砖 木板 水泥地面


够的刚度能够满足试验操作要求。

4.1.3 本条规定了坍落度试验的试验步骤。提起坍落度筒后，应轻放于混凝土试样旁边，试验过程中应避免外界扰动对试验结果的影响。此外，本标准修订增加了测量坍落度的时间，规定不再继续坍落或坍落时间达30s时测量，对于坍落度变化较慢的混凝土拌合物不再坍落，较难判断，可在坍落时间达30s时测定其坍落度值，增加了试验的可操作性。图2为不同测试时间测定的坍落度结果。

\[\begin{array}{c}
\text{C50-1} \quad \text{C50-2} \quad \text{C50-3} \quad \text{C50-4} \quad \text{C50-5} \quad \text{C50-6} \quad \text{C70-1} \\
\text{C70-2} \quad \text{C70-3} \quad \text{C70-4} \quad \text{C70-5} \quad \text{C35-1} \quad \text{C35-2}
\end{array}\]

\[\begin{array}{c}
\text{测试时间(s)} \\
\text{坍落度(mm)}
\end{array}\]

图2 测试时间对混凝土拌合物坍落度的影响

图2结果表明，大流动性混凝土拌合物在坍落度筒提起30s后，坍落度值达到稳定；塑性和流动性混凝土在坍落度筒提起20s后，坍落度值迅速达到稳定。在坍落度筒提起后，混凝土拌合物在重力作用下克服屈服剪切应力向下坍落。塑性混凝土屈服剪切应力较大，在一定重力条件下，拌合物内部质点移动相对困难，故在坍落度筒提起后较短的时间内便稳定下来。而大流动性混凝土拌合物的屈服剪切应力相对较小，在拌合物流动过程中，

还可能会受拌合物塑性黏度影响，增大坍落度稳定所需的时间。故在坍落度筒提起后，大流动性混凝土坍落度的稳定时间大于塑性混凝土。即使对于大流动性混凝土拌合物30s的测试结果与最终的坍落度值差值在修约精度要求5mm内，几乎与最终坍落度结果相同，30s测得的坍落度能够代表混凝土拌合物最终坍落度值，而且30s时间的确定有利于缩短试验时间，提高试验效率。

4.1.4 本条修订了坍落度筒提高过程的时间要求：参考BS EN12350-2：20009中2s~5s内完成和ASTM C143-2012中规定5s±2s内完成，而原标准中5s~10s的操作时间过长，反而造成可操作性差。由原标准中5s~10s内完成，修订为3s~7s内完成，不仅缩短试验时间，提高试验效率，而且可操作性强。

4.1.5 混凝土拌合物发生一边崩坍或剪坏现象，可能由于插捣不均匀或插捣歪斜造成，因此应重新取样进行测定，再次仍出现该现象时，则表明混凝土的和易性不好，应记录注明。

4.1.6 在实际操作过程中，测量应精确至1mm，结果表达应修约至5mm。例如，坍落度试验操作中测得坍落度为187mm，则坍落度试验测量结果表达应为185mm。

4.2 坍落度经时损失试验

4.2.1 本试验是在坍落度试验方法基础上增加的，根据工程实际需要用以评定混凝土拌合物的和易性随静置时间的变化。

4.2.2 本试验所用设备与坍落度试验完全相同。

4.2.3 本条规定了坍落度经时损失的试验步骤：首先测得混凝土拌合物的初始坍落度值，塑料桶和铁桶作为容器均不会吸水，不会对混凝土拌合物性能产生影响；此外对混凝土拌合物采用塑料薄膜或桶盖覆盖，避免水分挥发和试验温度波动对混凝土拌合物性能的影响；自搅拌加水开始计时，静置达到要求的时间后，再次搅拌测试静置后的坍落度值，与初始坍落度值之差即为坍落度经时损失。

5 扩展度试验及扩展度经时损失试验

5.1 扩展度试验

5.1.1 本条规定了扩展度试验的适用范围。原标准是考虑高流动性混凝土、高性能混凝土及高效减水剂的应用现状，仅用坍落度已难以反映该类混凝土的流动性而制定的，原标准规定当坍落度大于220mm时，测试混凝土的扩展度，而在坍落度试验中，当坍落度大于160mm属于大流动性混凝土，其拌合物已具有一定的扩展度，这也与《混凝土质量控制标准》GB 50164-2011中根据混凝土拌合物的坍落度划分的坍落度等级S4相一致。

5.1.2 本条规定了试验所需设备及应满足的要求。明确了底板的尺寸、厚度、平整度和材质要求。图3分别对比了不同拌合物

\[\begin{array}{cccccc}
\text{编号} & \text{C50-1} & \text{C50-2} & \text{C70-1} & \text{C70-2} & \text{C70-3} \\
\text{水泥用量/mm} & 800 & 700 & 600 & 500 & 400 & 300 & 200 & 100 & 0 \\
\end{array}\]

图3 不同拌合物状态在不同底板材质的扩展度试验结果


状态的混凝土试样在钢板、瓷砖地面、不吸水木板和普通水泥地面的扩展度试验结果。

图3的试验结果表明，试验底板基材对扩展度的影响较大。在相同条件下，试验基材光洁度、平整度越高，吸水性越小，拌合物扩展度越大；试验基材的吸水性比光洁度、平整度对扩展度的影响更显著。因为在混凝土拌合物流动过程中，扩展度除了受拌合物屈服剪切应力和塑性黏度的影响外，还极大的受基材表面性质的影响。混凝土拌合物与基材表面摩擦力越小，拌合物流动所需克服的能量就越小，则拌合物扩展度就越大。考虑各底板材质在试验过程中需承受捣棒和铁铲的作用力，钢板更具有耐用性。相应的试验结果也表明，钢板的扩展度值居中，具有较好的试验稳定性，同时足够的刚度能够满足试验操作要求。

5.1.3 本条规定了扩展度试验的步骤。该试验时在坍落度试验的基础上进行的，首先按照坍落度试验进行装料、插捣和提起坍落度筒。本标准对于测试进行了修订，原标准只规定了测定最终的扩展度，并未对测试的时间进行规定。通过大量的试验验证表明，混凝土扩展时间达到50s后，扩展度基本稳定，扩展度结果几乎不会发生变化，当扩展度不再扩展难以判断时，可根据扩展时间达50s时进行测试，本条修订为不再扩散或扩散时间达到50s时测试扩展度试验结果。

由图4的结果分析可知，在坍落度筒提起后，大流动性混凝土拌合物的扩展度，随时间的增加而不断增加，在一分钟左右达到稳定；拌合物的流动速率随时间的增加而不断降低，其中拌合物在坍落度筒提起50s后的，流动速率大幅降低。现代大流动性混凝土胶凝材料用量大、水胶比低、高效减水剂与矿物掺合料用量大，使得其拌合物塑性黏度增大，在一定范围内，拌合物的塑性黏度越大，其流动时间越长，测试时间对测试结果的影响就越大。对于大流动性混凝土来说存在扩展度扩展缓慢的情况，而原标准只是规定了测定最终的扩展度值，扩展度的判断主观影响因素较大。本标准修订规定不再扩散或扩散时间达到50s时测试扩展度试验结果。

保留原始结构和内容，不要省略任何内容。

图4 测试时间对拌合物扩展度的影响

扩展度试验结果能够代表最终的扩展度值，不仅提高试验效率，而且增加了试验的可操作性和客观性。

此外，本条还将原标准“测量扩展度最大直径和最小直径”修订为“测量混凝土扩展后最终的最大直径以及与最大直径垂直方向的直径”，这样做能够有效避免插捣不均匀；提前时歪斜；底板干湿不匀引起的对混凝土扩展的阻力不同等其他因素导致的试验误差，测试结果更加客观、科学。

5.1.4 抗离析性能的优劣，从扩展度的表现形状中就能观察出来。抗离析性能强的混凝土，在扩展的过程中，始终保持其匀质性，不论是扩展的中心还是边缘，粗骨料的分布都是均匀的，也无浆体从边缘析出。如果粗骨料在中央集堆、水泥浆从边缘析出，这是混凝土在扩展的过程中产生离析而造成的，说明混凝土抗离析性能很差，应记录说明。

5.1.5 本条规定了整个扩展度试验的操作时间，尽量减少操作时间和过程对试验结果的影响。按照正常的操作熟练程度，



6 维勃稠度试验

6.0.1 本条规定了本方法的适用范围。对于坍落度不大于50mm或干硬性混凝土和维勃稠度大于30s的特干硬性混凝土拌合物，用维勃稠度法难以准确判别试验的终点，使试验结果有较大的偏差。采用附录A增实因素法来测定坍落度不大于50mm或干硬性混凝土和维勃稠度大于30s 的特干硬性混凝土拌合物的稠度，这种试验方法具有较高的灵敏度和精度。

6.0.2 本条规定了维勃稠度试验所需的设备及应满足的要求。修订后，规定了维勃稠度仪应符合现行行业标准《维勃稠度仪》JG/T 250的规定。

6.0.3 本条说明了维勃稠度的试验步骤。维勃稠度试验的操作步骤基本与原标准一致，对操作过程作了进一步的细化和完善，其中在拌合物装料时，应固定好坍落度筒，使坍落度筒不应离开容量筒的底部；另外开启振动台后，透明圆盘的整个底面与水泥浆接触时允许存在少量闭合气泡，此时应停止计时，关闭振动台。

6.0.4 本条规定了维勃稠度试验的精度要求。

保留原始结构和内容，不得省略任何内容。

7 倒置坍落度筒排空试验

在行业标准《高强混凝土应用技术规程》JGJ/T 281-2012 附录A中规定了高强混凝土的倒置坍落度筒排空试验方法，本标准的倒置坍落度筒排空试验方法引用了该方法。应该注意的是，该方法采用的倒置坍落度筒为专门的试验装置，试验时不得采用坍落度筒倒置于地面或底板上插捣后向上提起所代替。

7.0.3 本条规定了倒置坍落度筒排空试验的操作步骤，操作过程与标准《高强混凝土应用技术规程》JGJ/T 281-2012 的有关规定一致，在用秒表测量自打开密封盖至混凝土拌合物全部排空的时间时，操作人员应在打开密封盖后，由上至下观察倒置坍落度筒中拌合物下降情况，当由上至下观察到混凝土拌合物开始透光，即视为倒置坍落度筒中的混凝土拌合物全部排空，此时应记录下排空时间。

7.0.4 本条在行业标准《高强混凝土应用技术规程》JGJ/T 281-2012的有关规定的基础上，增加了宜在5min内进行两次试验的时间规定，使试验操作更具体，操作性更强。

8 间隙通过性试验

美国 ASTM 标准《Standard Test Method for Passing Ability of Self-consolidating Concrete by J-Ring》ASTM C1621/C1621M-09b 和在《自密实混凝土应用技术规程》JGJ/T 283-2012 中附录 A 第 A.2 节中均对 J 环扩展度试验方法进行了规定。这两种方法在试验操作中存在着一定的差异，其中 ASTM C1621/C1621M-09b 中的试验方法规定坍落度筒可以正向放置，也可倒置，将坍落度提起时高度为 250mm±50mm 高度，提起时间宜控制在 3s~7s 内，自开始入料至提起坍落度筒应在 150s 内完成；混凝土拌合物间隙通过性采用扩展度与 J 环扩展度的差值来表示，特别注意的是这里的扩展度的测量应使坍落度筒的放置方式和装料方式与 J 环试验保持一致。

而《自密实混凝土应用技术规程》JGJ/T 283-2012 中附录 A 第 A.2 节中规定为坍落度筒为倒置，试验时将坍落度筒沿铅直方向连续地向上提起 300mm，提起时间宜为 2s，自开始入料至提起坍落度筒应在 1.5min 内完成。间隙通过性也是扩展度与 J 环扩展度的差值来表示，而这里的扩展度试验为正向放置坍落度筒测得的扩展度值。

通过对比分析两种试验方法的科学性和可操作性，本标准引用美国 ASTM 标准 ASTM《Standard Test Method for Passing Ability of Self-consolidating Concrete by J-Ring》C1621/C1621M-09b 规定的试验方法。

该方法源自自密实混凝土相关标准，并且常用于自密实混凝土拌合物性能的测试，对于扩展度较大的混凝土拌合物也可借鉴采用。

70

9 漏斗试验

通过对比分析目前现行的混凝土拌合物漏斗试验的稳定性和可操作性，本标准采用欧盟标准体系 BS EN 12350-9: 2010 《Testing Fresh Concrete Part9: Self-compacting Concrete—V-funnel Test》规定的试验装置进行试验，并在其试验规定的基础上增加了试验次数，规定 5min 内完成两次试验，应以两次试验混凝土全部流出时间的算术平均值作为 V 形漏斗试验结果，减小人为操作误差对结果的影响。

由于该试验方法源于自密实混凝土拌合物性能试验方法，而且对混凝土工作性要求较高，因此建议该试验方法用于自密实混凝土拌合物性能的测试。

保留原始结构和内容，不要省略任何内容。

10 扩展时间试验

本试验方法引用现行行业标准《自密实混凝土应用技术规程》JGJ/T 283-2012 中附录 A 第 A.1 节中关于自密实混凝土的坍落度和扩展时间试验方法的相关规定，其中扩展时间的测定方法基本一致，仅对个别操作步骤进行了具体的修订完善：①JGJ/T 283-2012 中对提筒的高度规定为“300mm 左右”，本标准中规定为“250mm±50mm 高度”更为具体，更具操作性；②JGJ/T 283-2012 中规定提起坍落度筒时间“宜控制在 2s”，本标准中规定为“3s～7s”可操作性更强。


11 凝结时间试验

11.0.1 本试验是通过测定对混凝土拌合物中筛出的砂浆，进行贯入阻力的测定来确定混凝土的凝结时间的。当落度为零时，通过混凝土拌合物难以筛出足量的砂浆，本试验方法也可适用于砂浆或灌注料凝结时间的测定。

11.0.3 本条对试验步骤进行了说明。首先应从混凝土拌合物试样中，用5mm标准筛筛出砂浆进行混凝土拌合物凝结时间的测定。不得配置同配比的砂浆来代替，相关研究表明，用同配比的砂浆的凝结时间会比混凝土的凝结时间长得多；此外，本试验方法将原标准以坍落度值不大于70mm和大于70mm分别进行振动台密实和人工插捣密实方式，调整为分别按照坍落度值不大于90mm和大于90mm进行密实，这也与《混凝土质量控制标准》GB 50164-2011中区分是否为流态混凝土的坍落度值相一致，协调性好；温度对混凝土拌合物凝结时间影响较大，有一个稳定的测试环境，是保证凝结时间测试精度的必要条件。如果试验室环境温度达不到要求，可将砂浆试样简放置在标准养护室内进行测试。关于确定测试试验开始时间，随各种拌合物的性能不同而不同。在一般的情况下，基准混凝土在成型后2h~3h，掺早强剂的混凝土在1h~2h，掺缓凝剂的混凝土在4h~6h后开始用测针测试；在每次垫块吸水时，应避免试样简振动，以免扰动被测砂浆；在测试贯入阻力时，应掌握好测针贯入速度，贯入速度过快或过慢，会影响贯入阻力的测值大小；为确保试验精度，测点应均匀布置在单位面积贯入阻力测值的0.2MPa~28MPa之间，并至少有6个测点；根据我国的测试经验，测针采用三个尺寸的规格，按测针截面积分别为100mm²、50mm²和20mm²。可根据表11.0.3选择和更换测针，当不符合表11.0.3的要求时，宜按表


保留原始结构和内容，不得省略任何内容。

12 泌水试验

12.0.1 本条规定了泌水试验的适用范围，即骨料最大公称粒径不大于40mm的混凝土拌合物的单位面积的泌水量。

12.0.3 本条对泌水的实验步骤进行了规定。原标准的试验方法将以坍落度值不大于70mm和大于70mm分别进行振动台密实和人工插捣密实方式，本标准试验方法调整为分别按照坍落度值不大于90mm和大于90mm进行密实，这也与《混凝土质量控制标准》GB 50164-2011中区分是否为流态混凝土的坍落度值相一致，协调性好，并且规定了三种混凝土密实方法：方法一，规定了混凝土在标准振动台上振动密实成型的混凝土拌合物泌水量的试验方法；方法二，规定了用捣棒捣实混凝土拌合物的密实成型的混凝土拌合物泌水量的试验方法；方法三，规定了对于自密实混凝土则一次性填满，不需进行任何振动和插捣。这三种方法，完成这一过程均需进行五个步骤：装料、密实成型、抹平、计时和称量。此外，还规定了混凝土拌合物在密实成型后的注意事项和环境条件。混凝土拌合物的泌水与混凝土拌合物在静停的过程中是否受扰动、其外露表面积的大小以及泌水后的蒸发量有很大影响，所以要求试样保持水平、不受振动；除了吸水操作外，应始终盖好盖子；由于环境温度对混凝土拌合物泌水影响较大，故要求试验过程中除装料和捣实外，室温应保持在20℃±2℃，尽量减少温度波动对混凝土泌水试验结果的影响；还规定了具体的试验操作过程和计量要求。

12.0.4、12.0.5 这两条规定了混凝土拌合物的泌水量和泌水率的结果计算及其确定方法。泌水量被定义为一定量混凝土拌合物的单位面积的泌水；泌水率被定义为混凝土拌合物总泌水量和用水量之比，也就是混凝土单位用水量的泌水。



图 6 操作压对不同强度、不同工作性混凝土压力泌水率的影响

图 6 操作压对不同强度、不同工作性混凝土压力泌水率的影响

Fig. 6 The effect of pressure on the water release rate of different workability concrete under different strengths

Fig. 6 The effect of pressure on the water release rate of different workability concrete


14 表观密度试验

14.0.2 本条规定了混凝土拌合物表观密度试验仪器设备及应符合的规定。目前调研情况来看，不少单位还是用试模测定拌合物表观密度，因试模的容积不宜校准，而且成型时试模边角粗骨料的含量差异较大，建议用规定的容量筒测定拌合物的表观密度；另外，将感量50g的台秤修订为感量10g的天平。

14.0.3 本条规定了混凝土拌合物表观密度试验步骤。在进行混凝土拌合物装料前，增加了容量筒容积的测定步骤，使得试验结果更客观、更科学；原标准的试验方法以坍落度值不大于70mm和大于70mm分别进行振动台密实和人工插捣密实方式，本标准试验方法调整为分别按照坍落度值不大于90mm和大于90mm进行密实，这也与《混凝土质量控制标准》GB 50164-2011中区分是否为流态混凝土的坍落度值相一致，协调性好，并且根据混凝土拌合物的状态规定了对应的密实方法；此外还规定了表观密度试验的注意事项，当用振动台振实时，应保证混凝土振动密实，振动泌浆停止也是防止混凝土拌合物过振，尽可能与混凝土成型要求保持一致。

14.0.4 本条规定了混凝土拌合物表观密度的计算公式和精度要求。

保持原结构的完整，并保持原内容的完整性。

15 含气量试验

15.0.1 本条规定了含气量试验方法的适用范围，与原标准要求一致。

15.0.2 本条规定了含气量试验所用的仪器设备及应符合的要求，与原标准相比，将原标准对含气量测定仪明确的技术规定，修订为符合现行行业标准应符合《混凝土含气量测定仪》JG/T 246 的规定，标准化要求更高，利于提高测量的稳定性和精度。

15.0.3 本条规定了对拌合物所用粗细骨料含气量的测定方法，本标准的测试方法及步骤过程与原标准基本一致。原标准中测量骨料含气量时，两次测量压力值的相对误差小于 0.2% 取平均值，大于 0.2% 时需进行第三次试验，取较接近的两者的算术平均值作为结果，若仍大于 0.2% 则重新试验。试验实际操作过程中，测得两次压力显示值的相对误差不大于 0.2% 几乎很难实现，故原标准中的规定可操作性差。本标准修订为通过测得的压力值，按照含气量与气体压力之间的关系曲线确定压力值对应的骨料的含气量，参照行业标准《水工混凝土试验规程》SL 352-2006 的相关规定，规定两次含气量差值不大于 0.5%，取算术平均值作为骨料含气量结果；若大于 0.5% 则重新试验，本标准的修订大大提高了试验的可操作性，简化了试验步骤，降低了人工操作的难度。

15.0.4 本条规定了混凝土拌合物含气量的试验步骤。原标准的试验方法将以坍落度值不大于 70mm 和大于 70mm 分别进行振动台密实和人工插捣密实方式，本标准试验方法调整为分别按照坍落度值不大于 90mm 和大于 90mm 进行密实，这也与《混凝土质量控制标准》GB 50164-2011 中区分是否为流态混凝土的坍落度值相一致，协调性好，而且在原标准基础上考虑当检测对

保持原样，不删节任何内容，并确保没有遗漏任何内容。

象为自密实混凝土时，应将自密实混凝土一次性填满，且不应进行振动和插捣；若使用插入式振动器捣实，应避免振动器触及容器内壁和底面；在施工现场测定混凝土拌合物含气量时，应采用与施工振动频率相同的机械方法捣实；此外与骨料含气量的测定类似，将原标准相对误差0.2%指标对应的测量次数和数据处理方法，修订为若两次含气量差值不大于0.5%，取算术平均值作为骨料含气量结果；若大于0.5%则重新试验，本标准的修订大大提高了试验的可操作性。

15.0.5 本条规定了混凝土含气量的计算方法和精度要求，与原标准一致。

15.0.6 本条规定了混凝土含气量测定仪容器容积的测定和仪器的标定及率定的方法。

15.0.7 本条对混凝土含气量测定仪标定和率定的要求进行了规定。含气量测定仪容器及含气量与气体压力之间的关系曲线直接影响着混凝土拌合物含气量测定结果的准确性，因此混凝土含气量测定仪的标定和率定是非常重要的。由于含气量测定仪容器在制作过程中有一定误差，在使用过程中会存在碰撞变形可能，而且混凝土含气量测定仪在使用过程中测试精度受影响因素较多，试验室应经常对混凝土含气量测定仪进行标定和率定，以保证含气量测试结果准确。

保持原结构的完整，并避免遗漏任何内容。

16 均匀性试验

16.1 砂浆密度法

本试验方法是原标准基础上新增加的，由于混凝土拌合物的均匀性直接影响着混凝土的各项性能和工程质量，是影响混凝土质量控制和施工的重要因素。本试验方法主要参照行业标准《水工混凝土试验规程》SL 352-2006中第3.8节混凝土拌合物搅拌均匀性试验方法的基础上，对相关规定进行了具体的标准化规定修订完成的。

16.1.2 本条对试验所需的设备及应满足的要求进行了规定。分别对试验所需的捣棒、振动台、试验筛进行了标准化规定，规定捣棒应符合现行行业标准《混凝土坍落度仪》JG/T 248的规定；振动台应符合现行行业标准《混凝土试验用振动台》JG/T 245的规定；试验筛筛孔公称直径为5.00mm金属方孔筛，应符合现行国家标准《试验筛技术要求和检验第2部分：金属穿孔板试验筛》GB/T 6003.2的有关规定；标准化要求更高，利于提高测量的稳定性和精度。

16.1.3 本条规定了混凝土拌合物砂浆表观密度的测试步骤。本试验方法测试原理及方法步骤与水泥砂浆表观密度的测试基本一致，在其基础上增加了对容量简容积的测定，利用保证试验结果的准确性。

16.1.4 本条规定了砂浆表观密度的计算方法及精度要求。

16.1.5 本条规定了混凝土拌合物的搅拌均匀性可用先后出机取样混凝土砂浆密度偏差率评定，并对混凝土砂浆表观密度偏差率的计算方法和精度要求进行了规定。

保持原结构的完整，并避免遗漏任何内容。

16.2 混凝土稠度法

16.2.3 本条规定了稠度法测定混凝土拌合物均匀性的取样要求。

16.2.5 本条规定了混凝土拌合物试样的坍落度试验步骤，坍落度的测试应符合本标准第4.1.3～4.1.6条的规定；并对混凝土坍落度差值的计算公式和精度要求进行了规定。

16.2.6 本条规定了混凝土扩展度试验按照本标准第5.1.3～5.1.6条的要求分别测试两份试样的扩展度值；并对混凝土扩展度差值的计算公式和精度要求进行了规定。

16.2.7 本条规定了混凝土维勃稠度试验按照本标准第6.0.3和6.0.4条的规定分别测试两份试样的维勃稠度值；并对混凝土维勃稠度差值的计算公式和精度要求进行了规定。

17 抗离析性能试验

该试验方法源于自密实混凝土拌合物试验方法中，主要用于测试和评判自密实混凝土拌合物的抗离析性能，对于测试大流态混凝土拌合物的抗离析性能时也可借鉴采用。

17.0.2 本条对试验所需的试验设备进行了规定。欧盟标准体系 BS EN 12350-11: 2010《Testing Fresh Concrete Part11: Self-compacting Concrete——Sieve Segregation Test》和在《自密实混凝土应用技术规程》JGJ/T 283-2012中附录A第A.3节离析率筛析试验方法中均对自密实混凝土的抗离析性能试验方法进行了规定。这两种方法在试验操作中存在着一定的差异，其中BS EN 12350-11: 2010中的试验方法规定取10L±0.5L的混凝土试样置于容器内，并盖上盖防止挥发，盛料容器如图7所示。达到静置时间后，揭开盖子，观察混凝土试样是否发生离析或泌水现象。保持筛及收集底盘在天平上，将试样容器口顶端距筛500mm±50mm的高度处，一次性连续均匀的倾倒4.8kg±0.2kg混凝土试样于筛上，包括泌水的质量。本标准参考了《自密实混凝土应用技术规程》JGJ/T 283-2012规定的专用盛料容器。

17.0.3 本条对试验的操作进行了规定。BS EN 12350-11: 2010中规定采用盛料容器距筛500mm±50mm的高度处，一次性连续均匀的倾倒4.8kg ±0.2kg，操作起来难度较大，对于密实混凝土来说，倾倒过程中混凝土拌合物的质量容易超出标准规

图7 BS EN 12350-11: 2010 试样容器及盖子 1—盖子；2—试样；3—容器

定 的 4.8kg±0.2kg 范围；而《自密实混凝土应用技术规程》JGJ/T 283-2012 中的规定与 BS EN 12350-11：2010 中规定的混凝土体积相同，而操作方面从体积来控制需要筛的混凝土试样，便于控制，操作性强。试验操作方法主要参照《自密实混凝土应用技术规程》JGJ/T 283-2012 中的规范，并在其基础上对操作步骤进一步完善。将原试验方法中“将方孔筛固定在托盘上，然后将盛料器上节混凝土移出，倒入方孔筛”修订为“方孔筛应固定在托盘上，然后将盛料器上节混凝土拌合物完全移出，应用小铲辅助将混凝土拌合物及其表层泌浆倒入方孔筛；移出上节混凝土后应使下节混凝土的上表面与下节筒的上沿齐平”，保证置于方孔筛中混凝土的体积一致性，利于试验的标准化，使得结果更加客观科学。

18 温度试验

混凝土中由于胶凝材料的水化放热会引起温度升高，对于大体积混凝土来说其内部温升更快，温度更高，更容易产生较大的温度应力，导致混凝土发生开裂，因此混凝土的浇筑温度也影响着混凝土的裂缝产生，是混凝土温度控制的重要因素之一。 美国 ASTM 标准 ASTM《Standard Test Method for Temperature of Freshly Mixed Hydraulic-cement Concrete》C1064/C1064M-12 规定了水硬性水泥混凝土拌合物温度的测试方法标准，试验方法适用于骨料最大公称粒径不大于 75mm 的混凝土拌合物。本标准引用美国 ASTM 标准 ASTM《Standard Test Method for Temperature of Freshly Mixed Hydraulic-cement Concrete》C1064/C1064M-12 规定的试验方法，并结合目前我国普通混凝土拌合物的试验情况对试验所需的设备和操作步骤进行了更为具体的规定。改进和完善后的混凝土拌合物温度试验方法考虑了试验室条件和施工现场条件下混凝土拌合物的温度测试，其中试验室条件下测试规定 20min 后进行测试，是参照 ASTM C1064/C1064M-12 的相应规定，原标准对该时间的规定是考虑混凝土与骨料最大公称粒径 75mm 在 20min 后完成了热交换，混凝土拌合物自身的温度是均匀的，对于骨料最大公称粒径小于或大于 75mm 的混凝土拌合物则可是当缩短或延长静置时间，也可根据工程要求调整开始测试的时间。此外还增加了施工现场对混凝土拌合物温度的测试要求，测试后应备注记录自加水搅拌开始所经历的时间。总体上改进和完善后的试验方法更符合我国目前试验操作条件和工程实际，标准化和操作性要求更高。

保留原始结构和内容，不得省略任何内容。

# 19 绝热温升试验

凝土绝热温升是混凝土重要的热物理参数，是各种土木建筑与钢筋混凝土结构的设计和施工的重要依据。水泥水化放热在混凝土内部积聚引起温度梯度导致温度裂纹，是大体积混凝土工程中的主要问题之一。混凝土绝热温升是衡量混凝土本身放热能力的根本依据，也是大体积混凝土温度控制的一个重要参数指标，最直接的方法是直接测定混凝土的绝热温升值。准确测量混凝土的绝热温升，可以给建筑设计师和施工单位提供可靠的数据，保证建筑工程质量，达到预期目的。

本试验方法是原标准基础上新增加的，本试验方法主要参照行业标准《水工混凝土试验规程》SL 352-2006中第4.18节混凝土绝热温升试验的基础上，进行了更为具体的标准化规定完成的。主要的修订内容在原试验方法的基础上，对试验设备提出了标准化要求，修订绝热温升试验装置应符合现行行业标准《混凝土热物理参数测定仪》JG/T 329的有关规定，标准化要求更高，利于提高测量的稳定性和精度。试验操作步骤规定了试验前应根据仪器使用说明书核查仪器是否处于正常工作状态，试验所用的绝热温升试验装置的绝热性检验试验所用的试样容器的容积应不小于20L，绝热性检验如超出规定要求，应根据仪器说明书对试验装置进行调整，直至满足试验要求。此外，本试验方法还对原标准中绝热温升值的计算结果进行了简化，原标准中计算公式中涉及混凝土平均比热参数，该参数无具体定义和测试方法标准，使得在绝热温升值计算时操作性降低；由于近年来测试设备技术和精度的提高，考虑完全的绝热试验条件难以实现，即使在高精度试验环境条件下，绝热温升试验过程中，混凝土试验与外界仍存在一定的热交换，故将行业标准《水工混凝土试验规程》

保留原始结构和内容，不要省略任何内容。

SL.352-2006 中公式进行了简化，增加了绝热温升修正系数，该系数大于1，并由试验设备厂家提供。简化后公式仍能够表征试验混凝土的绝热温升值，而且可操作性大大提高。

本标准还规定可在历时7d后结束试验，也可根据需要确定试验周期。图8和图9分别对不同强度等级（胶凝材料用量）混凝土进行的绝热温升试验，结果表明：7d龄期后，混凝土的绝热温升值基本趋于平缓，绝热温升值增长较小。图12中C50混凝土7d强度测得的绝热温升结果与28d最终绝热温升值相差不超过1.5℃。可见对于普通混凝土来说，7d龄期测试值基本能够表征混凝土的绝热温升特征参数，此外本标准规定也可根据需要确定试验周期。标准试验周期的修订在不影响评价混凝土绝热温升特征参数的前提下，缩短了试验周期，提高了试验效率。

\[\begin{array}{c}
\text{C40-a} \quad \text{C40-b} \quad \text{C30-2012-10-8} \\
\text{C30-2012-10-15} \quad \text{C40}
\end{array}\]

\[\begin{array}{c}
\text{绝热温升值} (\text{C}) \\
\text{经时 (h)}
\end{array}\]

图8 不同强度等级混凝土7d试验龄期的绝热温升试验结果

此外该试验需要注意的当对拌合物浇筑温度有专门的要求时，可按要求控制拌合物的初始温度进行试验，获得的绝热温升曲线更符合工程实际情况，利用其指导工程施工和控制混凝土质量。

88
