Repository: chengxy1/college_project

# EBR-CFR 工程实现项目 (Evidence-Based Reranking with Counterfactual Reasoning)

硕士学位论文核心重排序算法工程原型。

## 目录结构
- `config/`: 系统及算法参数配置 (`settings.yaml`)
- `data/raw_documents/`: 原始非结构化工程规范与报告文本
- `data/test_cases/`: 结构化评估与测试样本 (`c30_concrete_eval.json`)
- `src/models/`: 数据模型与元数据契约 (`schemas.py`)
- `src/modules/`: 
  - `structure_modeler.py`: 层级一 证据结构建模
  - `cf_reasoner.py`: 层级二 反事实效用推理
- `src/pipeline.py`: 双层流水线调度与过滤决策
- `tests/`: 自动化单元测试与指标验证
- `main.py`: 快速运行入口

## 快速上手
1. 安装依赖：
   ```bash
   pip install -r requirements.txt
   ```
2. 运行自动化测试：
   ```bash
   pytest tests/ -v -s
   ```
3. 运行完整重排序流水线：
   ```bash
   python main.py
   ```

File: data/raw_documents_1/JCT 2199-2013 泡沫混凝土用泡沫剂.md
# JCT 2199-2013 泡沫混凝土用泡沫剂

中华人民共和国建材行业标准 JC/T 2199-2013 泡沫混凝土用泡沫剂 Foaming agents for foamed concrete 2013-04-25 发布 2013-09-01 实施

JC/T 2199—2013

前 言

本标准按照 GB/T 1.1—2009 给出的规则起草。 本标准由中国建筑材料联合会提出并归口。 本标准负责起草单位: 建筑材料工业技术监督研究中心、河南华泰建材开发有限公司、北京神州绿星科技有限公司、广东盛瑞土建科技发展有限公司。 本标准参加起草单位: 上海市建筑科学研究院(集团)有限公司、西南科技大学、广州大学、建筑材料工业干混砂浆产品质量监督检验测试中心、烟台驰龙建筑节能科技有限公司、哈尔滨市汇佳建材有限公司、北京深蓝环保科技发展有限公司、北京华丽联合高科科技有限公司、广州丽天防水补漏工程有限公司宁波分公司、上海同晟节能科技有限公司、巴斯夫化学建材(中国)有限公司、宁波高新区宇森节能技术有限公司、南京市苏宝节能科技有限公司、中科永泰(北京)科技有限公司、上海豪升化学有限公司、北京中建国信科技开发中心、中国混凝土与水泥制品协会泡沫混凝土分会。 本标准主要起草人: 段策、李应权、吕文朴、常永明、陈忠平、汪建斌、鹿士凯、朱立德、何艳君、王笑帆。 本标准委托建筑材料工业技术监督研究中心负责解释。 本标准为首次发布。

保留原始结构和内容，不得省略任何内容。

JC/T 2199—2013

泡沫混凝土用泡沫剂

1 范围

本标准规定了泡沫混凝土用泡沫剂的术语和定义、分类和标记、一般要求、技术要求、试验方法、检验规则以及产品说明书、包装、出厂和贮存等。 本标准适用于泡沫混凝土用泡沫剂。

2 规范性引用文件

下列文件对于本文件的应用是必不可少的。凡是注日期的引用文件，仅注日期的版本适用于本文件。凡是不注日期的引用文件，其最新版本(包括所有的修改单)适用于本文件。 GB 8076 混凝土外加剂 GB/T 8077 混凝土外加剂匀质性试验方法 GB/T 10294 绝热材料稳态热阻及有关特性的测定 防护热板法 GB 11969—2008 蒸压加气混凝土试验方法 JGJ 63 混凝土用水标准 JG 244—2009 混凝土试验用搅拌机

3 术语和定义

下列术语和定义适用于本文件。

3.1 泡沫混凝土用泡沫剂 foaming agents for foamed concrete 一种添加剂，溶于水后能降低液体表面张力，通过物理方法产生大量均匀而稳定的泡沫，可用于制备泡沫混凝土。

3.2 泡沫液 foaming liquid 将泡沫剂用水稀释后搅拌均匀得到的溶液。

3.3 稀释倍数 multiple of dilution 稀释用水质量与泡沫剂质量的比值。

3.4 发泡倍数 multiple of performed foam 制得的泡沫体积与形成该泡沫的泡沫液的体积比。

4 分类和标记

4.1 分类

JC/T 2199-2013

4.1.1 泡沫剂(FA)按产品形态分: ——粉状泡沫剂(P); ——液体泡沫剂(L)。

4.1.2 泡沫剂(FA)按产品等级分: ——一等品Ⅰ; ——合格品Ⅱ。

4.2 标记

按产品符号、形态、等级和标准编号的顺序标记。 示例1: 粉状泡沫剂、产品等级为“一等品标记为: FA-P-I JC/T 2199-2013 示例2: 液体泡沫剂、产品等级为合格品标记为: FA-L-II JC/T 2199-2013

5 一般要求

本标准包含的产品不应对人体、生物与环境造成有害影响，所涉及与生产、使用有关的安全与环保要求应符合我国相关国家标准和规范的规定。

6 技术要求

6.1 泡沫剂匀质性指标

泡沫剂匀质性指标应符合表1的要求。

表1 泡沫剂匀质性指标

| 序号 | 项目 | 指标 |
| --- | --- | --- |
| 1 | 密度 \( \gamma \) (g/cm³) | \( D > 1.10 \) 时，应控制在 \( D \pm 0.03 \) \( D \leq 1.10 \) 时，应控制在 \( D \pm 0.02 \) |
| 2 | 固体含量 \( \gamma \) % | \( S > 25 \) 时，应控制在 \( 0.95S \sim 1.05S \) \( S \leq 25 \) 时，应控制在 \( 0.90S \sim 1.10S \) |
| 3 | 细度 \( \delta \) | 应在生产厂控制范围内 |
| 4 | 含水率 \( \gamma \) % | \( W > 5 \) 时，应控制在 \( 0.90W \sim 1.10W \) \( W \leq 5 \) 时，应控制在 \( 0.80W \sim 1.20W \) |
| 5 | 溶解性 | 用水溶解或稀释为均匀液体，静置8h不分层、不沉淀 |
| 6 | pH值 | 应在生产厂控制范围内 |

生产厂应在相关的技术资料中明示产品匀质性指标的控制值。 注1: 对相同和不同批次之间的匀质性和等效性的其他要求，可由供需双方商定。 注2: 表中的D、S和W分别为密度、固体含量和含水率的生产厂控制值。

* 液体泡沫剂应测出项目。 * 粉状泡沫剂应测出项目。 * 应按产品说明书最大稀释倍数配制溶液测试。

JC/T 2199—2013

6.2 泡沫性能指标

6.2.1 发泡倍数

将泡沫剂按供应商推荐的最大稀释倍数配成泡沫液制泡，其发泡倍数应为15～30。

6.2.2 1h 沉降距和1h 泌水率

对于发泡后间歇一段时间再混泡的场合，需测定泡沫稳定性；即时混泡则无需测定此项目。 一等品泡沫1h 沉降距应不大于50mm，1h 泌水率应不大于70%；合格品泡沫1h 沉降距应不大于70mm，1h 泌水率应不大于80%。

6.3 泡沫混凝土性能指标

将泡沫剂按供应商推荐的最大稀释倍数配成泡沫液制泡，用该泡沫制备的受检泡沫混凝土干密度控制在(400±30)kg/m³，性能指标应符合表2的要求。

表2 泡沫混凝土性能指标

| 序号 | 项目 | 指标 | 一等品 | 合格品 |
| --- | --- | --- | --- | --- |
| 1 | 泡沫混凝土料浆沉降率(固化)/% | ≤5 | ≤8 |
| 2 | 导热系数/\([W/(m·K)]\) | ≤0.09 | ≤0.10 |
| 3 | 抗压强度/MPa | 7d | ≥0.7 | ≥0.5 |
|  |  | 28d | ≥1.0 | ≥0.7 |

7 试验方法

7.1 试验条件

在本标准规定的试验过程中，试验室的温度应控制在(20±3)℃，所用试验材料、仪器设备温度应与试验室温度保持一致。成型室相对湿度为45%～70%，标准养护室相对湿度不小于95%。

7.2 材料

7.2.1 水泥

采用GB 8076附录A规定的基准水泥。

7.2.2 水

符合JGJ 63混凝土拌合用水的技术要求。

7.3 制备水泥净浆

7.3.1 配合比

水泥净浆配合比：水泥:水=1:0.45。

JC/T 2199—2013

7.3.2 搅拌

采用符合 JG 244—2009 要求的公称容量为 30L 的双卧轴强制式搅拌机，将水倒入搅拌筒内，在 5s～10s 内将称好的水泥徐徐加入水中。搅拌 90s，停 15s，同时将叶片和锅壁上的水泥浆刮入锅中，再搅拌 90s 停机，制得净浆。

7.4 制备泡沫及泡沫取样

在制备泡沫净浆的同时，将泡沫剂按供应商推荐的最大稀释倍数进行溶解或稀释，搅拌均匀后，采用本标准规定的空气压缩型发泡机制泡。

泡沫取样时应将发泡管出料口置于容器内接近底部的位置，利用发泡管出料口泡沫流的自身压力盛满容器并略高于容器口。

发泡机的参数参见附录 B。

7.5 制备泡沫混凝土料浆

将按照 7.4 制备的泡沫在 1min 内投入到 7.3.2 中已制得净浆的搅拌机中，将净浆与泡沫搅拌 2min，静停 15s 清理机器内壁泡沫，再搅拌 1min，一次性出料后人工混合均匀，制得泡沫混凝土料浆。

7.6 泡沫混凝土试件尺寸和数量

7.6.1 干密度、抗压强度的试件尺寸和数量应符合 GB/T 11969—2008 的规定。

7.6.2 导热系数的试件尺寸和数量应符合 GB/T 10294 的规定。

7.6.3 试件在烘干过程中最高温度不得超过 80℃，并且升温、降温速率控制在 10℃/h。

7.7 泡沫剂匀质性试验方法

匀质性的试验方法应符合 GB/T 8077 的规定。

7.8 泡沫性能试验方法

7.8.1 发泡倍数测定

按照 7.4 规定制备泡沫并取样。整个装填过程需在 30s 内完成，刮平泡沫，称其质量。

发泡倍数按公式 (1) 计算：

\[N = \frac{V}{(m_1 - m_0) / \rho} \quad (1)\]

式中：

\( N \)——发泡倍数；

\( V \)——不锈钢容器容积，单位为毫升 (mL)；

\( m_0 \)——不锈钢容器质量，单位为克 (g)；

\( m_1 \)——不锈钢容器和泡沫总质量，单位为克 (g)；

\( \rho \)——泡沫液密度，取值 1.0，单位为克每毫升 (g/mL)。

7.8.2 1h 沉降距和 1h 泌水率测定

按附录 A。

7.9 泡沫混凝土性能试验方法

JC/T 2199—2013

7.9.1 泡沫混凝土料浆沉降率(固化)

按照7.5中的方法制备泡沫料浆后，在60s内装满边长150mm的立方体钢模，刮平泡沫料浆，静置。待泡沫混凝土固化后测量料浆凹面最低点与模具上平面之间的距离，记录泡沫料浆沉降距。测量完毕，将模具拆开，观察是否有中空现象。如有，则该项性能判定为不合格。

泡沫料浆沉降率应按公式(2)计算：

\[h = \frac{H_1}{H_0} \times 100 \quad (2)\]

式中：

\( h \)——泡沫料浆沉降率，\%；  
\( H_0 \)——立方体模具高，单位为毫米(mm)；  
\( H_1 \)——料浆凹液面最低点与模具上平面之间的距离，单位为毫米(mm)。

7.9.2 导热系数

导热系数的试验方法按GB/T 10294的规定。

7.9.3 抗压强度

抗压强度的试验方法按GB/T 11969—2008中3.3.1的规定。

7.9.4 干密度

干密度的试验方法按GB/T 11969—2008中2.3.1的规定。

8 检验规则

8.1 检验分类

泡沫剂的检验按类型分为出厂检验和型式检验。

8.1.1 出厂检验

产品须出厂检验合格方可出厂。

8.1.2 型式检验

在下列情况下进行型式检验：

a) 新产品或老产品转厂生产的试制定型鉴定；  
b) 正式生产后，如材料、工艺有较大改变，可能影响产品性能时；  
c) 正常生产时，每年至少进行一次；  
d) 产品长期停产后，恢复生产时；  
e) 出厂检验结果与上次型式检验有较大差异时。

8.2 检验项目

泡沫剂的检验项目应符合表3的规定。

保留原始结构和内容，不得省略任何内容。

JCT 2199—2013

表3 泡沫剂检验项目

| 序号 | 项目 | 检验类别 | 型式检验 | 出厂检验 |
| --- | --- | --- | --- | --- |
| 1 | 匀质性指标 | 密度 | √ | √ |
| 2 | 固体含量 | √ | √ |
| 3 | 细度 | √ | √ |
| 4 | 含水率 | √ | √ |
| 5 | 溶解性 | √ | √ |
| 6 | pH值 | √ | √ |
| 7 | 泡沫性能指标 | 发泡倍数 | √ | 每3个月至少一次 |
|  |  | 1h沉降距 | √ | - |
|  |  | 1h泌水率 | √ | - |
| 8 | 泡沫混凝土性能指标 | 泡沫混凝土料浆沉降率(固化) | √ | - |
| 9 | 导热系数 | √ | - |
| 10 | 抗压强度 | √ | - |

8.3 组批和抽样

8.3.1 组批

生产厂应根据产量和生产设备条件，将产品分批编号，每一批号为10t，不足10t的也应按一个批量计，同一编号的产品必须混合均匀。

8.3.2 抽样

试样分点样和混合样。点样是一次生产的产品所得试样，混合样是三个或者更多的点样等量均匀混合而取得的试样。

8.3.3 试样及留样

每一编号取得的试样应充分混合，分为两等份，一份按6.1、6.2和6.3中规定的项目进行试验。另一份密封保存半年，以备有疑问时，提交国家检验机构进行复验或仲裁。

8.4 判定规则

8.4.1 出厂检验判定

型式检验报告在有效期内，且出厂检验结果符合表1的要求，可判定为该批产品检验合格。

8.4.2 型式检验判定

产品经检验，匀质性检验结果符合6.1的要求，泡沫性能检验结果符合6.2要求，泡沫混凝土性能检验结果符合6.3要求，则判定该批号泡沫剂合格。如不符合上述要求时，则判定该批号泡沫剂不合格。其余项目可作为参考指标。

6

JC/T 2199—2013

8.5 复验

复验以封存样进行。如使用单位要求现场取样，应事先在供货合同中规定，并在生产和使用单位人员在场的情况下于现场取混合样，复验按照型式检验项目检验。

9 产品说明书、包装、出厂和贮存

9.1 产品说明书

产品出厂时应提供产品说明书，产品说明书至少应包括下列内容：
a) 生产厂名称；
b) 产品名称及类型；
c) 产品性能特点、主要成分及技术指标；
d) 适用范围；
e) 推荐稀释倍数；
f) 贮存条件及有效期，有效期从生产日期算起，企业根据产品性能自行规定；
g) 使用方法、注意事项、安全防护提示等。

9.2 包装

粉状外加剂宜采用有塑料衬里的编织袋包装；液体外加剂宜采用塑料桶、金属桶等包装。包装净质量误差不超过1%。所有包装上均应在明显位置注明以下内容：标记、商标、净质量或体积、生产厂名及有效期。生产日期和产品批号应在产品合格证上予以说明。

9.3 产品出厂

凡有下列情况之一者，不得出厂：不合格品、技术文件不全（产品说明书、合格证、检验报告）、包装不符、质量不足、产品变质，以及超过有效期。产品均质性能指标的控制值应在相关的技术资料中明示。
生产厂应提供说明书的内容应包括：产品名称及型号、出厂日期、主要特性及成分、适用范围及稀释倍数、有无毒性、易燃状况、储存条件及有效期、使用方法及注意事项。

9.4 贮存

泡沫剂应存放在专用的仓库和固定的场所妥善保管，以易于识别，便于检查和提货为原则。搬运时应轻拿轻放，防止破损，粉状泡沫剂应避免受潮。

JC/T 2199—2013

附录 A
(规范性附录)
泡沫 1h 沉降距和 1h 泌水率测试

A.1 试验仪器

泡沫的沉降距和泌水率测定仪如图 A.1。该仪器由广口圆柱体容器、玻璃管和浮标组成。广口圆柱体容器容积为 5000 mL，底部有孔，玻璃管与容器的孔相连接，底部有小龙头，容器壁上刻有刻度。浮标是一块直径为 190 mm 和重 25 g 的圆形铝板。

说明：
1——浮标；
2——广口圆柱体容器；
3——刻度；
4——玻璃管。

图 A.1 泡沫沉降距和泌水率测定仪

A.2 试样

按照 7.4 规定制备出泡沫作为试样。

A.3 试验过程

将试样在 30 s 内装满容器，刮平泡沫，将浮标轻轻放置在泡沫上。1h 后打开玻璃管下龙头，称量流出的泡沫液的质量 \(m_{1h}\)。

JC/T 2199—2013

A.4 试验结果

1 h 后对广口圆柱体容器上刻度进行读数，即泡沫的 1h 沉降距。泡沫 1 h 泌水率按公式 (A.1) 计算：

\[ \varepsilon = \frac{m_{1h}}{\rho V_1} \times 100 \] ...... (A.1)

式中：

\(\varepsilon\)——泡沫 1 h 泌水率，%；  
\(m_{1h}\)——1 h 后由龙头流出的泡沫剂溶液的质量，单位为克 (g)；  
\(\rho_1\)——泡沫密度，单位为克每毫升 (g/mL)；  
\(V_1\)——广口圆柱体容器容积，单位为毫升 (mL)。  
其中，泡沫密度由 7.8.1 中的数据根据公式 (A.2) 计算：

\[ \rho_1 = \frac{m_1 - m_0}{V} \] ...... (A.2)

式中：

\(\rho_1\)——泡沫密度，单位为克每毫升 (g/mL)；  
\(m_0\)——不锈钢容器质量，单位为克 (g)；  
\(m_1\)——不锈钢容器和泡沫总质量，单位为克 (g)；  
\(V\)——不锈钢容器容积，单位为毫升 (mL)。

JC/T 2199-2013

附录 B
(资料性附录)
小型空气压缩型发泡机

小型空气压缩型发泡机参数为：产泡能力(150±90)L/min，发泡时空压机气压(0.9±0.3)MPa，送液泵输出压力(1.5±0.5)MPa，送液流量控制在(10±5)L/min，具有专用气阻消除装置。发泡管内径Φ50mm、长550mm圆管，进口内径为Φ15mm、出口内径为Φ32mm，圆锥形过渡，发泡管内填不锈钢丝状体，每个丝状体质量控制在(50±0.5)g，装填10个，密度应均匀，钢丝断面尺寸应小于0.05mm×0.4mm。

Add a link to the original source.

File: data/raw_documents_1/JCT 2361-2016 砂浆、混凝土减缩剂.md
# JCT 2361-2016 砂浆、混凝土减缩剂

中华人民共和国建材行业标准 JC/T 2361—2016 砂浆、混凝土减缩剂 Shrinkage-reducing agent for mortar and concrete 2016-07-11 发布 2017-01-01 实施

本标准按照 GB/T 1.1—2009 给出的规则起草。 本标准由中国建筑材料联合会提出。 本标准由全国水泥制品标准化技术委员会(SAC/TC 197)归口。 本标准负责起草单位：中国建筑材料科学研究总院。 本标准参加起草单位：天津市建筑材料研究院有限公司、江苏省建筑科学研究院有限公司、河海大学、石家庄市长安育才建材有限公司、浙江五龙新材料股份有限公司、山东华伟银锂建材科技股份有限公司、常州市建筑科学研究院股份有限公司、广东瑞安科技实业有限公司、深圳市迈地砼外加剂有限公司、山东建科建筑材料有限公司、广东红墙新材料股份有限公司、中国建筑科学研究院、江苏尼高科技有限公司。 本标准主要起草人：吴浩、姚燕、王玲、张鸿毓、刘加平、蒋亚清、董树强、韩红良、段彬、金卫民、陆西教、陈伟国、高桂波、冉千平、刘小艳、仲以林、赵利华、黎春海、王晶、朱国峰、林晖、张萍。 本标准为首次发布。

砂浆、混凝土减缩剂

1 范围

本标准规定了砂浆、混凝土减缩剂的术语和定义、分类和标记、要求、试验方法、检验规则以及产品说明书、包装、出厂和贮存。 本标准适用于砂浆和混凝土减缩剂。

2 规范性引用文件

下列文件对于本文件的应用是必不可少的。凡是注日期的引用文件，仅注日期的版本适用于本文件。凡是不注日期的引用文件，其最新版本（包括所有的修改单）适用于本文件。 GB/T 2419 水泥胶砂流动度测定方法 GB/T 6283 化工产品中水分含量的测定 GB/T 8075 混凝土外加剂定义、分类、命名与术语 GB 8076 混凝土外加剂 GB/T 8077 混凝土外加剂匀质性试验方法 GB/T 17671 水泥胶砂强度检验方法(ISO 法) GB/T 50081 普通混凝土力学性能试验方法标准 GB/T 50082—2009 普通混凝土长期性能和耐久性能试验方法标准 JC/T 603 水泥胶砂干缩试验方法 JGJ 63 混凝土用水标准 JGJ/T 70 建筑砂浆基本性能试验方法标准

3 术语和定义

GB/T 8075 界定的以及下列术语和定义适用于本文件。

3.1 砂浆、混凝土减缩剂 shrinkage-reducing admixture for mortar or concrete 在新拌砂浆、混凝土搅拌过程中加入的、通过改变孔溶液离子特征及降低孔溶液表面张力等作用来减少砂浆或混凝土收缩的外加剂。

3.2 基准砂浆 reference mortar 按照本标准规定试验方法配制的不掺减缩剂的砂浆。

3.3 基准混凝土 reference concrete 按照本标准规定试验方法配制的不掺减缩剂的混凝土。

3.4 受检砂浆 test mortar

保留原始结构和内容，不得省略任何内容。

JC/T 2361—2016

按照本标准规定试验方法配制的掺有减缩剂的砂浆。

3.5 受检混凝土 test concrete 按照本标准规定试验方法配制的掺有减缩剂的混凝土。

3.6 减缩率 shrinkage reduction ratio 掺入减缩剂后砂浆、混凝土收缩的降低程度，即基准砂浆(混凝土)与受检砂浆(混凝土)收缩率之差和基准砂浆(混凝土)收缩率的比值，以百分率表示。

4 分类和标记

4.1 分类 按主要减缩功能组份，减缩剂分为标准型和减水型。

4.2 标记 标准型减缩剂以聚醚或聚酯类低分子有机物或它们的衍生物为主要减缩功能组份，其标记为SRA-S；减水型减缩剂以高分子化合物为主要减缩功能组份，其标记为SRA-WR。

5 要求

5.1 匀质性指标 减缩剂的匀质性要求应符合表1的规定。

表1 减缩剂的匀质性指标

| 试验项目 | 性能要求 |
| --- | --- |
| 外观 | 均匀不分层 |
| 密度/(g/cm³) | \( D>1.1 \)时，要求为\( D \pm 0.03 \) \( D \leq 1.1 \)时，要求为\( D \pm 0.02 \) |
| 氯离子含量/% | 不超过生产厂控制值 |
| 总碱量/% | 不超过生产厂控制值 |

注1：生产厂应在产品说明书中明示产品匀质性指标的控制值。 注2：对相同和不同批次之间的匀质性和等效性的其他要求，可由供需双方商定； 注3：表中D为密度的生产厂控制值。

5.2 掺减缩剂砂浆与混凝土的性能要求

5.2.1 掺减缩剂砂浆的性能应符合表2的要求。

JC/T 2361—2016

表2 掺减缩剂砂浆的性能要求

\[\begin{array}{|c|c|c|c|}
\hline
\text{试验项目} & \text{性能要求} & \text{减水率/\%} & \text{标准型} & \text{减水型} \\
\hline
\text{减水率/\%} & \geq & - & 8 \\
\hline
\text{凝结时间之差/min} & \leq & \text{初凝} & +120 & - \\
\hline
& & \text{终凝} & & \\
\hline
\text{抗压强度比/\%} & \geq & 7d & 80 & 100 \\
\hline
& & 28d & 90 & 110 \\
\hline
\text{减缩率/\%} & \geq & 7d & 40 & 30 \\
\hline
& & 28d & 30 & 20 \\
\hline
& & 60d & 25 & 15 \\
\hline
\end{array}\]

5.2.2 掺减缩剂混凝土的性能应符合表3的要求。

表3 掺减缩剂混凝土的性能要求

\[\begin{array}{|c|c|c|c|}
\hline
\text{试验项日} & \text{性能要求} & \text{减水率/\%} & 标准型 & 减水型 \\
\hline
\text{减水率/\%} & \geq & - & 15 \\
\hline
\text{凝结时间之差/min} & \leq & \text{初凝结} & +120 & - \\
\hline
& & \text{终凝} & 5 \\
\hline
\text{含气量/\%} & \leq & 5 \\
\hline
\text{抗压强度比/\%} & \geq & 7 d & 90 & 100 \\
\hline
& & 28 d & 95 & 110 \\
\hline
\text{减缩率/\%} & \geq & \text{7d} & 35 & 25 \\
\hline
& & 28 d & 30 & 20 \\
\hline
& & 60 d & 25 & 15 \\
\hline
\end{array}\]

6 试验方法

6.1 匀质性

肉眼观察产品外观。密度、氯离子含量、总碱量的试验方法按照GB/T 8077进行。

6.2 受检砂浆的性能

6.2.1 材料和配合比

保留原始结构和内容，不得省略任何内容。

JCT/T 2361—2016

水泥应采用符合GB 8076附录A规定的基准水泥，砂应符合GB/T 17671中规定的标准砂，水应满足JGJ 63的要求。

基准砂和受检砂浆中水泥与标准砂的质量比为1:3，基准砂浆的水灰比为0.5。按照GB/T 2419的方法进行砂浆流动度的试验，受检砂浆流动度控制在基准砂浆流动度的±5mm之内，此时的用水量为受检砂浆用水量；计算受检砂浆用水量时，应扣除减缩剂中含水量，减缩剂中的含水量应根据GB/T 6283规定的方法进行检验。

减缩剂掺量应采用生产厂家的推荐掺量。

6.2.2 搅拌、成型和养护

搅拌前应将减缩剂与拌合水混合均匀。

检验减缩剂用试样的成型和养护按照JC/T 603的规定进行，养护至7d、28d、60d。

检验抗压强度比用试样成型的温湿度条件、计量、成型方法按照GB/T 17671的要求进行。

6.2.3 试验项目及数量

砂浆试验项目和数量见表4。

表4 砂浆试验项目及数量

| 试验项目 | 试验类别 | 试验所需试样数量 |
| --- | --- | --- |
|  |  | 砂浆拌合批数 | 每批取样数 | 基准砂浆总取样数目 | 受检砂浆总取样数目 |
| 减水率 | 新拌砂浆 | 3 | 1个 | 3次 | 3次 |
| 凝结时间之差 | 新拌砂浆 | 3 | 1个 | 3次 | 3 次 |
| 抗压强度比 | 硬化砂浆 | 3 | 6块 | 18块 | 18块 |
| 减缩率 | 硬化砂浆 | 3 | 3条 | 9条 | 9条 |

6.2.4 减水率

按照GB 8077的规定执行。

6.2.5 凝结时间之差

按照JGJ/T 70的规定检验基准砂浆和受检砂浆的凝结时间。凝结时间之差按公式(1)计算，精确到5min：

\[ \Delta T_{M} = T_{m} - T_{m} \] ...... (1)

式中：

\(\Delta T_{M}\)——凝结时间之差，单位为分钟(min)；

\(T_{m}\)——受检砂浆凝结时间，单位为分钟(min)；

\(T_{m}\)——基准砂浆凝结时间，单位为分钟(min)。

试验时，每盘砂浆拌合物取三个试样，凝结时间取三个试样的平均值。若三盘试验的最大值或最小值之中有一个与中间值之差超过30min，把最大值与最小值一并舍去，取中间值作为该组试验的凝结时间。若两测值与中间值之差均超过30min，该组试验结果无效，则应重做。

6.2.6 抗压强度比

JC/T 2361—2016

抗压强度的检验按照 GB/T 17671 的要求进行。抗压强度比依据公式(2)进行计算，精确到 1%。

\[ R_{m} = \frac{f_{m}}{f_{cm}} \times 100\% \]

式中：

\( R_{m} \)——7 d 或 28 d 抗压强度比，%；  
\( f_{m} \)——不同龄期(7 d 或 28 d)的受检砂浆的抗压强度，单位为兆帕(MPa)；  
\( f_{cm} \)——不同龄期(7 d 或 28 d)的基准砂浆的抗压强度，单位为兆帕(MPa)。  

试验结果以三次试验测值的平均值表示，若三次试验中有一次的最大值或最小值与中间值的差值超过中间值的 10%，则把最大值与最小值一并舍去，取中间值作为该次的试验结果，如有两次测值与中间值的差均超过中间值的 10%，则试验结果无效，应重做。

6.2.7 减缩率

依据 JC/T 603 检验基准砂浆和受检砂浆试样的收缩率，检验龄期为 7 d、28 d 和 60 d。  
减缩率按公式(3)计算，精确至 1%：

\[ R_{SM} = \frac{c_{m} - c_{m}}{c_{m}} \times 100\% \]

式中：

\( R_{SM} \)——待检减缩剂 7 d、28 d、60 d 的减缩率，%；  
\( c_{m} \)——基准砂浆 7 d、28 d、60 d 的收缩率，%；  
\( c_{m} \)——受检砂浆 7 d、28 d、60 d 的收缩率，%。  
每盘砂浆拌合物取三份试样，以三份试样减缩率的平均值作为计算结果，并列出单值。

6.3 受检混凝土的性能

6.3.1 材料和配合比

试验用水泥、砂、石应符合 GB 8076 规定，基准混凝土与受检混凝土的配合比应符合 GB 8076 规定。  
——水泥用量：水泥用量 360 kg/m³；  
——砂率：满足 GB 8076 的相关规定，为 36%～40%；  
——用水量：将坍落度控制在(210±10) mm 时的最小用水量，包括液体外加剂、砂、石材料中所含的水量；  
——减缩剂掺量应为生产厂家的推荐掺量。

6.3.2 混凝土的搅拌、成型和养护

按 GB 8076 的规定执行。

6.3.3 试验项目及数量

混凝土试验项目和数量见表 5。

保留原始结构和内容，不得省略任何内容。

JCT/T 2361—2016

表5 混凝土试验项目及数量

| 试验项目 | 试验类别 | 试验所需试样数量 | 混凝土拌合批数 | 每批取样数目 | 基准混凝土总取样数目 | 受检混凝土总取样数目 |
| --- | --- | --- | --- | --- | --- | --- |
| 减水率 | 新拌混凝土 | 3 | 1个 | 3次 | 3次 |
| 凝结时间之差 | 新拌混凝土 | 3 | 1个 | 3次 | 3 次 |
| 含气量 | 新拌混凝土 | 3 | 1个 | 3次 | 3 |
| 抗压强度比 | 硬化混凝土 | 3 | 6块 | 18块 | 18块 |
| 减缩率 | 硬化混凝土 | 3 | 3条 | 9条 | 9条 |

6.3.4 减水率

按GB 8076的要求进行试验和计算。

6.3.5 凝结时间之差

按GB 8076的要求进行试验和计算。

6.3.6 含气量

按GB 8076的要求进行试验和计算。

6.3.7 抗压强度比

基准混凝土与受检混凝土的抗压强度按照GB/T 50081的规定进行试验和计算，抗压强度比的计算按照GB 8076进行。

6.3.8 减缩率

按GB/T 50082—2009规定的接触式方法进行基准混凝土和受检混凝土试样收缩率的检验及计算，检验龄期为7d、28d和60d。

减缩率按公式(4)计算，精确至1%：

\[
R_{SRC} = \frac{E_{fc} - E_{fc}}{E_{fc}} \times 100\% \quad (4)
\]

式中：

\( R_{SRC} \)——待检减缩剂7d、28d、60d减缩率，%；

\( E_{fc} \)——基准混凝土7d、28d、60d的收缩率，%；

\( E_{fc} \)——受检混凝土7d、28d、60d的收缩率，%。

每盘混凝土拌合物取三条试样，以三条试样减缩率的平均值作为计算结果，并列出单值。

7 检验规则

7.1 检验分类

检验分为型式检验和出厂检验。

7.1.1 型式检验

型式检验项目包括第5章全部性能指标。有下列情况之一时，应进行型式检验： a) 新产品或老产品转厂生产的试制定型鉴定； b) 正式生产后，如材料、工艺有较大改变，可能影响产品性能时； c) 正常生产时，一年至少进行一次检验； d) 产品长期停产后，恢复生产时； e) 出厂检验结果与上次型式检验有较大差异时。

7.1.2 出厂检验

除氯离子及总碱量项目每3个月至少检验一次外，出厂检验项目包括外观、密度、减水率。

7.2 批量与取样

7.2.1 试样分点样和混合样。点样是在一次生产的产品中所得的试样，混合样是三个或更多点样等量均匀混合而取得的试样。

7.2.2 生产厂应根据产量和生产设备条件，将产品分批编号。年产不小于500t的每50t为一批；年产500t以下的每30t为一批；同一批号的产品必须混合均匀。

7.2.3 每一批取样量不少于0.2t水泥所需用的外加剂量。

7.2.4 每一批取样应充分混合均匀，分为两等份，其中一份按照本标准规定进行试验。另一份密封保存半年，以备有疑问时，提交国家指定的检验机构进行复验或仲裁。

7.3 判定规则

7.3.1 型式检验判定

减缩剂用于砂浆时，性能指标符合本标准表1和表2全部项目时应判断为合格品。减缩剂用于混凝土时，指标符合本标准表1和表3全部项目时应判断为合格品。

7.3.2 出厂检验判定

型式检验报告在有效期内，且出厂检验结果符合表1的技术要求，可判定出厂检验合格。

7.4 复验

复验以封存样进行。如使用单位要求现场取样，应事先在供货合同中规定，并在生产和使用单位人员在场的情况下于现场取混合样，复验按照型式检验项目检验。

8 产品说明书、包装、出厂和贮存

8.1 产品说明书

产品出厂时应提供产品说明书，产品说明书至少应包括下列内容： a) 生产厂名称； b) 产品名称及类型； c) 产品性能特点、主要成分及技术指标； d) 适用范围； e) 推荐掺量；


JC/T 2361—2016

f) 贮存条件及有效期，有效期从生产日期算起，由企业根据产品性能自行测定，超过有效期应重新进行检验，检验合格方可使用；
g) 使用方法、注意事项(应明确与其他外加剂的相容性问题)、安全防护提示等。

8.2 包装

液体减缩剂应采用塑料桶、金属桶包装或用槽车运输。包装净质量误差不超过1%。产品也可根据用户要求进行包装。
所有包装容器上均应在明显位置注明以下内容：产品名称和分类、型号、产品执行标准、商标、净质量或体积、生产厂家、有效期限。生产日期和出厂编号应在产品合格证中予以说明。

8.3 出厂

8.3.1 凡有以下情况之一者，不得出厂：技术文件(产品说明书、合格证、检验报告)不全、包装不符、质量不足、产品变质、以及超过有效期限。
8.3.2 产品均质性指标的控制值应在相关的技术资料中明示。
8.3.3 生产厂随货提供技术文件的内容应包括：产品名称及型号、出厂日期、特性及主要成分、适用范围及推荐掺量、总碱量、氯离子含量、安全防护提示、储存条件及有效期等。

8.4 贮存

减缩剂应存放在专用仓库或固定的场所妥善保管，以易于识别和便于检查、提货为原则。搬运时应轻拿轻放，防止破损。

File: data/raw_documents_1/JCT 2503-2018 用于水泥和混凝土中的镍铁渣粉.md
# JCT 2503-2018 用于水泥和混凝土中的镍铁渣粉

保留原始结构和内容，不得省略任何内容。

中华人民共和国建材行业标准  
JC/T 2503-2018  

用于水泥和混凝土中的镍铁渣粉  
Ferro-nickel slag powder used for cement and concrete  

2018-12-21 发布  
2019-07-01 实施  

中华人民共和国工业和信息化部 发布

保留原始结构和内容，不得省略任何内容。

JCT 2503-2019

# 前 言

本标准按照 GB/T 1.1-2009 给出的规则起草。

本标准由中国建筑材料联合会提出。

本标准由全国水泥标准化技术委员会 (SAC/TC 184) 归口。

本标准负责起草单位：山东海螺新型建材有限公司、中国建筑材料科学研究总院有限公司、广东省阳江市大地环保建材有限公司、中国建筑材料科学研究总院、福建海螺环保科技有限公司、广东广青金属科技有限公司。

本标准参加起草单位：北海诚钢矿业有限公司、福建海螺新型建材有限公司、北京工业大学、福州大学、福建金鼎水泥建设工程有限公司、江苏中联特水泥建材有限公司、福建省建工集团有限公司、中建集团福建工程有限公司、福建省建筑材料研究院、华润水泥技术(广西)有限公司、广东弘钢科技有限公司、广州金辉建材有限公司。

本标准主要起草人：王昕、文春军、巴明芳、陈波、刘俊、周永祥、黄浩强、夏秋林、陈尚明、郑旭、张金山、何从珍、李坚荣、张素萍、王剑峰、李浩远、甘永旺、方运全、吴清江、李勇、高忠英、鲁飞、汪绍亮、刘士红、陈军鹏、徐国宾、徐荣、林晓峰、潘亚宏、温培艳。

本标准为首次发布。

保留原始结构和内容，不要省略任何内容。

---

# 用于水泥和混凝土中的镍铁渣粉

## 1 范围

本标准规定了用于水泥和混凝土中镍铁渣粉的术语和定义、分类、组分和材料、技术要求、试验方法、检验规则、交货和验收以及运输和贮存等。  
本标准适用于用作水泥和混凝土中的镍铁渣粉。

## 2 规范性引用文件

下列文件对于本文件的应用是必不可少的。凡是注日期的引用文件，仅注日期的版本适用于本文件。凡是不注日期的引用文件，其最新版本（包括所有的修改单）适用于本文件。  
GB 175 通用硅酸盐水泥  
GB/T 176 水泥化学分析方法  
GB/T 208 水泥密度测定方法  
GB/T 750 水泥压蒸安定性试验方法  
GB/T 1346 水泥标准稠度用水量、凝结时间、安定性检验方法  
GB/T 2419 水泥胶砂强度检验方法  
GB/T 5483 天然石灰  
GB 6566 建筑材料放射性核素限量  
GB/T 8074 水泥比表面积测定方法 勃氏法  
GB/T 12573 水泥取样方法  
GB/T 17671 水泥胶砂强度检验方法(ISO法)  
GB/T 18046-2017 用于水泥、砂浆和混凝土中的粒化高炉矿渣粉  
GB/T 20748 水泥细度测定方法

## 3 术语和定义

下列术语和定义适用于本文件。

### 3.1 镍铁渣 ferro-nickel slag

工业生产镍铁合金时排出的熔融物经冷却得到的粒化炉渣称为镍铁渣。按生产工艺不同，分为电炉镍铁渣和高炉镍铁渣。

### 3.2 镍铁渣粉 ferro-nickel slag powder

镍铁渣，或与少量石膏、粉煤灰等混合后经一定细度的粉体称为镍铁渣粉。

## 4 分类

按活性指数不同，电炉镍铁渣粉分为D70级和D80级；高炉镍铁渣粉分为G80级、G90级和G100级。

JC/T 2503-2019  

5 组分和材料  

5.1 镀锌铁  

电炉镀锌铁 SiO₂ 和 Al₂O₃ 总量应不低于 50%；高炉镀锌铁 SiO₂、Al₂O₃ 及 CaO 总量应不低于 70%。  

5.2 石膏  

符合 GB/T 5483 中规定的 6 类或 7 类二类（含）以上的石膏或混合石膏。  

5.3 助磨剂  

符合 GB/T 26748 要求的助磨剂，用量不宜超过镀锌铁总质量的 0.5%。  

6 技术要求  

镀锌铁粉应符合表 1 的规定。  

| 项目    | 镀锌铁粉 | 电炉镀锌铁粉 | 高炉镀锌铁粉 | 石灰石粉 | 铝粉 | 硅粉 | 硅粉 | 硅粉 | 硅粉 | 硅粉 | 铝粉 | 硅粉 | 硅粉 | 硅粉 | 铝粉 | 铝粉 | 硅粉 | 硅粉 | 硅粉 | 电炉镀锌铁粉 | 电炉镀锌铁粉 | 电炉镀锌铁粉 | 高炉镀锌铁 | 高炉镀锌铁 | 高炉镀锌铁 | 电炉镀锌铁 | 电炉镀锌铁 | 电炉镀锌铁 |  
| --- | --- | --- | --- | --- | --- | --- | --- | --- | --- | ---| --- | --- | --- | --- | --- | --- | --- | --- | --- |  
| 密度/(g/cm³) | 2.85 | 2.85 | 2.85 | 2.85 | 2.90 | 2.90 | 2.90 | 2.90 | 2.85 | 2.85 | 2.85 | 2.80 | 2.80 | 2.80 | 2.80 | 2.85 | 2.85 | 2.85 | 2.75 | 2.75 | 2.75 | 2.75 | 2.70 | 2.70 | 2.70 | 2.70 | 2.75 | 2.75 | 2.75 | 2.65 | 2.65 | 2.65 | 2.65 | 2.70 | 2.70 | 2.70 | 2.65 | 2.65 | 2.65 | 2.60 | 2.60 | 2.60 | 2.60 | 2.65 | 2.65 | 2.65 | 2.55 | 2.55 | 2.55 | 2.55 | 2.60 | 2.60 | 2.60 | 2.55 | 2.55 | 2.55 | 2.50 | 2.50 | 2.50 | 2.50 | 2.55 | 2.55 | 2.55 | 2.45 | 2.45 | 2.45 | 2.45 | 2.50 | 2.50 | 2.50 | 2.45 | 2.45 | 2.45 | 2.40 | 2.40 | 2.40 | 2.40 | 2.45 | 2.45 | 2.45 | 2.35 | 2.35 | 2.35 | 2.35 | 2.40 | 2.40 | 2.40 | 2.35 | 2.35 | 2.35 | 2.30 | 2.30 | 2.30 | 2.30 | 2.35 | 2.35 | 2.35 | 2.25 | 2.25 | 2.25 | 2.25 | 2.30 | 2.30 | 2.30 | 2.25 | 2.25 | 2.25 | 2.20 | 2.20 | 2.20 | 2.20 | 2.25 | 2.25 | 2.25 | 2.15 | 2.15 | 2.15 | 2.15 | 2.20 | 2.20 | 2.20 | 2.15 | 2.15 | 2.15 | 2.10 | 2.10 | 2.10 | 2.10 | 2.15 | 2.15 | 2.15 | 2.05 | 2.05 | 2.05 | 2.05 | 2.10 | 2.10 | 2.10 | 2.05 | 2.05 | 2.05 | 2.00 | 2.00 | 2.00 | 2.00 | 2.05 | 2.05 | 2.05 | 2.95 | 2.95 | 2.95 | 2.95 | 2.00 | 2.00 | 2.00 | 2.95 | 2.95 | 2.95 | 2.90 | 2.90 | 2.90 | 2.95 | 2.95 | 2.95 | 2.85 | 2.85 | 2.85 | 2.95 | 2.95 | 2.95 | 2.80 | 2.80 | 2.80 | 2.95 | 2.95 | 2.95 | 2.70 | 2.70 | 2.70 | 2.95 | 2.95 | 2.95 | 2.65 | 2.65 | 2.65 | 2.95 | 2.95 | 2.95 | 2.60 | 2.60 | 2.60 | 2.95 | 2.95 | 2.95 | 2.55 | 2.55 | 2.55 | 2.95 | 2.95 | 2.95 | 2.50 | 2.50 | 2.50 | 2.95 | 2.95 | 2.95 | 2.45 | 2.45 | 2.45 | 2.95 | 2.95 | 2.95 | 2.40 | 2.40 | 2.40 | 2.95 | 2.95 | 2.95 | 2.35 | 2.35 | 2.35 | 2.95 | 2.95 | 2.95 | 2.30 | 2.30 | 2.30 | 2.95 | 2.95 | 2.95 | 2.25 | 2.25 | 2.25 | 2.95 | 2.95 | 2.95 | 2.20 | 2.20 | 2.20 | 2.95 | 2.95 | 2.95 | 2.15 | 2.15 | 2.15 | 2.95 | 2.95 | 2.95 | 2.10 | 2.10 | 2.10 | 2.95 | 2.95 | 2.95 | 2.05 | 2.05 | 2.05 | 2.90 | 2.90 | 2.90 | 2.05 | 2.05 | 2.05 | 2.80 | 2.80 | 2.80 | 2.90 | 2.90 | 2.90 | 2.75 | 2.75 | 2.75 | 2.90 | 2.90 | 2.90 | 2.70 | 2.70 | 2.70 | 2.90 | 2.90 | 2.90 | 2.65 | 2.65 | 2.65 | 2.90 | 2.90 | 2.90 | 2.60 | 2.60 | 2.60 | 2.90 | 2.90 | 2.90 | 2.55 | 2.55 | 2.55 | 2.90 | 2.90 | 2.90 | 2.45 | 2.45 | 2.45 | 2.90 | 2.90 | 2.90 | 2.40 | 2.40 | 2.40 | 2.90 | 2.90 | 2.90 | 2.35 | 2.35 | 2.35 | 2.90 | 2.90 | 2.90 | 2.30 | 2.30 | 2.30 | 2.90 | 2.90 | 2.90 | 2.25 | 2.25 | 2.25 | 2.90 | 2.90 | 2.90 | 2.20 | 2.20 | 2.20 | 2.90 | 2.90 | 2.90 | 2.15 | 2.15 | 2.15 | 2.90 | 2.90 | 2.90 | 2.10 | 2.10 | 2.10 | 2.90 | 2.90 | 2.90 | 2.00 | 2.00 | 2.00 | 2.90 | 2.90 | 2.90 | 2.80 | 2.80 | 2.80 | 2.

保留原始结构和内容，不得省略任何内容。

JCT 2503-2019

7.2 比表面积

按 GB/T 8074 进行。

7.3 烧失量、三氧化硫、氯离子、碱含量

按 GB/T 116 进行。

7.4 活性指数及流动度比

按附录 A 进行。

7.5 压蒸安定性

将铁渣粉与符合 A 级水泥按 3:7 混合均匀，并按 GB/T 1345 进行检测。

7.6 沸煮法安定性

将铁渣粉与符合 A 级水泥按 3:7 混合同匀，并按 GB/T 1345 进行检测。

7.7 含水量

按 GB/T 180 附录 B 进行。

7.8 放射性

按 GB 6566 进行。

8 检验规则

8.1 出厂检验

8.1.1 经确认检验

8.1.2 出厂检验项目

8.2 型式检验

型式检验包括第 6 章 1 条。有下列情况之一时，应进行型式检验：

a) 原料、工艺有较大改变时；

b) 新产品试制或产品长期停产后；

c) 出厂检验结果与上次型式检验结果有较大差异时；

d) 正常生产时，每年检验一次。

8.3 抽样和抽样

8.3.1 抽样

铁渣粉出厂前按同级别进行编号和取样，每一编号为一个取样单位。铁渣粉出厂编号按铁渣粉单线年生产能力规定为：

\[ -30 \times 10^7 \times 60 \times 10^7 \text{ t} \]，不超过 1 000 t 为一编号；

\[ -10 \times 10^7 \times 30 \times 10^7 \text{ t} \]，不超过 600 t 为一编号。


保留原始结构和内容，不得省略任何内容。

附录 A  
（规范性附录）  
镁铁渣活性指数及流动度比检测  

A.1 范围  

本附录规定了镁铁渣活性指数及流动度比检测方法。  

A.2 方法原理  

镁铁渣活性指数= 镁铁渣前水泥胶砂抗压强度比，镁铁渣流动度比为掺加镁铁渣前水泥胶砂流动度比。  

A.3 仪器设备和试剂  

符合GB/T 2419-2007要求。  

A.4 样品  

A.4.1 对比水泥  

符合GB 175-2007 42.5级硅酸盐水泥标准稠度用水量、7d抗压强度在35MPa~45MPa之间，28d抗压强度在60MPa~80MPa之间，比表面积在3000m²/g~4000m²/g之间，SO₃含量在2.3%~2.8%之间，碱含量在0.650%以内，SO₃含量小于0.05%。  

A.4.2 试验水泥样品  

由镁铁渣与对比水泥质量比3:7比例均匀制成水泥试样。  

A.5 试验方法  

A.5.1 水泥胶砂配比  

对比水泥胶砂和试验水泥胶砂配比。  

表A.1 水泥胶砂配比  

| 胶砂种类 | 对比水泥 | 镁铁渣粉 | 中国150标准砂 | 水 |  
|---|---|---|---|---|  
|    | 6    | 6    | 6    | 6    | 6    |  
| 对比水泥胶砂 | 400    | -    | 1200    | 225  |  
| 试验水泥胶砂 | 315    | 135    | 1350    | 225  |  

A.5.2 水泥胶砂搅拌程序

File: data/raw_documents_1/JCT 474-2008 砂浆、混凝土防水剂(2017).md
# JCT 474-2008 砂浆、混凝土防水剂(2017)

中华人民共和国建材行业标准 JC 474-2008 代替 JC 474-1999 砂浆、混凝土防水剂 water-repellent admixture for mortar and concrete 2008-06-16 发布 2008-12-01 实施 中华人民共和国国家发展和改革委员会 发布

JC 474—2008

前 言

本标准4.2条款(除凝结时间)和4.3条款(除泌水率和凝结时间差)为强制性的,其余为推荐性的。

本标准是对JC 474—1999《砂浆、混凝土防水剂》进行的修订。

本标准与JC 474—1999相比,主要差异在于:

——本标准表1内容参考EN 934—2:2001及JC 475—2004、JC 477—2005等标准对外加剂匀质性的规定,调整了匀质性能试验项目和性能指标;

——增加了对氯离子含量的测试,删除了“钢筋锈蚀”检测项目;

——调整了凝结时间试验方法,采用GB/T 1346规定的凝结时间测定仪。

本标准由中国建筑材料联合会提出。

本标准由全国水泥制品标准化技术委员会归口。

本标准负责起草单位:中国建筑材料科学研究总院。

本标准参加起草单位:上海市建筑科学研究院(集团)有限公司、中冶集团建筑研究总院、北京市建材质量监督检测站、南京水利科学研究院、北京城建研究院、天津市建筑科学研究院、交通部一航局四公司、镇江特密斯混凝土外加剂总厂、北京利力新技术开发公司、湛江外加剂厂、广州建筑室外加剂有限公司。

本标准主要起草人:田培、王玲、姚燕、张利俊、白杰、高春勇、林晖。

本标准委托中国建筑材料科学研究总院水泥科学与新型建筑材料研究所负责解释。

本标准所代替标准的历次版本发布情况为:

——JC 474—1992;

——JC 474—1999。

保留原始结构和内容，不得省略任何内容。

JC 474-2008

# 砂浆、混凝土防水剂

## 1 范围

本标准规定了砂浆、混凝土防水剂的术语和定义、要求、试验方法、检验规则、产品说明书、包装、出厂、运输和贮存。

本标准适用于砂浆和混凝土防水剂。

## 2 规范性引用文件

下列文件中的条款通过本标准的引用而成为本标准的条款。凡是注日期的引用文件，其随后所有的修改单(不包括勘误的内容)或修订版均不适用于本标准，然而，鼓励根据本标准达成协议的各方研究是否可使用这些文件的最新版本。凡是不注日期的引用文件，其最新版本适用于本标准。

GB/T 176 水泥化学分析方法 (eqv ISO 680:1990)  
GB 178 水泥强度试验用标准砂  
GB/T 1346 水泥标准稠度用水量、凝结时间、安定性检验方法 (eqv ISO 9597:1980)  
GB/T 2419 水泥胶砂流动度测定方法  
GB/T 8075 混凝土外加剂定义、分类、命名与术语  
GB 8076 混凝土外加剂  
GB/T 8077 混凝土外加剂匀质性试验方法  
GBJ 82 普通混凝土长期性能及耐久性试验方法  
JC 475-2004 混凝土防冻剂  
JGJ 70-1990 建筑砂浆基本性能试验方法  

## 3 术语和定义

GB/T 8075 确定的术语及下列术语和定义适用于本标准。

### 3.1 砂浆、混凝土防水剂

water-repellent admixture for mortar and concrete  
能降低砂浆、混凝土在静水压力下的透水性的外加剂。

### 3.2 基准混凝土 (砂浆) reference concrete (mortar)

按照本标准规定的试验方法配制的不掺防水剂的混凝土 (砂浆)。

### 3.3 受检混凝土 (砂浆) test concrete (mortar)

按照本标准规定的试验方法配制的掺防水剂的混凝土 (砂浆)。

## 4 要求

### 4.1 防水剂匀质性指标

匀质性指标应符合表 1 的要求。

JC 474-2008

表 1 匀质性指标

\[\begin{array}{|c|c|c|}
\hline
\text{试验项目} & \text{指标} & \text{粉状} \\
\hline
\text{密度} / \text{g/cm}^3 & D>1.1 \text{时,要求为} D \pm 0.03 & \text{—} \\
& D \leq 1.1 \text{时,要求为} D \pm 0.02 & \\
& D \text{是生产厂提供的密度值} & \\
\hline
\text{氯离子含量} / \% & 应小于生产厂最大控制值 & 应小于生产厂最大控制值 \\
\hline
\text{总碱量} / \% & 应小于生产厂最大控制值 & 应小于生产厂最大控值 \\
\hline
\text{细度} / \% & — & 0.315 \text{mm 筛筛余应小于} 15\% \\
\hline
\text{含水率} / \% & — & W \geq 5\% \text{时,} 0.90 \text{W} \leq X < 1.10 \text{W}; \\
& & W < 5\% \text{时,} 0.80 \text{W} \leq X < 1.20 \text{W} \\
& & W \text{是生产厂提供的含水率(质量\%)}, \\
& & X \text{是测试的含水率(质量\%)} \\
\hline
\text{固体含量} / \% & S \geq 20\% \text{时,} 0.95 \text{S} \leq X < 1.05 \text{S}; \\
& & S < 20\% \text{时,} 0.90 \text{S} \leq X < 1.10 \text{S} \\
& & S \text{是生产厂提供的固体含量(质量\%)}, \\
& & X \text{是测试的固体含量(质量\%)} \\
\hline
\end{array}\]

注:生产厂应在产品说明书中明示产品匀质性指标的控制值。

4.2 受检砂浆的性能指标

受检砂浆的性能应符合表 2 的要求。

表 2 受检砂浆的性能

\[\begin{array}{|c|c|c|c|}
\hline
\text{试验项目} & \text{性能指标} & \text{一等品} & \text{合格品} \\
\hline
\text{安定性} & \text{合格} & \text{合格} \\
\hline
\text{凝结时间} & \text{初凝/min} \geq & 45 & 45 \\
& \text{终凝/h} \leq & 10 & 10 \\
\hline
\text{抗压强度比} / \% \geq & 7 \text{d} & 100 & 85 \\
& 28 \text{d} & 90 & 80 \\
\hline
\text{透水压力比} / \% \geq & 300 & 200 \\
\hline
\text{吸水量比} (48 \text{h}) / \% \leq & 65 & 75 \\
\hline
\text{收缩率比} (28 \text{d}) / \% \leq & 125 & 135 \\
\hline
\end{array}\]

注:安定性和凝结时间为受检砂浆的试验结果,其他项目数据均为受检砂浆与基准砂浆的比值。

2

JC 474—2008

4.3 受检混凝土的性能指标 受检混凝土的性能应符合表3的规定。

表3 受检混凝土的性能

\[\begin{array}{|c|c|c|c|}
\hline
\text{试验项目} & \text{性能指标} & \text{一等品} & \text{合格品} \\
\hline
\text{安定性} & \text{合格} & \text{合格} \\
\hline
\text{泌水率比/\%} & \leq 50 & 70 \\
\hline
\text{凝结时间差/min} & \text{初凝} & \leq 90 & \leq 90 \\
\hline
\text{抗压强度比/\%} & \geq 3d & 100 & 90 \\
\hline
\text{抗压强度比/\%} & \geq 7d & 110 & 100 \\
\hline
\text{抗压强度比/\%} & \geq 28d & 100 & 90 \\
\hline
\text{渗透高度比/\%} & \leq 30 & 40 \\
\hline
\text{吸水率比(48h)/\%} & \leq 65 & 75 \\
\hline
\text{收缩率比(28d)/\%} & \leq 125 & 135 \\
\hline
\text{注: 安定性为受检净浆的试验结果,凝结时间差为受检混凝土与基准混凝土的差值,表中其他数据为受检混凝土与基准混凝土的比值。} & & \\
\hline
\text{“—”表示提前} & & \\
\hline
\end{array}\]

5 试验方法

5.1 匀质性

5.1.1 含水率的测定方法见JC 475—2004中附录A。矿物掺和料匀水剂的碱含量按GB/T 176规定进行。

5.1.2 其他性能按GB/T 8077规定的方法进行匀质性项目试验。

5.1.3 氯离子含量和碱含量测定值应在有关技术文件中明示,使用户选用。

5.2 受检砂浆的性能

5.2.1 材料和配合比

5.2.1.1 水泥应为符合GB 8076—1997中附录A规定的水泥,砂应为符合GB 178规定的标准砂。

5.2.1.2 水泥与标准砂的质量比为1:3,用水量根据各项试验要求确定。

5.2.1.3 防水剂掺量采用生产厂家的推荐掺量。

5.2.2 搅拌、成型和养护

5.2.2.1 采用机械搅拌或人工搅拌。粉状防水剂掺入水泥中,液体或膏状防水剂掺入拌合水中。先将干物料干拌至均匀后,再加入拌合水搅拌均匀。

5.2.2.2 在(20±3)℃环境温度下成型,采用混凝土振动台振动15s。然后静停(24±2)h脱模。如果是缓凝型产品,需要时可适当延长脱模时间。随后将试件在(20±2)℃,相对湿度大于95%的条件下养护至龄期。

5.2.3 试验项目和数量 试验项目和数量见表4。

JC 474-2008

表 4 砂浆试验项目及数量

\[\begin{array}{|c|c|c|c|c|}
\hline
\text{试验项目} & \text{试验类别} & \text{试验所需试件数量} & \text{每批取样数} & \text{基准砂浆取样数} & \text{受检砂浆取样数} \\
\hline
\text{安定性} & \text{净浆} & 3 & 1 \text{次} & 0 & 1 \text{个} \\
\hline
\text{凝结时间} & \text{净浆} &  & 1 \text{次} & 0 & 1 \text{个} \\ 
\hline
\text{抗压强度比} & \text{硬化砂浆} &  & 6 \text{块} & 12 \text{块} & 12 \text{块} \\
\hline
\text{吸水率比(48h)} & \text{硬化砂浆} & 3 &  & 6 \text{块} & 6 \text{块} \\
\hline
\text{透水压力比} & \text{硬化砂浆} &  & 2 \text{块} & 6 \text{块} & 6 \text{块} \\
\hline 
\text{收缩率比(28d)} & \text{硬化砂浆} &  & 1 \text{块} & 3 \text{块} & 3 \text{块} \\
\hline
\end{array}\]

5.2.4 净浆安定性和凝结时间 按照 GB/T 1346 规定进行试验。

5.2.5 抗压强度比

5.2.5.1 试验步骤 按照 GB/T 2419 确定基准砂浆和受检砂浆的用水量,水泥与砂的比例为 1:3,将二者流动度均控制在(140±5)mm。试验共进行 3 次,每次用有底试模成型 70.7 mm×70.7 mm×70.7 mm 的基准和受检试件各两组,每组六块,两组试件分别养护至 7 d,28 d,测定抗压强度。

5.2.5.2 结果计算 砂浆试件的抗压强度按式(1)计算:

\[f_m = \frac{P_m}{A_m} \quad (1)\]

式中: \( f_m \) ——受检砂浆或基准砂浆 7 d 或 28 d 的抗压强度,单位为兆帕(MPa); \( P_m \) ——破坏荷载,单位为牛顿(N); \( A_m \) ——试件的受压面积,单位为平方毫米(mm²)。 抗压强度比按式(2)计算:

\[R_{fm} = \frac{f_m}{f_{rm}} \times 100 \quad (2)\]

式中: \( R_{fm} \) ——砂浆的 7 d 或 28 d 抗压强度比,用百分比表示(%); \( f_{rm} \) ——不同龄期(7 d 或 28 d)的受检砂浆的抗压强度,单位为兆帕(MPa); \( f_{rm} \) ——不同龄期(7 d 或 28 d 的基准砂浆的抗压强度,单位为兆帕(MPa)。

5.2.6 透水压力比

5.2.6.1 试验步骤 按 GB/T 2419 确定基准砂浆和受检砂浆的用水量,二者保持相同的流动度,并以基准砂浆在 0.3 MPa~0.4 MPa 压力下透水为准,确定水灰比。用上口直径 70 mm,下口直径 80 mm,高 30 mm 的截头圆锥形金属试模成型基准和受检试件,成型后用塑料布将试件盖好静停。脱模后放入(20±2)℃的水中养护至 7 d,取出待表面干燥后,用密封材料密封装入渗透仪中进行透水试验。水压从 0.2 MPa 开始,恒压 2 h,增至 0.3 MPa,以后每隔 1 h 增加水压 0.1 MPa。当六个试件中有三个试件端面呈现渗水现象时,即可停止试验,记下当时的水压值。若加压至 1.5 MPa,恒压 1 h 还未透水,应停止养护。砂浆透水压力为每组六个试件中四个未出现渗水时的最大水压力。

5.2.6.2 结果计算 透水压力比按式(3)计算,精确至 1%。

JC 474—2008

\[ R_{p} = \frac{P_{r}}{P_{r m}} \times 100 \] ...... (3)

式中：

\[ R_{p} \] ——受检砂浆与基准砂浆透水压力比,用百分比表示(%)；  
\[ P_{r} \] ——受检砂浆的透水压力,单位为兆帕(MPa)；  
\[ P_{r m} \] ——基准砂浆的透水压力,单位为兆帕(MPa)。  

5.2.7 吸水量比(48 h)  
5.2.7.1 试验步骤  
按照抗压强度试件的成型和养护方法成型基准和受检试件。养护28 d后,取出试件,在75℃～80℃温度下烘干(48±0.5) h后称量,然后将试件放入水槽。试件的成型面朝下放置,下部用两根210 mm的钢筋垫起,试件浸入水中的高度为35 mm。要经常加水,并在水槽上要求的水面高度处开溢水孔,以保持水面恒定。水槽应加盖,放在温度为(20±3)℃,相对湿度80%以上的恒温室中,试件表面不得有结露或水滴。然后在(48±0.5) h时取出,用挤干的湿布擦去表面的水,称量并记录。称量采用感量1 g,最大称量范围为1000 g的天平。  

5.2.7.2 结果计算  
吸水量按式(4)计算：  
\[ W_{m} = M_{m1} - M_{m0} \] ...... (4)

式中：  
\[ W_{m} \] ——砂浆试件的吸水量,单位为克(g)；  
\[ M_{m1} \] ——砂浆试件吸水后质量,单位为克(g)；  
\[ M_{m0} \] ——砂浆试件干燥后质量,单位为克(g)。  
结果以六块试件的平均值表示,精确至1 g。吸水量比按式(5)计算,精确至1%：  
\[ R_{w m} = \frac{W_{r}}{W_{r m}} \times 100 \] ...... (5)

式中：  
\[ R_{w m} \] ——受检砂浆与基准砂浆吸水量比,用百分比表示(%)；  
\[ W_{r} \] ——受检砂浆的吸水量,单位为克(g)；  
\[ W_{r m} \] ——基准砂浆的吸水量,单位为克(g)。  

5.2.8 收缩率比(28 d)  
5.2.8.1 试验步骤  
按照5.2.5.1确定的配比,JGJ 70试验方法测定基准和受检砂浆试件的收缩值,测定龄期为28 d。  

5.2.8.2 结果计算  
收缩率比按式(6)计算,精确至1%：  
\[ R_{c m} = \frac{\varepsilon_{r m}}{\varepsilon_{r m}} \times 100 \] ...... (6)

式中：  
\[ R_{c m} \] ——受检砂浆与基准砂浆28 d收缩率之比,用百分比表示(%)；  
\[ \varepsilon_{r m} \] ——受检砂浆的收缩率,用百分比表示(%)；  
\[ \varepsilon_{r m} \] ——基准砂浆的收缩率,用百分比表示(%)。  

5.3 受检混凝土的性能  
5.3.1 材料和配比  
试验用各种原材料应符合GB 8076规定。防水剂掺量为生产厂的推荐掺量。基准混凝土与受检混凝土的配合比设计,搅拌应符合GB 8076规定,但混凝土坍落度可以选择(80±10) mm或者(180±10) mm。当采用(180±10) mm坍落度的混凝土时,砂率宜为38%～42%。

JC 474-2008

5.3.2 试验项目和数量 试验项目和数量见表5。

表5 混凝土试验项目及数量

\[\begin{array}{|c|c|c|c|c|}
\hline
试验项目 & 试验类别 & 试验所需试件数量 &  &  \\
\hline
 &  & 混凝土拌合次数 & 每拌取样数 & 基准混凝土取样数 & 受检混凝土取样数 \\
\hline
安定性 & 净浆 & 3 & 1个 & 0 & 3个 \\
\hline
泌水率比 & 新拌混凝土 &  & 1次 & 3次 & 3次 \\
\hline
凝结时间差 & 新拌混凝土 &  & 1次 & 3次 & 3次  \\
\hline
抗压强度比 & 硬化混凝土 &  & 6块 & 18块 & 18块 \\
\hline
渗透高度比 & 硬化混凝土 &  & 2块 & 6块 & 6块 \\
\hline
吸水量比 & 硬化混凝土 &  & 1块 & 3块 & 3块 \\
\hline
收缩率比 & 硬化混凝土 &  & 1块 & 3块 & 3块  \\
\hline
\end{array}\]

5.3.3 安定性 净浆安定性按GB/T 1346规定进行试验。 5.3.4 泌水率比凝结时间差、收缩比和抗压强度比 按照GB 8070规定进行试验。 5.3.5 渗透高度比 5.3.5.1 试验步骤 渗透高度比试验的混凝土一律采用坍落度为(180±10)mm的配合比。参照GB 82规定的抗渗性能试验方法，但初始压力为0.4MPa。若基准混凝土在1.2MPa以下的某个压力水头，则受检混凝土也加到这个压力，并保持相同时间，然后剪开，在底边均匀取10点，测定平均渗透深度。若基准混凝土与受检混凝土在1.2MPa时都未透水，则停止开压，剪开，如上所述测定平均渗透深度。 5.3.5.2 结果计算 渗透高度比按式(7)计算，精确至1%：

\[R_{k} = \frac{H_{k}}{H_{r}} \times 100 \quad (7)\]

式中： \( R_{k} \)——受检混凝土与基准混凝土渗透高度之比，用百分比表示(%)； \( H_{k} \)——受检混凝土的渗透高度，单位为毫米(mm)； \( H_{r} \)——基准混凝土的渗透高度，单位为毫米(mm)。

5.3.6 吸水量比 5.3.6.1 试验步骤 按照抗压强度试件的成型和养护方法成型基准和受检试件。养护28d后取出在75℃~80℃温度下烘(48±0.5)h后称量，然后将试件放入水槽中。试件的成型面朝下放置，下部用两根Ø10mm的钢筋垫起，试件浸入水中的高度为50mm。要经常加水，并在水槽上要求的水面高度处开溢水孔，以保持水面恒定。水槽应加盖，放在温度为(20±3)℃、相对湿度80%以上的恒温室中，试件表面不得有结露或水滴。在(48±0.5)h时取出，用折干的湿布擦去表面的水，称量并记录。称量采用感量1g，最大称量范围为5000g的天平。 5.3.6.2 结果计算 混凝土试件的吸水量按式(8)计算：

JC 474—2008

\[ W_e = M_{e1} - M_{e0} \] ...... (8)

式中：

\( W_e \) ——混凝土试件的吸水量，单位为克(g)；
\( M_{e1} \) ——混凝土试件吸水后质量，单位为克(g)；
\( M_{e0} \) ——混凝土试件干燥后质量，单位为克(g)。

结果以三块试件的平均值表示，精确至1g。吸水量比按公式(9)计算，精确至1%：

\[ R_{w_e} = \frac{W_{e}}{W_{e0}} \times 100 \] ...... (9)

式中：

\( R_{w_e} \) ——受检混凝土与基准混凝土吸水量之比，用百分比表示(%)；
\( W_{e} \) ——受检混凝土的吸水量，单位为克(g)；
\( W_{e0} \) ——基准混凝土的吸水量，单位为克(g)。

6 检验规则

6.1 检验分类

6.1.1 检验分为出厂检验和型式检验两种。

6.1.2 出厂检验项目包括4.1规定的项目。

6.1.3 型式检验项目包括第4章全部性能指标。有下列情况之一时，应进行型式检验：
a) 新产品或老产品转厂生产的试制定型鉴定；
b) 正式生产后，如材料、工艺有较大改变，可能影响产品性能时；
c) 正常生产时，一年至少进行一次检验；
d) 产品长期停产后，恢复生产时；
e) 出厂检验结果与上次型式检验有较大差异时；
f) 国家质量监督机构提出进行型式检验要求时。

6.2 组批与抽样

6.2.1 试样分点样和混合样。点样是在一次生产的产品中所得的试样，混合样是三个或更多点样等量均匀混合而取得的试样。

6.2.2 生产厂应根据产量和生产设备条件，将产品分批编号。年产不小于500t的每50t为一批；年产500t以下的每30t为一批；不足50t或者30t的，也按照一个批量计。同一批号的产品必须混合均匀。

6.2.3 每一批取样量不少于0.2t水泥所需用的外加剂量。

6.2.4 每一批取样应充分混合均匀，分为两份，其中一份按照本标准表1规定的方法与项目进行试验。另一份密封保存半年，以备有疑问时，提交国家指定的检验机构进行复验或仲裁。

6.3 判定规则

6.3.1 出厂检验判定

型式检验报告在有效期内，且出厂检验结果符合表1的技术要求，可判定出厂检验合格。

6.3.2 型式检验判定

砂浆防水剂各项性能指标符合本标准表1和表2中硬化砂浆的技术要求，可判定为相应等级的产品。混凝土防水剂各项性能指标符合本标准表1和表3中硬化混凝土的技术要求，可判定为相应等级的产品。如不符合上述要求时，则判该批号防水剂不合格。

7 产品说明书、包装、出厂、运输和贮存

7.1 产品说明书

产品出厂时应提供产品说明书，产品说明书应包括下列内容：

JC 474-2008

a) 生产厂名称； b) 产品名称及等级； c) 适用范围； d) 推荐参数； e) 产品的可焊性指标； f) 有无毒性； g) 易燃状况、贮存条件及有效期； h) 使用方法和注意事项等。

7.2 包装 粉状防水剂应采用有塑料袋材里的编织袋包装，每袋净质量（25±0.5）kg 或（50±1）kg。液体防水剂应采用塑料桶、金属桶包装或用槽车运输。产品也可根据用户要求进行包装。所有包装容器上均应在明显位置注明以下内容：产品名称和质量等级、型号、产品执行标准、商标、净质量或体积（包括含量或浓度）、生产厂家、有效期限。生产日期和出厂编号应注产品合格证中予以说明。

7.3 出厂 凡有下列情况之一者，不得出厂：技术资料（产品说明书、合格证、检验报告）不全、包装不符、质量不足、产品受潮变质，以及超过有效期限。

7.4 运输和贮存 防水剂应存放在专用仓库或固定的场所妥善保管，以易于识别和便于检查、提货为原则。搬运时应轻拿轻放，防止破损，运输时避免受潮。

中华人民共和国建材行业标准 砂浆、混凝土防水剂 JC 474-2008 中国建材工业出版社出版 建筑材料工业技术监督研究中心 (原国家建筑材料工业局标准化研究所)发行 新华书店北京发行所发行 各地新华书店经销 地矿经研院印刷厂印刷 版权所有 不得翻印 开本 880×1230 1/16 印张 1 字数 21 千字 2008 年 11 月第一版 2008 年 11 月第一次印刷 印数 1-600 书号：1580227·211 编号：0572 网址：www.standardcnjc.com 电话：(010)51164708 地址：北京朝阳区管庄东里建材大院北楼 邮编：100024 本标准如出现印装质量问题，由发行部负责调换。

File: data/raw_documents_1/JGJ 55-2011 普通混凝土配合比设计规程.md
# JGJ 55-2011 普通混凝土配合比设计规程

The work is not modified and the copyright remains with the original creator.

中华人民共和国住房和城乡建设部 公 告 第991号 关于发布行业标准《普通混凝土配合比设计规程》的公告 现批准《普通混凝土配合比设计规程》为行业标准，编号为JGJ55-2011，自2011年12月1日起实施。其中第6.2.5条为强制性条文，必须严格执行。原行业标准《普通混凝土配合比设计规程》JGJ55-2000同时废止。 本规程由我部标准定额研究所组织中国建筑工业出版社出版发行。 中华人民共和国住房和城乡建设部 2011年4月22日 标准分享网 www.bzfxw.com 免费下载

前 言

根据原建设部《关于印发〈2005 年度工程建设标准规范制 订、修订计划（第一批）〉的通知》（建标〔2005〕84 号）的要 求，编制组经广泛调查研究，认真总结实践经验，参考有关国际 标准和国外先进标准，并在广泛征求意见的基础上，修订了本 规程。

本规程的主要技术内容是：1. 总则；2. 术语和符号；3. 基 本规定；4. 混凝土配制强度的确定；5. 混凝土配合比计算； 6. 混凝土配合比的试配、调整与确定；7. 有特殊要求的混 凝土。

本次修订的主要技术内容是：1. 与 2000 年以后颁布的相关 标准规范进行了协调；2. 增加并突出了混凝土耐久性的规定； 3. 修订了普通混凝土试配强度的计算公式和强度标准差；4. 修 订了混凝土水胶比计算公式中的胶砂强度取值以及回归系数 \(\alpha_1\) 和 \(\alpha_2\)；5. 增加了高强混凝土试配强度的计算公式；6. 增加了高强 混凝土水胶比、胶凝材料用量和砂率推荐表。

本规程中以黑体字标志的条文为强制性条文，必须严格 执行。

本规程由住房和城乡建设部负责管理和对强制性条文的解 释，由中国建筑科学研究院负责具体技术内容的解释。执行过程 中如有意见或建议，请寄送中国建筑科学研究院（普通混凝土配 合比设计规程）管理组（地址：北京市北三环东路 30 号，邮政 编码：100013）。

本规程主编单位：中国建筑科学研究院 本规程参编单位：北京建工集团有限责任公司 中国建筑材料科学研究总院

4




重庆市建筑科学研究院
辽宁省建设科学研究院
贵州中建建筑科研设计院有限公司
云南建工混凝土有限公司
甘肃土木工程科学研究院
广东省建筑科学研究院
宁波金鑫商品混凝土有限公司
深圳大学土木工程学院
黑龙江省寒地建筑科学研究院
中南大学土木建筑学院
沈阳飞耀技术咨询有限公司
深圳市富通混凝土有限公司
山东省建筑科学研究院
天津港保税区航保商品砼供应有限
公司
山西四建集团有限公司
河北麒麟建筑科技发展有限公司
建研建材有限公司
金华市建筑科学研究所有限公司
西麦斯（天津）有限公司
天津津贝尔建筑工程试验检测技术有
限公司
延边朝鲜族自治州建设工程质量检测
中心
四川省建筑科学研究院
中国水利水电第三工程局有限公司
张家口市建设工程质量检测中心
北京城建亚泰建设工程有限公司
本规程主要起草人员：丁 威 冷发光 艾永祥 赵顺增
韦庆东 肖保怀 王 元 张秀芳
5

本规范主要审查人员：石云兴 郝挺宇 罗保恒 闻德荣 蔡亚宁 朋改非 封孝信 王军 李耀英 高金枝

钟安鑫 李章建 王惠玲 王新祥 陆士强 周永祥 田冠飞 丁 铸 朱广祥 胡晓波 刘良季 吴义明 王文奎 张 锋 刘雅晋 侯翠敏 季 宏 齐广华 尚静媛 谢凯军 姜 博 王鹏禹 毛海勇 刘 源 戴会生 李路明 费 恺 何更新 纪宪坤 王 晶

钟安鑫 李章建 王惠玲 王新祥 陆士 强 周永祥 田冠飞 丁 铸 朱广祥 胡 晓波 刘良季 吴义明 王文奎 张 锋 刘 雅晋 侯 翠敏 季 宏 齐广华 尚静媛 谢凯军 美 博 王鹏禹 毛海勇 刘 源 戴会生 李晓明 费 恺 何更新 纪宪坤 王 晶

本规范主要审查人员：石云兴 郝挺宇 罗保恒 闻 德荣 蔡亚宁 朋改非 封孝信 王 军 李耀英 高金枝

钟安鑫 李章建 王 惠玲 王新祥 陆士强 周永祥 田冠飞 于 铸 朱广祥 胡晓波 刘良季 吴义明 王 文奎 张 锋 刘雅晋 侯翠敏 季 宏 齐 广华 尚静媛 谢凯军 姜 博 王鹏禹 王海勇 刘 源 戴会生 李晓明 费 恺 何 更新 纪宪坤 王 晶

钟安鑫 李章建 王 惠玲 王新祥 陆 士强 周永祥 田冠飞 丁 铸 朱广祥 刘晓波 刘良季 吴义明 王 文奎 张 锋刘雅晋 侯翠敏 季 宏 齐广华 尚静媛谢凯军 姜 博 王鹏禹 毛海勇 刘 源戴会生 李晓明 费 恺 何更新 纪宪坤 王晶

钟安鑫 李章建 王 惠玲 王新祥 陈士强 周永祥 田冠飞 丁 铸 朱广祥 吴晓波 刘良季 吴义明 王 文奎 张 锋

钟安鑫 李章建 王 惠玲 王新祥 陈 士强 周永祥 田冠飞 丁 铸 朱广祥

钟安鑫 李章建 王 惠玲 王新祥 陈土强 周永祥 田冠飞 丁 铸 朱广祥 吴 晓波 刘良季 吴义明 王 文奎 张 锋

2 术语和符号 2.1 术语 2.1.1 普通混凝土 ordinary concrete 干表观密度为 \(2000kg/m^3 \sim 2800kg/m^3\) 的混凝土。 2.1.2 干硬性混凝土 stiff concrete 拌合物坍落度小于 \(10mm\) 且须用维勃稠度（s）表示其稠度的混凝土。 2.1.3 塑性混凝土 plastic concrete 拌合物坍落度为 \(10mm \sim 90mm\) 的混凝土。 2.1.4 流动性混凝土 flowing concrete 拌合物坍落度为 \(100mm \sim 150mm\) 的混凝土。 2.1.5 大流动性混凝土 high flowing concrete 拌合物坍落度不低于 \(160mm\) 的混凝土。 2.1.6 抗渗混凝土 impermeable concrete 抗渗等级不低于 \(P6\) 的混凝土。 2.1.7 抗冻混凝土 frost-resistant concrete 抗冻等级不低于 \(F50\) 的混凝土。 2.1.8 高强混凝土 high strength concrete 强度等级不低于 \(C60\) 的混凝土。 2.1.9 泵送混凝土 pumped concrete 可在施工现场通过压力泵及输送管道进行浇筑的混凝土。 2.1.10 大体积混凝土 mass concrete 体积较大的，可能由胶凝材料水化热引起的温度应力导致有害裂缝的结构混凝土。 2.1.11 胶凝材料 binder 混凝土中水泥和活性矿物掺合料的总称。

2.1.12 胶凝材料用量 binder content 每立方米混凝土中水泥用量和活性矿物掺合料用量之和。 2.1.13 水胶比 water-binder ratio 混凝土中用水量与胶凝材料用量的质量比。 2.1.14 矿物掺合料掺量 percentage of mineral admixture 混凝土中矿物掺合料用量占胶凝材料用量的质量百分比。 2.1.15 外加剂掺量 percentage of chemical admixture 混凝土中外加剂用量相对于胶凝材料用量的质量百分比。

2.2 符号 2.2.1 胶凝材料 28d 胶砂抗压强度实测值(MPa); \(f_{cu}\)——水泥 28d 胶砂抗压强度(MPa); \(f_{ce}\)——水泥强度等级(MPa); \(f_{ce0}\)——混凝土配制强度(MPa); \(f_{cu0}\)——第 i 组的试件强度(MPa); \(f_{cu,k}\)——混凝土立方体抗压强度标准值(MPa); \(m_c\)——每立方米混凝土的外加剂用量(kg/m³); \(m_{g0}\)——计算配合比每立方米混凝土的外加剂用量(kg/m³); \(m_b\)——每立方米混凝土的胶凝材料用量(kg/m³); \(m_{b0}\)——计算配合比每立方米混凝土的胶凝材料用量(kg/m³); \(m_c\)——每立方米混凝土的水泥用量(kg/m³); \(m_{g0}\)——计算配合比每立方米混凝土的水泥用量(kg/m³); \(m_{g}\)——每立方米混凝土拌合物的假定质量(kg/m³); \(m_{f}\)——每立方米混凝土的矿物掺合料用量(kg/m³); \(m_{f0}\)——计算配合比每立方米混凝土的矿物掺合料用量(kg/m³); \(m_{f}\)——每立方米混凝土的粗骨料用量(kg/m³); \(m_{g}\)——每立方米混凝土的粗骨料用量(kg/m³); \(m_{f}\)——每立方米混凝土的细骨料用量(kg/m³); \(m_{g0}\)——计算配合比每立方米混凝土的细骨料用量(kg/m³); \(m_{g}\)——每立方米混凝土的细骨料用量(kg/m³); \(m_{f0}\)——计算配合比每立方米混凝士的细骨料用量(kg/m³); \(m_{f}\)——每立方米混凝土的细集料用量(kg/m³); \(m_{g0}\)——计算配合比每立方米混凝士的细骨料用量(kg/m³);

2.2.2 拌合物 2.2.2.1 胶凝材料 28d 胶砂抗压强度实测 值(MPa); \(f_{cu}\)——水泥 28d 胶砂抗压 强度(MPa); \(f_{ce}\)——水泥强度等级(MPa); \(f_{cu0}\)——混凝土配制强度(MPa); \(f_{cu,k}\)——第 i 组的试件强度(MPa); \(f_{cu,k}\)——混 凝土立方体抗压强度标准值(MPa); \(m_c\)——每立方米混凝土的外 加剂用量(kg/m³); \(m_{g0}\)——计算配合比每立方 米混凝土的外加剂用量(kg/m³); \(m_{g}\)——每立方米混凝土的胶凝材料用量(kg/m³); \(m_{b0}——计算配合比每立方米混凝土的胶凝材料用量(kg/m³); \(m_{b}\)——每立方米混凝土的水泥用量(kg/m³); \(m_{f0}\)——计算配合比每立方米混凝土的水泥用量(kg/m³); \(m_f\)——每立方米混凝土的细骨料用量(kg/m³); \(m_{f0}——计算配合比每立方米混凝土的细骨料用量(kg/m³); \(m_f\)——每立方米混凝土的细骨料用量 (kg/m³); \(m_{g0}\)——计算配合比每立方米混凝土的细 骨料用量(kg/m³); \(m_{g}\)——每立方米混凝土的细 骨料用量(kg/m³); \(m_{f0}\)——计算配合比每立方 米混凝土的细骨料用量(kg/m³); \(m_{f}\)——每立方米混凝土 的细骨料用量(kg/m³); \(m_{g0}\)——计算配合 比每立方米混凝土的细骨料用量(kg/m³); \(m_{g}\) ——每立方米混凝土的细骨料用量(kg/m³); \(m_{f0}\) ——计算配合比每立方米混凝土的细骨料用量(kg/m³); \(m_{f}\)——每立方米混凝士的细骨料用量(kg/m³); \(m_{g0}\)——计算配合比例每立方米混凝土的细骨料用量(kg/m³); \(m_{g}\)—— 每立方米混凝土的细骨料用量(kg/m³); \(m_{f0}\) 计算配合比每立方米混凝土的细骨料用量(kg/m³); \(m_{b}\)——每立方米混凝土的粗骨料用量(kg/m³); \(m_{f0}\)——计算配合比每 立方米混凝土的细骨料用量(kg/m³); \(m_{f}\)——每立方 米混凝土的细骨料用量(kg/m³); \(m_{g0}\)——计算 配合比每立方米混凝土的细骨料用量(kg/m³); \(m_{g0}\) ——每立方米混凝土的细骨料用量(kg/m³); \(m_{f}\)—— 每立方米混凝土的细骨料用量(kg/m³); \(m_{g0}\) 计算配合比每立方米混凝土的细骨料用量(kg/m³);

m_w——每立方米混凝土的用水量(kg/m³); 
m_{w0}——计算配合比每立方米混凝土的用水量(kg/m³); 
m_{w0}'——未掺外加剂时推定的满足实际坍落度要求的每立方米混凝土用水量(kg/m³); 
n——试件组数，n值应大于或者等于30; 
P_i——6个试件中不少于4个未出现渗水时的最大水压值(MPa); 
P——设计要求的抗渗等级值; 
W/B——混凝土水胶比; 
α——混凝土的含气量百分数; 
α_s、α_b——混凝土水胶比计算公式中的回归系数; 
β——外加剂的减水率(%); 
β_1——外加剂的掺量(%); 
β_2——矿物掺合料的掺量(%); 
β_3——砂率(%); 
γ_c——水泥强度等级值的富余系数; 
γ_f——粉煤灰影响系数; 
γ_s——粒化高炉矿渣粉影响系数; 
δ——混凝土配合比校正系数; 
ρ_c——水泥密度(kg/m³); 
ρ_{ce}——混凝土拌合物表观密度计算值(kg/m³); 
ρ_{ct}——混凝土拌合物表观密度实测值(kg/m³); 
ρ_f——矿物掺合料密度(kg/m³); 
ρ_g——粗骨料的表观密度(kg/m³); 
ρ_p——细骨料的表观密度(kg/m³); 
ρ_w——水的密度(kg/m³); 
σ——混凝土强度标准差(MPa)。 

3 基本规定 

3.0.1 混凝土配合比设计应满足混凝土配制强度及其他力学性能、拌合物性能、长期性能和耐久性能的设计要求。混凝土拌合物性能、力学性能、长期性能和耐久性能的试验方法应分别符合现行国家标准《普通混凝土拌合物性能试验方法标准》GB/T 50080、《普通混凝土力学性能试验方法标准》GB/T 50081和《普通混凝土长期性能和耐久性能试验方法标准》GB/T 50082的规定。 
3.0.2 混凝土配合比设计应采用工程实际使用的原材料;配合比设计所采用的细骨料含水率应小于0.5%，粗骨料含水率应小于0.2%。 
3.0.3 混凝土的最大水胶比应符合现行国家标准《混凝土结构设计规范》GB 50010的规定。 
3.0.4 除配制C15及其以下强度等级的混凝土外，混凝土的最小胶凝材料用量应符合表3.0.4的规定。 

表3.0.4 混凝土的最小胶凝材料用量 

\[\begin{array}{|c|c|c|c|}
\hline
\text{最大水胶比} & \text{素混凝土} & \text{钢筋混凝土} & \text{预应力混凝土} \\
\hline
0.60 & 250 & 280 & 300 \\
\hline
0.55 & 280 & 300 & 300 \\
\hline
0.50 & 320 &  &  \\
\hline
\leq 0.45 & 330 &  &  \\
\hline
\end{array}\]

3.0.5 矿物掺合料在混凝土中的掺量应通过试验确定。采用硅酸盐水泥或普通硅酸盐水泥时，钢筋混凝土中矿物掺合料最大掺量宜符合表3.0.5-1的规定，预应力混凝土中矿物掺合料最大掺量宜符合表3.0.5-1的规定。

量宜符合表3.0.5-2的规定。对基础大体积混凝土，粉煤灰、粒化高炉矿渣粉和复合掺合料的最大掺量可增加5%。采用掺量大于30%的C类粉煤灰的混凝土应以实际使用的水泥和粉煤灰掺量进行安定性检验。

表3.0.5-1 钢筋混凝土中矿物掺合料最大掺量

\[\begin{array}{|c|c|c|c|}
\hline
\text{矿物掺合料种类} & \text{水胶比} & \text{最大掺量(\%)} & \text{采用硅酸盐水泥时} & \text{采用普通硅酸盐水泥时} \\
\hline
\text{粉煤灰} & \leq 0.40 & 45 & 35 & 30 \\
\hline
\text{粒化高炉矿渣粉} & \leq 0.40 & 65 & 55 & 45 \\
\hline
\text{钢渣粉} & - & 30 & 20 & 20 \\
\hline
\text{硅灰} & - & 10 & 10 & 10 \\
\hline
\text{复合掺合料} & \leq 0.40 & 65 & 55 & 45 \\
\cline{2-5}
& >0.40 & 55 & 45 & 45 \\
\hline
\end{array}\]

注：1 采用其他通用硅酸盐水泥时，宜将水泥混合材掺量20%以上的混合材量计入矿物掺合料； 2 复合掺合料各组分的掺量不宜超过单掺时的最大掺量； 3 在混合使用两种或两种以上矿物掺合料时，矿物掺合料总掺量应符合表中复合掺合料的规定。

表3.0.5-2 预应力混凝土中矿物掺合料最大掺量

\[\begin{array}{|c|c|c|c|}
 \hline
 \text{矿物掺合料种类} & \text{水胶比} & \text{水胶比} & \text{最大掺量(\%)} \\
 \hline
 \text{粉煤灰} & \leq 0.40 & 35 & 30 \\
 \hline
 \text{粒化高炉矿渣粉} & \leq 0.40 & 25 & 20 \\
 \hline
 \text{钢渣粉} & \leq 0.40 & 45 & 35 \\
 \hline
 \end{array}\]

6




续表3.0.5-2

\[\begin{array}{|c|c|c|c|}
\hline
\text{矿物掺合科种类} & \text{水胶比} & \text{最大掺量(\%)}\\
& & \text{采用硅酸盐水泥时} & \text{采用普通硅酸盐水泥} \\
\hline
\text{硅灰} & - & 20 & 10 \\
\hline
\text{复合掺合料} & \leq 0 & 55 & 45 \\
& >0.40 & 45 & 35 \\
\hline
\end{array}\]

注：1 采用其他通用硅酸盐水泥时，需将水泥混合材掺量20%以上的混合材量计入矿物掺合料； 3 在混合使用两种或两种以上矿物掺合料时，矿物掺合计总掺量应符合表中复合掺合料的规定。

3.0.6 混凝土拌合物中水溶性氯离子最大含量应符合表3.0.6的规定，其测试方法应符合现行行业标准《水运工程混凝土试验规程》JTJ 270中混凝土拌合物中氯离子含量的快速测定方法的规定。

表3.0.6 混凝土拌合物中水溶性氯离子最大含量

\[\begin{array}{|c|c|c|c|}
\hline
\text{环境条件} & \text{水溶性氯离子最大含量} & \text{（%，水泥用量的质量百分比）} \\
& \text{钢渣混凝土} & \text{预应力混凝土} & \text{素混凝土} \\
\hline
\text{干燥环境} & 0.30 & 0.06 & 1.00 \\
\hline
\text{潮湿但不含氯离子的环境} & 0.20 & 0.06 & 1.00 \\
\hline
\text{潮湿且含有氯离子的环境、盐渍土环境} & 0.10 & 0.06 & 1.00 \\
\hline
\text{除冰盐等侵蚀性物质的腐蚀环境} & 0.06 & 0.06 & 1.00 \\
\hline
\end{array}\]

3.0.7 长期处于潮湿或水位变动的寒冷和严寒环境以及盐冻环境的混凝土应掺用引气剂。引气剂掺量应根据混凝土含气量要求经试验确定，混凝土最小含气量应符合表3.0.7的规定，最大不宜超过7.0%。

表 3.0.7 混凝土最小含气量

\[\begin{array}{|c|c|c|}
\hline
\text{粗骨料最大公称粒径} & \text{混凝土最小含气量(\%)} & \text{潮湿或水位变动的} & \text{盐冻环境} \\
(\text{mm}) & & \text{寒冷和严寒环境} & \\
\hline
40.0 & 4.5 & 5.0 & \\
\hline
25.0 & 5.0 & 5.5 & \\
\hline
20.0 & 5.5 & 6.0 & \\
\hline
\end{array}\]

注：含气量为气体占混凝土体积的百分比。

3.0.8 对于有预防混凝土碱骨料反应设计要求的工程，宜掺用适量粉煤灰或其他矿物掺合料，混凝土中最大碱含量不应大于 \(3.0 \text{kg/m}^3\)；对于矿物掺合料碱含量，粉煤灰碱含量可取实测值的1/6，粒化高炉矿渣粉碱含量可取实测值的1/2。

8




4 混凝土配制强度的确定

4.0.1 混凝土配制强度应按下列规定确定：
1 当混凝土的设计强度等级小于C60时，配制强度应按下式确定：
\[ f_{cu,0} \geq f_{cu,k} + 1.645\sigma \] (4.0.1-1)
式中：\( f_{cu,0} \)——混凝土配制强度（MPa）；
\( f_{cu,k} \)——混凝土立方体抗压强度标准值，这里取混凝土的设计强度等级值（MPa）；
\( \sigma \)——混凝土强度标准差（MPa）。
2 当设计强度等级不小于C60时，配制强度应按下式确定：
\[ f_{cu,0} \ge 1.15f_{cu,k} \] (4.0.1-2)
4.0.2 混凝土强度标准差应按下列规定确定：
1 当具有近1个月～3个月的同一品种、同一强度等级混凝土的强度资料，且试件组数不小于30时，其混凝土强度标准差 \( \sigma \) 应按下式计算：
\[ \sigma = \sqrt{\sum_{i=1}^{n} \frac{f_{cu,i}^2 - n m_{cu}^2}{n-1}} \] (4.0.2)
式中：\( \sigma \)——混凝土强度标准差；
\( f_{cu,i} \)——第i组的试件强度（MPa）；
\( m_{cu} \)——n组试件的强度平均值（MPa）；
\( n \)——试件组数。
对于强度等级不大于C30的混凝土，当混凝土强度标准差计算值不小于3.0MPa时，应按式（4.0.2）计算结果取值；当混凝土强度标准差计算值小于3.0MPa时，应按3.0MPa。

For the sake of preservation, the text and figures are not modified.

对于强度等级大于C30且小于C60的混凝土，当混凝土强度标准差计算值不小于4.0MPa时，应按式（4.0.2）计算结果取值；当混凝土强度标准差计算值小于4.0MPa时，应取4.0MPa。

2 当没有近期的同一品种、同一强度等级混凝土强度资料时，其强度标准差σ可按下表4.0.2取值。

表4.0.2 标准差σ值（MPa）

\[\begin{array}{|c|c|c|c|}
\hline
混凝土强度标准值 & \leq C20 & C25 \sim C45 & C50 \sim C55 \\
\hline
\Sigma & 4.0 & 5.0 & 6.0 \\
\hline
\end{array}\]

5 混凝土配合比计算

5.1 水胶比

5.1.1 当混凝土强度等级小于C60时，混凝土水胶比宜按下式计算：

\[W/B = \frac{\alpha_s f_b}{f_{cu,0} + \alpha_s \alpha_b f_b} \quad (5.1.1)\]

式中：\( W/B \)——混凝土水胶比； \(\alpha_s\)、\(\alpha_b\)——回归系数，按本规程第5.1.2条的规定取值； \( f_b \)——胶凝材料28d胶砂抗压强度（MPa），可实测，且试验方法应按现行国家标准《水泥胶砂强度检验方法（ISO法）》GB/T17671执行；也可按本规程第5.1.3条确定。

5.1.2 回归系数（\(\alpha_s\)、\(\alpha_b\)）宜按下列规定确定：

1 根据工程所使用的原材料，通过试验建立的水胶比与混凝土强度关系式来确定；

2 当不具备上述试验统计资料时，可按表5.1.2选用。

表5.1.2 回归系数（\(\alpha_s\)、\(\alpha_b\)）取值表

\[\begin{array}{|c|c|c|}
\hline
系数 & 粗骨料品种 & 碎石 & 卵石 \\
\hline
\alpha_s & 0.53 & 0.49 \\
\hline
\alpha_b & 0.20 & 0.13 \\
\hline
\end{array}\]

5.1.3 当胶凝材料28d胶砂抗压强度值（\(f_b\)）无实测值时，可按下式计算：

\[f_b = \gamma_1 \gamma_2 f_{ce} \quad (5.1.3)\]

式中：\(\gamma_1\)、\(\gamma_2\)——粉煤灰影响系数和粒化高炉矿渣粉影响系数，可按表5.1.3选用；

10

标准分享网 www.bzfxw.com 免费下载

\[ f_{ce} \]——水泥28d胶砂抗压强度（MPa），可实测，也可按本规程第5.1.4条确定。

表5.1.3 粉煤灰影响系数（\(\gamma_1\)）和粒化高炉矿渣影响系数（\(\gamma_2\)）

\[\begin{array}{|c|c|c|}
\hline
\text{掺量（\%）} & \text{粉煤灰影响系数} \gamma_1 & \text{粒化高炉矿渣影响系数} \gamma_2 \\
\hline
0 & 1.00 & 1.00 \\
10 & 0.85\sim0.95 & 1.00 \\
20 & 0.75\sim0.85 & 0.95\sim1.00 \\
30 & 0.65\sim0.75 & 0.90\sim1.00 \\
40 & 0.55\sim0.65 & 0.80\sim0.90 \\
50 & - & 0.70\sim0.85 \\
\hline
\end{array}\]

注：1 采用I级、II级粉煤灰宜取上限值；2 采用S75级粒化高炉矿渣粉宜取下限值，采用S95级粒化高炉矿渣粉宜取上限值，采用S105级粒化高炉矿渣粉可取上限值加0.05；3 当超出表中的掺量时，粉煤灰和粒化高炉矿渣影响系数应经试验确定。

5.1.4 当水泥28d胶砂抗压强度（\(f_{ce}\)）无实测值时，可按下式计算：

\[ f_{ce} = \gamma_1 f_{ce,8} \quad (5.1.4) \]

式中：\(\gamma_1\)——水泥强度等级值的富余系数，可按实际统计资料确定；当缺乏实际统计资料时，也可按表5.1.4选用；

\[ f_{ce,8} \]——水泥强度等级值（MPa）。

表5.1.4 水泥强度等级值的富余系数（\(\gamma_1\)）

\[\begin{array}{|c|c|c|c|}
\hline
\text{水泥强度等级值} & 32.5 & 42.5 & 52.5 \\
\hline
\text{富余系数} & 1.12 & 1.16 & 1.10 \\
\hline
\end{array}\]

5.2 用水量和外加剂用量

5.2.1 每立方米干硬性或塑性混凝土的用水量（\(m_{w0}\)）应符合下列规定：

12




1 混凝土水胶比在0.40～0.80范围时，可按表5.2.1-1和表5.2.1-2选取；
2 混凝土水胶比小于0.40时，可通过试验确定。

表5.2.1-1 干硬性混凝土的用水量（kg/m³）

\[\begin{array}{|c|c|c|c|c|c|c|c|}
\hline
\text{拌合物稠度} & \text{卵石最大公称粒径（mm）} & \text{碎石最大公称粒径（mm）} \\
\hline
\text{项目} & \text{指标} & 10.0 & 20.0 & 40.0 & 16.0 & 20.0 & 40.0 \\
\hline
\text{维勃稠度} & 16\sim20 & 175 & 160 & 145 & 180 & 170 & 155 \\
\hline
 & 11\sim15 & 180 & 165 & 150 & 185 & 175 & 160 \\
\hline
 & 5\sim10 & 185 & 170 & 155 & 190 & 180 & 165 \\
\hline
\end{array}\]

表5.2.1-2 塑性混凝土的用水量（kg/m³）

\[\begin{array}{|c|c|c|c|c|c|}
\hline
\text{拌合物稠度} & \multicolumn{2}{c|}{\text{卵石最大公称粒径（mm）}} & \multicolumn{2}{c|}{\text{碎石最大公称粒径（mm）}} \\
\hline
\text{项目} & \text{指标} & 10.0-20.0 & 31.5-40.0 & 16.0-20.0 & 31.5-40.0 \\
\hline
\text{坍落度} & 10\sim30 & 190 & 170 & 160 & 150 & 200 & 185 & 175 & 165 \\
\hline
 & 35\sim50 & 200 & 180 & 170 & 160 & 210 & 195 & 185 & 175 \\
\hline
 & 55\sim70 & 210 & 190 & 180 & 170 & 220 & 205 & 195 & 185 \\
\hline
 & 75\sim90 & 215 & 195 & 185 & 175 & 230 & 215 & 205 & 195 \\
\hline
\end{array}\]

注：1 本表用水量系采用中砂时的取值，采用细砂时，每立方米混凝土用水量可增加5kg～10kg；采用粗砂时，可减少5kg～10kg；
2 掺用矿物掺合料和外加剂时，用水量应相应调整。

5.2.2 掺外加剂时，每立方米流动性或大流动性混凝土的用水量（\(m_{w0}\)）可按下式计算：

\[ m_{w0} = m_{w0} (1-\beta) \quad (5.2.2) \]

式中：\(m_{w0}\)——计算配合比每立方米混凝土的用水量（kg/m³）；
\(m_{w0}\)——未掺外加剂时确定的满足实际坍落度要求的每立方米混凝土用水量（kg/m³），以本规程表5.2.1-2中90mm坍落度的用水量为基础，按每增大20mm坍落度相应增加5kg/m³用水量来计算，当坍落度增大到180mm以上时，随坍落度相应增加的用水量可减少。

β——外加剂的减水率（%），应经混凝土试验确定。 5.2.3 每立方米混凝土中外加剂用量（\(m_{0}\)）应按下式计算： \[ m_{0} = m_{0i} \beta_{i} \] （5.2.3） 式中：\(m_{0i}\)——计算配合比每立方米混凝土中外加剂用量（kg/m\(^3\)）； \(m_{0i}\)——计算配合比每立方米混凝土中胶凝材料用量（kg/m\(^3\)），计算应符合本规程第5.3.1条的规定； \(\beta_{i}\)——外加剂掺量（%），应经混凝土试验确定。 5.3 胶凝材料、矿物掺合料和水泥用量 5.3.1 每立方米混凝土的胶凝材料用量（\(m_{0}\)）应按式（5.3.1）计算，并应进行试拌调整，在拌合物性能满足的情况下，取经济合理的胶凝材料用量。 \[ m_{0} = \frac{m_{w}}{W/B} \] （5.3.1） 式中：\(m_{0}\)——计算配合比每立方米混凝土中胶凝材料用量（kg/m\(^3\))； \(m_{w}\)——计算配合比每立方米混凝土的用水量（kg/m\(^3\)）； \(W/B\)——混凝土水胶比。 5.3.2 每立方米混凝土的矿物掺合料用量（\(m_{0}\)）应按下式计算： \[ m_{0} = m_{\mathrm{0i}} \beta_{i} \] （5.3.2） 式中：\(m_{0i}\)——计算配合比每立方米混凝土中矿物掺合料用量（kg/m\(^3\)）； \(\beta_{i}\)——矿物掺合料掺量（%），可结合本规程第3.0.5条和第5.1.1条的规定确定。 5.3.3 每立方米混凝土的水泥用量（\(m_{0}\)）应按下式计算： \[ m_{0} = m \mathrm{0i} - m_{0} \] （5.3.3） 式中：\(m_{0i}\)——计算配合比每立方米混凝土中小水泥用量（kg/m\(^3\)）。 5.4 砂 率 5.4.1 砂率（\(\beta_{s}\)）应根据骨料的技术指标、混凝土拌合物性能 和施工要求，参考既有历史资料确定。 5.4.2 当缺乏砂率的历史资料时，混凝土砂率的确定应符合下列规定： 1 坍落度小于10mm的混凝土，其砂率应经试验确定； 2 坍落度为10mm～60mm的混凝土，其砂率可根据粗骨料品种、最大公称粒径及水胶比按表5.4.2选取； 3 坍落度大于60mm的混凝土，其砂率可经试验确定，也可在表5.4.2的基础上，按坍落度每增大20mm、砂率增大1%的幅度予以调整。 表5.4.2 混凝土的砂率（%） 水胶比 碎石最大公称粒径（mm） 碎石最大公称粒径（mm） 10.0 20.0 40.0 16.0 20.0 40.0 0.40 26～32 25～31 24～30 30～35 29～34 27～32 0.50 30～35 29～34 28～33 33～38 32～37 30～35 0.60 33～38 32～37 31～36 36～41 35～40 33～38 0.70 36～41 35～40 34～39 39～44 38～43 36～41 注：1 本表数值系中砂的选用砂率，对细砂或粗砂，可相应地减少或增大砂率； 2 采用人工砂配制混凝土时，砂率可适当增大； 3 只用一个单粒级粗骨料配制混凝土时，砂率应适当增大。 5.5 粗、细骨料用量 5.5.1 当采用质量法计算混凝土配合比时，粗、细骨料用量应按式（5.5.1-1）计算；砂率应按式（5.5.1-2）计算。 \[ m_{0} + m_{0} + m_{0i} + m_{0} + m_{0i} = m_{0} \] （5.5.1-1） \[ \beta_{s} = \frac{m_{0}}{m_{0} + m_{0i}} \times 100\% \] （5.5.1-2） 式中：\(m_{0i}\)——计算配合比每立方米混凝土的粗骨料用量（kg/m\(^3\)）； \(m_{0}\)——计算配合比每立方米混凝土的细骨料用量（kg/m\(^3\)）； \(\beta_{s}\)——砂率（%）； \(m_{0i}\)——每立方米混凝土拌合物的假定质量（kg），可取 15




和施工要求，参考既有历史资料确定。
5.4.2 当缺乏砂率的历史资料时，混凝土砂率的确定应符合下
列规定：
1 坍落度小于10mm的混凝土，其砂率应经试验确定；
2 坍落度为10mm～60mm的混凝土，其砂率可根据粗骨
料品种、最大公称粒径及水胶比按表5.4.2选取；
3 坍落度大于60mm的混凝土，其砂率可经试验确定，也
可在表5.4.2的基础上，按坍落度每增大20mm、砂率增大小1%
的幅度予以调整。

表5.4.2 混凝土的砂率（%）

| 水胶比 | 碎石最大公称粒径（mm） | 碎石最大公称粒径（mm） |
| --- | --- | --- |
|    | 10.0    | 20.0    | 40.0    | 16.0    | 20.0    | 40.0    |
| 0.40   | 26～32    | 25～31    | 24～30    | 30～35    | 29～34    | 27～32    |
| 0.50   | 30～35    | 29～34    | 28～33    | 33～38    | 32～37    | 30～35    |
| 0.60   | 33～38    | 32～37    | 31～36    | 36～41    | 35～40    | 33～38    |
| 0.70   | 36～41    | 35～40    | 34～39    | 39～44    | 38～43    | 36～41    |

注：1 本表数值系中砂的选用砂率，对细砂或粗细砂，可相应地减少或增大砂率；
2 采用人工砂配制混凝土时，砂率可适当增大；
3 只用一个单粒级粗骨料配制混凝土时，砂率应适当增大。

5.5 粗、细骨料用量

5.5.1 当采用质量法计算混凝土配合比时，粗、细 骨料用量应
按式（5.5.1-1）计算；砂率应按式（5. 5.1-2）计算。

\[ m_{0} + m_{0} + m_{0i} + m_{0i} + m_{0i} = m_{0} \] （5.5. 1-1）

\[ \beta_{s} = \frac{m_{0}}{m_{0} + m_{i}} \times 100\% \] （5.5.1-2）

式中：\(m_{0i}\)——计算配合比每立方米混凝土的粗骨料用 量（kg/m\(^3\)）；
\(m_{0}\)——计算配合比每立方米混凝土的细骨料用量（kg/m \(^3\)）；
\(\beta_{s}\)——砂率（%）；
\(m_{0i}\)——每立方米混凝土拌合物的假定质量（kg），可取

2350kg/m³～2450kg/m³。 5.5.2 当采用体积法计算混凝土配合比时，砂率应按公式 (5.5.1-2) 计算，粗、细骨料用量应按公式 (5.5.2) 计算。 \[ \frac{m_0}{\rho_c} + \frac{m_0}{\rho_l} + \frac{m_0}{\rho_s} + \frac{m_0}{\rho_w} + \frac{m_0}{\rho_v} + 0.01a = 1 \quad (5.5.2) \] 式中： \(\rho_c\)——水泥密度（kg/m³），可按现行国家标准《水泥密度测定方法》GB/T 208 测定，也可取 2900kg/m³～3100kg/m³； \(\rho_l\)——矿物掺合料密度（kg/m³），可按现行国家标准《水泥密度测定方法》GB/T 208测定； \(\rho_s\)——粗骨料的表现密度（kg/m³），应按现行行业标准《普通混凝土用砂、石质量及检验方法标准》JGJ 52测定； \(\rho_v\)——细骨料的表现密度（kg/m³），应按现行行业标准《普通混凝土用砂、 石质量及检验方法标准》JGJ 52测定； \(\rho_w\)——水的密度（kg/m³），可取 1000kg/m³； \(\alpha\)——混凝土的含气量百分数，在不使用引气剂或引气型外加剂时，\(\alpha\) 可取 1。

16




6 混凝土配合比的试配、调整与确定

6.1 试 配

6.1.1 混凝土试配应采用强制式搅拌机进行搅拌，并应符合现行行业标准《混凝土试 验用搅拌机》JG 244 的规定，搅拌方法宜与施工采用的方法相同。

6.1.2 试验室成型条件应符合现行国家标准《普通混凝土拌合物性能试验方法标准》GB/T 50080 的规定。

6.1.3 每盘混凝土试配的最小搅拌量应符合表 6.1.3 的规定，并不应小于搅拌机公称容量的 1/4 且不应大于搅拌机公称容量。

表 6.1.3 混凝土试配的最小搅拌量

| 粗骨料最大公称粒径(mm) | 拌合物数量(L) |
| --- | --- |
| ≤31.5    | 20    |
| 40.0    | 25    |

6.1.4 在计算配合比的基础上应进行试拌。计算水胶比宜保持不变，并应通过调整配合比其他参数使混凝土拌合物性能符合设计和施工要求，然后修正计算配合比，提出试拌配合比。

6.1.5 在试拌配合比的基础上应进行混凝土强度试验，并应符合下列规定：

1 应采用三个不同的配合比，其中一个应为本规程第 6.1.4 条确定的试拌配合比，另外两个配合比的水胶比宜按试拌配合比分别增加和减少 0.05，用水量应与试拌配合比相同，砂率可分别增加和减少 1%；

2 进行混凝土强度试验时，拌合物性能应符合设计和施工要求；

3 进行混凝土强度试验时，每个配合比应至少制作一组试件，并应标准养护到28d或设计规定龄期时试压。

6.2 配合比的调整与确定

6.2.1 配合比调整应符合下列规定：
1 根据本规程第6.1.5条混凝土强度试验结果，宜绘制强度和胶水比的线性关系图或插值法确定略大于配制强度对应的胶水比；
2 在试拌配合比的基础上，用水量（\(m_w\)）和外加剂用量（\(m_s\)）应根据确定的水胶比作调整；
3 胶凝材料用量（\(m_b\)）应以用水量乘以确定的胶水比计算得出；
4 粗骨料和细骨料用量（\(m_g\)和\(m_c\)）应根据用水量和胶凝材料用量进行调整。

6.2.2 混凝土拌合物表观密度和配合比校正系数的计算应符合下列规定：
1 配合比调整后的混凝土拌合物的表观密度应按下式计算：
\[\rho_{c.c.} = m_c + m_l + m_g + m_s + m_w \quad (6.2.2-1)\]
式中：\(\rho_{c.c.}\)——混凝土拌合物的表观密度计算值(kg/m\(^3\))；
\(m_c\)——每立方米混凝土的水泥用量(kg/m\(^3\))；
\(m_l\)——每立方米混凝土的矿物掺合料用量(kg/m\(^3\))；
\(m_g\)——每立方米混凝土的粗骨料用量(kg/m\(^3\))；
\(m_s\)——每立方米混凝土的细骨料用量(kg/m\(^3\))；
\(m_w\)——每立方米混凝土的用水量(kg/m\(^3\))。

2 混凝土配合比校正系数应按下式计算：
\[\delta = \frac{\rho_{c.s.}}{\rho_{c.c.}} \quad (6.2.2-2)\]
式中：\(\delta\)——混凝土配合比校正系数；
\(\rho_{c.s.}\)——混凝土拌合物的表观密度实测值(kg/m\(^3\))。

6.2.3 当混凝土拌合物表观密度实测值与计算值之差的绝对值不超过计算值的2%时，按本规程第6.2.1条调整的配合比可维持不变；当二者之差超过2%时，应将配合比中每项材料用量均乘以校正系数（\(\delta\)）。

6.2.4 配合比调整后，应测定拌合物水溶性氯离子含量，试验结果应符合本规程表3.0.6的规定。

6.2.5 对耐久性有设计要求的混凝土应进行相关耐久性试验验证。

6.2.6 生产单位可根据常用材料设计出常用的混凝土配合比备用，并应在启用过程中予以验证或调整。遇有下列情况之一时，应重新进行配合比设计：
1 对混凝土性能有特殊要求时；
2 水泥、外加剂或矿物掺合料等原材料品种、质量有显著变化时。

标准分享网 www.bzfxw.com 免费下载

19

7 有特殊要求的混凝土 7.1 抗渗混凝土 7.1.1 抗渗混凝土的原材料应符合下列规定： 1 水泥宜采用普通硅酸盐水泥； 2 粗骨料宜采用连续级配，其最大公称粒径不宜大于 40.0mm，含泥量不得大于 1.0%，泥块含量不得大于 0.5%； 3 细骨料宜采用中砂，含泥量不得大于 3.0%，泥块含量不得大于 1.0%； 4 抗渗混凝土宜掺用外加剂和矿物掺合料，粉煤灰等级应为 I 级或 II 级。 7.1.2 抗渗混凝土配合比应符合下列规定： 1 最大水胶比应符合表 7.1.2 的规定； 2 每立方米混凝土中的胶凝材料用量不宜小于 320kg； 3 砂率宜为 35%～45%。 表 7.1.2 抗渗混凝土最大水胶比 设计抗渗等级 最大水胶比 C20～C30 C30 以上 P6 0.60 0.55 P8～P12 0.55 0.50 >P12 0.50 0.45 7.1.3 配合比设计中混凝土抗渗技术要求应符合下列规定： 1 配制抗渗混凝土要求的抗渗水压值应比设计值提高 0.2MPa； 2 抗渗试验结果应满足下式要求： \[ P_{1} \geq \frac{P}{10} + 0.2 \] (7.1.3) 式中： \( P_{1} \)——6 个试件中不少于 4 个未出现渗水时的最大水压值（MPa）； \( P \)——设计要求的抗渗等级值。 7.1.4 掺用引气剂或引气型外加剂的抗渗混凝土，应进行含气量试验，含气量宜控制在 3.0%～5.0%。 7.2 抗冻混凝土 7.2.1 抗冻混凝土的原材料应符合下列规定： 1 水泥应采用硅酸盐水泥或普通硅酸盐水泥； 2 粗骨料宜选用连续级配，其含泥量不得大于 1.0%，泥块含量不得大于 0.5% ； 3 细骨料含泥量不得大于 3.0%，泥块含量不得大于 1.0% ； 4 粗、细骨料均应进行坚固性试验，并应符合现行行业标准《普通混凝土用砂、石质量及检验方法标准》JGJ 52 的规定； 5 抗冻等级不小于 F100 的抗冻混凝土宜掺用引气剂； 6 在钢筋混凝土和预应力混凝土中不得掺用含有氯盐的防冻剂；在预应力混凝土中不得掺用含有亚硝酸盐或碳酸盐的防冻剂。 7.2.2 抗冻混凝土配合比应符合下列规定： 1 最大水胶比和最小胶凝材料用量应符合表 7.2.2-1 的规定； 2 复合矿物掺合料掺量宜符合表 7.2.2-2 的规定；其他矿物掺合料掺量宜符合本规范表 3.0.5-1 的规定； 3 掺用引气剂的混凝土最小含气量应符合本规范第 3.0.7 条的规定。

表 7.2.2-1 最大水胶比和最小胶凝材料用量

\[\begin{array}{|c|c|c|c|}
\hline
\text{设计抗冻等级} & \text{最大水胶比} & \text{最小胶凝材料用量} & \text{最小胶凝材料用量} \\
\hline
\text{无引气剂时} & \text{掺引气剂时} & \text{(kg/m^3)} & \\
\hline
\text{F50} & 0.55 & 0.60 & 300 \\
\hline
\text{F100} & 0.50 & 0.55 & 320 \\
\hline
\text{不低于F150} & - & 0.50 & 350 \\
\hline
\end{array}\]

表 7.2.2-2 复合矿物掺合料最大掺量

\[\begin{array}{|c|c|c|}
\hline
\text{水胶比} & \text{最大掺量（%）} & \text{采用硅酸盐水泥时} & \text{采用普通硅酸盐水泥时} \\
\hline
\leq 0.40 & 60 & 50 \\
\hline
>0.40 & 50 & 40 \\
\hline
\end{array}\]

注：1 采用其他通用硅酸盐水泥时，可将水泥混合材掺量20%以上的混合材量计入矿物掺合料； 2 复合矿物掺合料中各矿物掺合料组分的掺量不宜超过表 3.0.5-1 中单掺时的限量。

7.3 高强混凝土

7.3.1 高强混凝土的原材料应符合下列规定： 1 水泥应选用硅酸盐水泥或普通硅酸盐水泥； 2 粗骨料宜采用连续级配，其最大公称粒径不宜大于25.0mm，针片状颗粒含量不宜大于5.0%，含泥量不应大于0.5%，泥块含量不应大于0.2%； 3 细骨料的细度模数宜为2.6～3.0，含泥量不应大于2.0%，泥块含量不应大于0.5%； 4 宜采用减水率不小于25%的高性能减水剂； 5 宜复合掺用粒化高炉矿渣粉、粉煤灰和硅灰等矿物掺合料；粉煤灰等级不应低于Ⅱ级；对强度等级不低于C80的高强混凝土宜掺用硅灰。

7.3.2 高强混凝土配合比应经试验确定，在缺乏试验依据的情

22

标准分享网 www.bzfxw.com 免费下载




况下，配合比设计宜符合下列规定：
1 水胶比、胶凝材料用量和砂率可按表 7.3.2 选取，并应经试配确定；

表 7.3.2 水胶比、胶凝材料用量和砂率

\[\begin{array}{|c|c|c|c|}
\hline
\text{强度等级} & \text{水胶比} & \text{胶凝材料用量（kg/m^3）} & \text{砂率（%）} \\
\hline
\geq C60, <C80 & 0.28\sim0.34 & 480\sim560 & 35\sim42 \\
\hline
\geq C80, <C100 & 0.26\sim0.28 & 520\sim580 & 35\sim42 \\
\hline
C100 & 0.24\sim0.26 & 550\sim600 &  \\
\hline
\end{array}\]

2 外加剂和矿物掺合料的品种、掺量，应通过试配确定；矿物掺合料掺量宜为25\%～40\%，硅灰掺量不宜大于10\%；
3 水泥用量不宜大于500kg/m^3。
7.3.3 在试配过程中，应采用三个不同的配合比进行混凝土强度试验，其中一个可为依据表 7.3.2 计算后调整拌合物的试拌配合比，另外两个配合比的水胶比，宜较试拌配合比分别增加和减少0.02。
7.3.4 高强混凝土设计配合比确定后，尚应采用该配合比进行不少于三盘混凝土的重复试验，每盘混凝土应至少成型一组试件，每组混凝土的抗压强度不应低于配制强度。
7.3.5 高强混凝土抗压强度测定宜采用标准尺寸试件，使用非标准尺寸试件时，尺寸折算系数应经试验确定。

7.4 泵送混凝土

7.4.1 泵送混凝土所采用的原材料应符合下列规定：
1 水泥宜选用硅酸盐水泥、普通硅酸盐水泥、矿渣硅酸盐水泥和粉煤灰硅酸盐水泥；
2 粗骨料宜采用连续级配，其针片状颗粒含量不宜大于10\%，粗骨料的最大公称粒径与输送管径之比宜符合表 7.4.1 的规定；

表 7.4.1 粗骨料的最大公称粒径与输送管径之比

\[\begin{array}{|c|c|c|}
\hline
\text{粗骨料品种} & \text{泵送高度 (m)} & \text{粗骨料最大公称粒径与输送管径之比} \\
\hline
\text{碎石} & <50 & \leq 1:3.0 \\
\hline
\text{碎石} & 50 \sim 100 & \leq 1:4.0 \\
\hline
\text{碎石} & >100 & \leq 1:5.0 \\
\hline
\text{卵石} & <50 & \leq 1:2.5 \\
\hline
\text{卵石} & 50 \sim 100 & \leq 1:3.0 \\
\hline
\text{卵石} & >100 & \leq 1:4.0 \\
\hline
\end{array}\]

3 细骨料宜采用中砂，其通过公称直径为315μm筛孔的颗粒含量不宜少于15%； 4 泵送混凝土应掺用泵送剂或减水剂，并宜掺用矿物掺合料。 7.4.2 泵送混凝土配合比应符合下列规定： 1 胶凝材料用量不宜小于300kg/m³； 2 砂率宜为35\% \sim 45\%。 7.4.3 泵送混凝土试配时应考虑坍落度经时损失。

7.5 大体积混凝土

7.5.1 大体积混凝土所用的原材料应符合下列规定： 1 水泥宜采用中、低热硅酸盐水泥或低热矿渣硅酸盐水泥，水泥的3d和7d水化热应符合现行国家标准《中热硅酸盐水泥低热硅酸盐水泥 低热矿渣硅酸盐水泥》GB 200规定。当采用硅酸盐水泥或普通硅酸盐水泥时，应掺加矿物掺合料，胶凝材料的3d和7d水化热分别不宜大于240kJ/kg和270kJ/kg。水化热试验方法应按现行国家标准《水泥水化热测定方法》GB/T 12959执行。 2 粗骨料宜为连续级配，最大公称粒径不宜小于31.5mm，含泥量不应大于1.0\%。

24




3 细骨料宜采用中砂，含泥量不应大于3.0%。 4 宜掺用矿物掺合料和缓凝型减水剂。 7.5.2 当采用混凝土60d或90d龄期的设计强度时，宜采用标准尺寸试件进行抗压强度试验。 7.5.3 大体积混凝土配合比应符合下列规定： 1 水胶比不宜大于0.55，用水量不宜大于175kg/m³； 2 在保证混凝土性能要求的前提下，宜提高每立方米混凝土中的粗骨料用量；砂率宜为38\% \sim 42\%； 3 在保证混凝土性能要求的前提下，应减少胶凝材料中的水泥用量，提高矿物掺合料掺量，矿物掺合料掺量应符合本规程第3.0.5条的规定。 7.5.4 在配合比试配和调整时，控制混凝土绝热温升不宜大于50℃。 7.5.5 大体积混凝土配合比应满足施工对混凝土凝结时间的要求。

本规程用词说明

1 为便于在执行本规程条文时区别对待，对要求严格程度不同的用词说明如下：
1) 表示很严格，非这样做不可的：
正面词采用“必须”，反面词采用“严禁”；
2) 表示严格，在正常情况下均应这样做的：
正面词采用“应”，反面词采用“不应”或“不得”；
3) 表示允许稍有选择，在条件许可时首先应这样做的：
正面词采用“宜”，反面词采用“不宜”；
4) 表示有选择，在一定条件下可以这样做的，采用“可”。
2 条文中指明应按其他有关标准执行的写法为：“应符合……的规定”或“应按……执行”。

引用标准名录

1 《混凝土结构设计规范》GB 50010
2 《普通混凝土拌合物性能试验方法标准》GB/T 50080
3 《普通混凝土力学性能试验方法标准》GB/T 50081
4 《普通混凝土长期性能和耐久性能试验方法标准》GB/T 50082
5 《中热硅酸盐水泥 低热硅酸盐水泥 低热矿渣硅酸盐水泥》GB 200
6 《水泥密度测定方法》GB/T 208
7 《水泥水化热测定方法》GB/T 12959
8 《水泥胶砂强度检验方法（ISO法）》GB/T 17671
9 《普通混凝土用砂、石质量及检验方法标准》JGJ 52
10 《混凝土试验用搅拌机》JG 244
11 《水运工程混凝土试验规程》JTJ 270

修 订 说 明

《普通混凝土配合比设计规程》JGJ 55-2011，经住房和城乡建设部2011年4月22日以第991号公告批准、发布。 本规程是在《普通混凝土配合比设计规程》JGJ 55-2000的基础上修订而成。上一版的主编单位为中国建筑科学研究院，参编单位有：北京建工集团有限责任公司、北京城建集团有限责任公司混凝土公司、沈阳北方建设集团、上海徐汇区建工质量监督站、上海建工材料工程有限公司、山西四建集团有限公司、中建三局建筑技术研究设计院、北京住总构件厂、深圳安托山混凝土有限公司、中国建筑材料科学研究院、广东省建筑科学研究院、四川省建筑科学研究院和陕西省建筑科学研究设计院。主要起草人有：韩素芳、许鹤力、艾永祥、路来军、张秀芳、徐欣、丁整、伟、陈亮亮、余振阳、魏荣华、韩秉刚、朱艾路、杨晓梅、陈社生、李玮、刘树财、白显明。 本规程修订的主要技术内容是：1. 与2000年以后颁布的相关标准规范进行了协调；2. 增加并突出了混凝土耐久性的规定；3. 修订了普通混凝土试配强度的计算公式和强度标准差；4. 修订了混凝土水胶比计算公式中的胶砂强度取值以及回归系数 \(\alpha_1\) 和 \(\alpha_2\)；5. 增加了高强混凝土试配强度的计算公式；6. 增加了高强混凝土水胶比、胶凝材料用量和砂率推荐表。 本规程修订过程中，编制组进行了广泛而深入的调查研究，总结了我国工程建设中普通混凝土配合比设计的实践经验，同时参考了国外先进技术法规、技术标准，通过试验取得了普通混凝土配合比设计的重要技术参数。 为便于广大设计、生产、施工、科研、学校等单位有关人员在使用本规程时能正确理解和执行条文规定，《普通混凝土配合

30




比设计规程》编制组按章、节、条顺序编制了本规程的条文说明，供使用者参考。但是，本条文说明不具备与规程正文同等的法律效力，仅供使用者作为理解和把握规程规定的参考。

31

目 次 1 总 则 1.0.1 混凝土配合比是生产、施工的关键环节之一，对于保证混凝土工程质量和节约资源具有重要意义。 1.0.2 普通混凝土配合比设计的适用范围非常广泛，除一些专业工程以及特殊构筑物的混凝土外，一般混凝土工程都可以采用。 1.0.3 与本规程有关的、难以详尽的技术要求，应符合国家现行有关标准的规定。

1 总则 ...... 33
2 术语和符号 ...... 34
2.1 术语 ...... 34
3 基本规定 ...... 36
4 混凝土配制强度的确定 ...... 38
5 混凝土配合比计算 ...... 39
5.1 水胶比 ...... 39
5.2 用水量和外加剂用量 ...... 39
5.3 胶凝材料、矿物掺合料和水泥用量 ...... 40
5.4 砂率 ...... 40
5.5 粗、细骨料用量 ...... 40
6 混凝土配合比的试配、调整与确定 ...... 41
6.1 试配 ...... 41
6.2 配合比的调整与确定 ...... 42
7 有特殊要求的混凝土 ...... 43
7.1 抗渗混凝土 ...... 43
7.2 抗冻混凝土 ...... 43
7.3 高强混凝土 ...... 44
7.4 泵送混凝土 ...... 45
7.5 大体积混凝土 ...... 45

32 标准分享网 www.bzfxw.com 免费下载 33

2 术语和符号 2.1 本 语 2.1.1 目前我国普通混凝土的定义是按干表观密度范围确定的，即干表观密度为2000kg/m\(^3\)～2800kg/m\(^3\)的抗渗混凝土、抗冻混凝土、高强混凝土、泵送混凝土和大体积混凝土等均属于普通混凝土范畴。在建工程，普通混凝土简称混凝土，是指水泥混凝土。 2.1.2 用维勃稠度（s）可以合理表示坍落度很小甚至为零的混凝土拌合物稠度，维勃稠度等级划分应符合表1的规定。 表1 混凝土拌合物的维勃稠度等级划分 等级 维勃时间（s） V0 ≥31 V1 30～21 V2 20～11 V3 10～6 V4 5～3 2.1.3～2.1.5 用坍落度可以合理表示塑性或流动性混凝土拌合物稠度，坍落度等级划分应符合表2的规定。 表2 混凝土拌合物的坍落度等级划分 等级 坍落度（mm） S1 10～40 S2 50～90 S3 100～150 S4 160～210 S5 ≥220 2.1.6 本条特指设计提出抗渗要求的混凝土，抗渗等级不低于P6。 2.1.7 本条特指设计提出抗冻要求的混凝土，F50是混凝土抗冻性能划分的最低抗冻等级。 2.1.8 本条定义已被混凝土工程界普遍接受，正在编制的高强混凝土应用技术规程中高强混凝土定义与本条相同。 2.1.9 泵送混凝土包括流动性混凝土和大流动性混凝土，泵送时坍落度不小于100mm，应用极为广泛。 2.1.10 大体积混凝土也可以定义为：混凝土结构物实体最小几何尺寸不小于1m的大体量混凝土，或预计会因混凝土中胶凝材料水化引起的温度变化和收缩而导致有害裂缝产生的混凝土。 2.1.11、2.1.12 胶凝材料、胶凝材料用量的术语和定义在混凝土工程技术领域已被普遍接受。 2.1.13 随着混凝土矿物掺合料的广泛应用，国内外已经普遍采用水胶比取代水灰比。 2.1.14、2.1.15 本规程中，掺量含义是相对质量百分比，用量含义是绝对质量。 35




2.1.6 本条特指设计提出抗渗要求的混凝土，抗渗等级不低 于P6。 2.1.7 本条特指设计提出抗冻要求的混凝土, F50是混凝土抗 冻性能划分的最低抗冻等级。 2.1.8 本条定义已被混凝土工程师普遍接受，正在编制的高强 混凝土应用技术规程中高强混凝土定义与本条相同。 2.1.9泵送混凝土包括流动性混凝土和大流动性混凝土，泵送 时坍落度不小于100mm，应用极为广泛。 2.1.10 大体积混凝土也可以定义为：混凝土结构物实体最小几 何尺寸不小于1m的大体量混凝土，或预计会因混凝土中胶凝材 料水化引起的温度变化和收缩而导致有害裂缝产生的混凝土。 2.1.11, 2.1.12 胶凝材料、胶凝材料用量的术语和定义在混凝 土工程技术领域已被普遍接受。 2.1.13 随着混凝土矿物掺合料的推广应用，国内外已经普遍采 用水胶比取代水灰比。 2.1.14, 2.1.15 本规程中，掺量含义是相对质量百分比，用量 含义是绝对质量。

3 基 本 规 定

3.0.1 混凝土配合比设计不仅应满足配制强度要求，还应满足施工性能、其他力学性能、长期性能和耐久性能的要求。强调混凝土配合比设计应满足耐久性能要求，这是本次修订的重点之一。

3.0.2 基于我国骨料的实际情况和技术条件，我国长期以来一直在建设工程中采用以干煤灰芯骨料为基准的混凝土配合比设计，具有可操作性，应用情况良好。

3.0.3 控制最大水胶比是保证混凝土耐久性能的重要手段，而水胶比又是混凝土配合比设计的首要参数。现行国家标准《混凝土结构设计规范》GB 50010 对不同环境条件的混凝土最大水胶比作了规定。

3.0.4 在控制最大水胶比的条件下，表 3.0.4 中最小胶凝材料用量是满足混凝土施工性能和掺加矿物掺合料后满足混凝土耐久性能的胶凝材料用量下限。

3.0.5 规定矿物掺合料最大掺量主要是为了保证混凝土耐久性能。矿物掺合料在混凝土中的实际掺量是通过试验确定的，在本规程配合比调整和确定步骤中规定了耐久性试验验证，以确保满足工程设计提出的混凝土耐久性要求。当采用超出表 3.0.5-1 和表 3.0.5-2 给出的矿物掺合料最大掺量时，全盘否定不妥，通过对混凝土性能进行全面试验论证，证明结构混凝土安全性和耐久性可以满足设计要求后，还是能够采用的。

3.0.6 本规程按环境条件影响氯离子引起钢筋锈蚀的程度简明地分为四类，并规定了各类环境条件下的混凝土中氯离子最大含量。本规程采用测定混凝土拌合物中氯离子的方法，与测试硬化后混凝土中氯离子的方法相比，时间大大缩短，有利于配合比设

36

标准分享网 www.bzfxw.com 免费下载




计和控制。表3.0.6中的氯离子含量是相对混凝土中水泥用量的百分比，与控制氯离子相对混凝土中胶凝材料用量的百分比相比，偏于安全。
3.0.7 掺加适量引气剂有利于混凝土的耐久性，尤其对于有较高抗冻要求的混凝土，掺加引气剂可以明显提高混凝土的抗冻性能。引气剂掺量要适当，引气量太少作用不够，引气量太多混凝土强度损失较大。
3.0.8 将混凝土中碱含量控制在3.0kg/m\(^3\)以内，并掺加适量粉煤灰和粒化高炉矿渣粉等矿物掺合料，对预防混凝土碱-骨料反应具有重要意义。混凝土中碱含量是测定的混凝土各原材料碱含量计算之和，而实测的粉煤灰和粒化高炉矿渣粉等矿物掺合料碱含量并不是参与碱-骨料反应的有效碱含量，对于矿物掺合料中有效碱含量，粉煤灰碱含量取实测值的1/6，粒化高炉矿渣粉碱含量取实测值的1/2，已经被混凝土工程界采纳。

4 混凝土配制强度的确定 4.0.1 混凝土配制强度对生产施工的混凝土强度应具有充分的保证率。对于强度等级小于C60的混凝土，实践证明传统的计算公式是合理的，因此仍然沿用传统的计算公式；对于强度等级不小于C60的混凝土，传统的计算公式已经不能满足要求，修订后采用公式（4.0.1-2），这个公式早已经现行行业标准《公路桥涵施工技术规范》JTJ041中体现，并在公路桥涵和建筑工程等实际工程中得到检验。 4.0.2 根据实际生产技术水平和大量调研，适当调高了按公式（4.0.2）计算的强度标准差取值，并给出表4.0.2的强度标准差取值，这些取值与目前实际控制水平的标准差比较，是偏于安全的，也与国际上提高安全性的总体趋势是一致的。 38




5 混凝土配合比计算

5.1 水 胶 比

5.1.1～5.1.4 为了使混凝土水胶比计算公式更符合实际情况以及普遍掺加粉煤灰和粒化高炉矿渣粉等矿物掺合料的技术发展情况，在试验验证的基础上，对0.30～0.68水胶比范围，采用掺加矿物掺合料的胶凝材料胶砂强度和相应的混凝土强度进行回归分析，调整了表5.1.2的回归系数，并经过试验验证，给出了表5.1.3粉煤灰影响系数 \(\gamma\) 和粒化高炉矿渣粉影响系数 \(\gamma_s\)。表5.1.4中水泥强度等级值的富余系数是在全国范围内调研的基础上给出的。

验证试验覆盖全国代表性的主要地区和城市，参加试验的单位有：中国建筑科学研究院、北京建工集团有限责任公司、中国建筑材料科学研究院总院、建研建材有限公司、中建商品混凝土公司、重庆市建筑科学研究院、辽宁省建设科学研究院、贵州中建建筑科研设计院有限公司、云南建工混凝土有限公司、上海嘉华混凝土有限公司、甘肃土木工程科学研究院、广东省建筑科学研究院、宁波金鑫商品混凝土有限公司、深圳市富通混凝土有限公司、天津港保税区航保商品砼供应有限公司、山西四建集团有限公司等。试验量多达上千组，试验结果规律性良好。

5.2 用水量和外加剂用量

5.2.1 表5.2.1-1和表5.2.1-2是未掺加外加剂的干硬性和塑性混凝土的用水量，经多年应用，证明基本符合实际。干硬性和塑性混凝土也可以掺加外加剂，掺加外加剂后的用水量可在表5.2.1-1和表5.2.1-2的基础通过试验进行调整。

5.2.2 本节中的外加剂特指具有减水功能的外加剂。

5.2.3 本条具有指导性作用，尤其对于缺乏经验和试验资料者更为重要。在实际工作中，有经验的专业技术人员通常将满足混凝土性能和节约成本作为目标，结合经验并经验来确 定流动性或大流动性混凝土的外加剂用量和用水量。

5.3 胶凝材料、矿物掺合料和水泥用量

5.3.1 对于同一强度等级混凝土，矿物掺合料掺量增加会使水胶比相应减小，如果取用水量不变，按公式（5.3.1）计算的胶凝材料用量也会增加，并可能不是最节约的胶凝材料用量，因此，公式（5.3.1）计算结果仅仅为初算的胶凝材料用量，实际采用的胶凝材料用量应按本规程第6.1.4条调整，经过试拌选取一个满足拌合物性能要求的、较节约的胶凝材料用量。

5.3.2、5.3.3 计算矿物掺合料用量所采用的矿物掺合料掺量是在计算水胶比过程中选用不同掺量经过比较后确定的。计算得出的胶凝材料、矿物掺合料和水泥的用量还要在试配过程中调整验证。

5.4 砂 率

5.4.1、5.4.2 本节对砂率的取值具有指导性，经实际应用，证明基本符合实际。在实际工作中，也可以根据经验和历史资料初选砂率。砂率对混凝土拌合物性能影响较大，可调整范围略宽，也关系到材料成本，因此，按本节选取的砂率仅是初步的，需要在试配过程中调整后确定合理的砂率。

5.5 粗、细骨料用量

5.5.1、5.5.2 在实际工程中，混凝土配合比设计通常采用质量法。混凝土配合比设计也允许采用体积法，可视具体技术需要选用。与质量法比较，体积法需要测定水泥和矿物掺合料的密度以及骨料的表观密度等，对技术条件要求略高。

40

标准分享网 www.bzfxw.com 免费下载




6 混凝土配合比的试配、调整与确定

6.1 试 配

6.1.1 本条提及的搅拌方法的内涵主要包括搅拌方式、投料方式和搅拌时间等。

6.1.2 本条规定了试配过程中试件成型的基本要求。

6.1.3 如果搅拌量太小，由于混凝土拌合物浆体粘稠因素影响和体量不足等原因，拌合物的代表性不足。

6.1.4 在试配过程中，首先是试拌，调整混凝土拌合物。在试拌调整过程中，在计算配合比的基础上，保持水胶比不变，尽量采用较少的胶凝材料用量，以节约胶凝材料为原则，通过调整外加剂用量和砂率，使混凝土拌合物落度及和易性等性能满足施工要求，提出试拌配合比。

6.1.5 调整好混凝土拌合物并形成试拌配合比后，即开始混凝土强度试验。无论是计算配合比还是试拌配合比，都不能保证混凝土配制强度是否满足要求，混凝土强度试验的目的是通过三个不同水胶比的配合比的比较，取得能够满足配制强度要求的、胶凝材料用量经济合理的配合比。由于混凝土强度试验是在混凝土拌合物调整适宜后进行，所以强度试验采用三个不同水胶比的配合比的混凝土拌合物性能应维持不变，即维持用水量不变，增加和减少胶凝材料用量，并相应减少和增加砂率，外加剂掺量也作减少和增加的微调。

在没有特殊规定的情况下，混凝土强度试件在28d龄期进行抗压试验；当规定采用60d或90d等其他龄期的设计强度时，混凝土强度试件在相应的龄期进行抗压试验。

6.2 配合比的调整与确定 6.2.1 通过绘制强度和胶水比关系图，或采用插值法，选用略大于配制强度的强度对应的胶水比作进一步配合比调整偏于安全。也可以直接采用前述3个水胶比混凝土强度试验中一个满足配制强度的胶水比作进一步配合比调整，虽然相对比较简明，但有时可能强度富余较多，经济代价略高。 6.2.2、6.2.3 混凝土配合比是指每立方米混凝土中各种材料的用量。在配合比计算、混凝土试配和配合比调整过程中，每立方米混凝土的各种材料混成的混凝土可能不足或超过1m³，即通常所说的亏方或盈方，通过配合比校正，可使依据配合比计算的混凝土生产方量更为准确。 6.2.4 在确定设计配合比前，对混凝土氯离子含量进行试验验证是非常必要的。 6.2.5 在确定设计配合比前，应对设计规定的混凝土耐久性能进行试验验证，例如设计规定的抗水渗透、抗氯离子渗透、抗冻、抗碳化和抗硫酸盐侵蚀等耐久性能要求，以保证混凝土质量满足设计规定的性能要求。 6.2.6 备用的混凝土配合比在启用时，即使是条件类同，进行配合比验证试验是不可省略的。原材料质量显著变化是指诸如水泥胶砂强度、外加剂减水率和矿物掺合料细度等发生明显变化。




7 有特殊要求的混凝土

7.1 抗渗混凝土

7.1.1 原材料的选用和质量控制对抗渗混凝土非常重要。大量抗渗混凝土用于地下工程，为了提高抗渗性能和适合地下环境特点，掺加外加剂和矿物掺合料十分有利，也是普遍的做法。在以胶凝材料最小用量作为控制指标的情况下，采用普通硅酸盐水泥有利于提高混凝土耐久性能和进行质量控制。骨料粒径太大和含泥（包括泥块）较多都对混凝土抗渗性能不利。

7.1.2 采用较小的水胶比可提高混凝土的密实性，从而使其有较好的抗渗性，因此，控制最大水胶比是抗渗混凝土配合比设计的重要法则。另外，胶凝材料和细骨料用量太少也对混凝土抗渗性能不利。

7.1.3 抗渗混凝土的配制抗渗等级比设计值要求高，有利于确保实际工程混凝土抗渗性能满足设计要求。

7.1.4 在混凝土中掺用引气剂适量引气，有利于提高混凝土抗渗性能。

7.2 抗冻混凝土

7.2.1 采用硅酸盐水泥或普通硅酸盐水泥配制抗冻混凝土是一个基本做法，目前寒冷或严寒地区一般都这样做。骨料含泥（包括泥块）较多和骨料坚固性差都对混凝土抗冻性能不利。此混凝土防冻剂中掺用氯盐，采用后会引混凝土中钢筋锈蚀，导致严重的结构混凝土耐久性问题。现行国家标准《混凝土外加剂应用技术规范》GB 50119规定含亚硝酸盐或碳酸盐的防冻剂严禁用于预应力混凝土结构。

7.2.2 混凝土水胶比大则密实性差，对抗冻性影响不利，因此要

控制混凝土最大水胶比。在通常水胶比情况下，混凝土中掺入过量矿物掺合料也对混凝土抗冻性能不利。混凝土中掺用引气剂是提高混凝土抗冻性能的有效方法之一。

7.3 高强混凝土

7.3.1 原材料的选用和质量控制对高强混凝土非常重要。 1 在水泥方面，由于高强混凝土强度高，水胶比低，所以采用硅酸盐水泥或普通硅酸盐水泥无论是技术还是经济都比较合理；不仅胶砂强度较高，适合配制高强等级混凝土；而且水泥中混合材较少，可掺加较多的矿物掺合料来改善高强混凝土的施工性能。 2 在骨料方面，如果粗骨料粒径太大或（和）针片状颗粒含量较多，不利于混凝土中骨料合理堆积和应力合理分布，直接影响混凝土强度，也影响混凝土拌合物性能。细度模数为2.6～3.0的细骨料更适用于高强混凝土，使胶凝材料较多的高强混凝土中总体材料颗粒级配更加合理；骨料含泥（包括泥块）较多将明显降低高强混凝土强度。 3 在减水剂方面，目前采用具有高减水率的聚羧酸高性能减水剂配制高强混凝土相对较多，其主要优点是减水率高，可不低于28%，混凝土拌合物保塑性较好，混凝土收缩较小；在矿物掺合料方面，采用复合掺用粒化高炉矿渣粉和粉煤灰配制高强混凝土比较普遍，对于强度等级不低于C80的高强混凝土，复合掺用粒化高炉矿渣粉、粉煤灰和硅灰比较合理，硅灰掺量一般为3%～8%。 7.3.2 近年来，高强混凝土研究已经较多，工程应用也逐渐增多。根据国内外研究成果和工程应用的实践经验，推荐高强混凝土配合比参数范围对高强混凝土配合比设计具有指导意义。当经过充分试验验证，确认所设计的混凝土配合比满足拌合物性能、力学性能、长期性能和耐久性能要求时，可不受此条限制。 7.3.3 高强混凝土水胶比变化对强度影响比一般强度等级混凝土敏感，因此，在试配的强度试验中，三个不同配合比的水胶比间距为0.02比较合理。 7.3.4 因为高强混凝土强度稳定性和重要性受到高度重视，所以对高强混凝土配合比进行复验是必要的。 7.3.5 采用标准尺寸试件测定高强混凝土抗压强度最为合理。

7.4 泵送混凝土

7.4.1 硅酸盐水泥、普通硅酸盐水泥、矿渣硅酸盐水泥和粉煤灰硅酸盐水泥配制的混凝土的拌合物性能比较稳定，易于泵送。良好的骨料颗粒型和级配有利于配制泵送性能良好的混凝土。在混凝土中掺用泵送剂或减水剂以及粉煤灰，并调整其合适掺量，是配制泵送混凝土的基本方法。 7.4.2 如果胶凝材料用量太少，水胶比大则泵体太稀，黏度不足，混凝土容易离析，水胶比小则泵体不足，混凝土中骨料量相对过多，这些都不利于混凝土的泵送。泵送混凝土的砂率通常控制在35%～45%。 7.4.3 泵送混凝土的坍落度经时损失值可以通过调整外加剂进行控制，通常坍落度经时损失控制在30mm/h以内比较好。

7.5 大体积混凝土

7.5.1 采用低水化热的胶凝材料，有利于限制大体积混凝土由于温度应力引起的裂缝。粗骨料粒径太小则限制混凝土变形作用较小。掺用缓凝型减水剂有利于缓解温升，起到温控作用。 7.5.2 由于采用低水化热的胶凝材料有利于限制大体积混凝土由于温度应力引起的裂缝，所以大体积混凝土的胶凝材料中往往掺用大量粉煤灰等矿物掺合料，使混凝土强度发展较慢，设计采用混凝土60d或90d龄期强度也是合理的。当标准养护时间和标准尺寸试件未能同时时，维持标准尺寸试件比较合理。 7.5.3 水胶比大，用水量多对限制裂缝不利。混凝土中粗骨料较多有利于限制胶凝材料硬化体的变形作用。因为水泥水化热相




标准分享网 www.bzfxw.com 免费下载

7.4 泵送混凝土

7.4.1 硅酸盐水泥、普通 硅酸盐水泥、矿渣硅酸盐水泥和粉煤灰硅酸盐水泥配制的混凝土 的拌合物性能比较稳定，易于泵送。良好的骨料颗粒型和级配有利于 配制泵送性能良好的混凝土。在混凝土中掺用泵送剂或减水剂以 及粉煤灰，并调整其合适掺量，是配制泵送混凝土的基本方法。

7.4.2 如果胶凝材料用量太少，水胶比大则泵 体太稀，黏度不足，混凝土容易离析，水胶比小则泵 体不足，混凝土中骨料量相对过多，这些都不利于混凝土的泵 送。泵送混凝土的砂率通常控制在35%～45%。

7.4.3 泵送混凝土的坍落度经时损失值可以通过 调整外加剂进行控制，通常坍落度经时损失控制在30mm/h 以内比较好。

7.5 大体积混凝土

7.5.1 采用低 水化热的胶凝材料，有利于限制大体积混凝土由于温度应力引起的裂缝。粗 骨料粒径太小则限制混凝土变形作用较小。掺用缓凝型减水剂有利 于缓解温升，起到温控作用。

7.5.2 由于采用低水化热的胶凝材料有利于限制大体积 混凝土由于温度应力引起的裂缝，所以大体积混凝土的胶凝材料中往往掺用 大量粉煤灰等矿物掺合料，使混凝土强度发展较慢，设计采用 混凝土60d或90d龄期强度也是合理的。当标准养护时间和标准尺寸试 件未能同时时，维持标准尺寸试件比较合理。

7.5.3 水胶比大，用水量多对限制裂缝不利。混 凝土中粗骨料较多有利于限制胶凝材料硬化体的变形作用。因为水泥水化 热相对较多。

对较高，所以大体积混凝土中往往掺用大量粉煤灰，减少胶凝材料中的水泥用量，以达到降低水化热的目的。 7.5.4 可在配合比试配和调整时通过混凝土绝热温升测试设备测定混凝土的绝热温升，或通过计算求出混凝土的绝热温升，从而在配合比设计过程中控制混凝土绝热温升。 7.5.5 延迟混凝土的凝结时间对大体积混凝土施工操作和温度控制有利，大体积混凝土配合比设计应重视混凝土的凝结时间。
