Repository: chengxy1/college_project

# EBR-CFR 工程实现项目 (Evidence-Based Reranking with Counterfactual Reasoning)

硕士学位论文核心重排序算法工程原型。

## 目录结构
- `config/`: 系统及算法参数配置 (`settings.yaml`)
- `data/raw_documents/`: 原始非结构化工程规范与报告文本
- `data/test_cases/`: 结构化评估与测试样本 (`c30_concrete_eval.json`)
- `src/models/`: 数据模型与元数据契约 (`schemas.py`)
- `src/modules/`: 
  - `structure_modeler.py`: 层级一 证据结构建模
  - `cf_reasoner.py`: 层级二 反事实效用推理
- `src/pipeline.py`: 双层流水线调度与过滤决策
- `tests/`: 自动化单元测试与指标验证
- `main.py`: 快速运行入口

## 快速上手
1. 安装依赖：
   ```bash
   pip install -r requirements.txt
   ```
2. 运行自动化测试：
   ```bash
   pytest tests/ -v -s
   ```
3. 运行完整重排序流水线：
   ```bash
   python main.py
   ```

File: data/raw_documents_1/JGT 486-2015 混凝土用复合掺合料.md
# JGT 486-2015 混凝土用复合掺合料

保留原始结构和内容，不得省略任何内容。

中华人民共和国建筑工业行业标准

JG/T 486-2015

混凝土用复合掺合料

Compound mineral admixtures for concrete

2015-08-21 发布 2016-04-01 实施

中华人民共和国住房和城乡建设部 发布

JG/T 486—2015

前 言

本标准按照 GB/T 1.1—2009 给出的规则起草。 本标准由住房和城乡建设部标准定额研究所提出。 本标准由住房和城乡建设部建筑结构标准化技术委员会归口。 本标准起草单位:中国建筑科学研究院、上海市建筑科学研究院(集团)有限公司、深圳市为海建材有限公司、北京金隅股份有限公司、中国建筑第二工程局有限公司、山东众森科技股份有限公司、北京新奥混凝土集团有限公司、深圳市安托山混凝土有限公司、湖南南方水泥集团有限公司、重庆大业新型建材集团有限公司、恩施兴州建设工程有限责任公司、河南科丽奥高新材料有限公司、中铁上海工程局有限公司、江苏苏博特新材料股份有限公司、浙江钱潮建设集团有限公司、重庆交通大学。 本标准主要起草人:周永祥、王永海、高超、冷发光、施钟毅、杨根宏、徐景会、贺阳、张巧芬、于吉涛、马雪英、梁锡武、宋笑、夏京亮、吕剑、张彦胜、吴法辰、肖本虎、石亮、罗晖、丁华法、王晶、师海霞、宋普涛。

JG/T 486—2015

混凝土用复合掺合料

1 范围

本标准规定了混凝土用复合矿物掺合料的术语和定义、组分与材料、分类与标记、要求、试验方法、检验规则、标志、包装、运输与贮存。 本标准适用于混凝土用复合矿物掺合料的生产和检验。

2 规范性引用文件

下列文件对于本文件的应用是必不可少的。凡是注日期的引用文件，仅注日期的版本适用于本文件。凡是不注日期的引用文件，其最新版本（包括所有的修改单）适用于本文件。 GB 175 通用硅酸盐水泥 GB/T 176 水泥化学分析方法 GB/T 203 用于水泥中的粒化高炉矿渣 GB/T 750 水泥压蒸安定性试验方法 GB/T 1345 水泥细度检验方法筛析法 GB/T 1346 水泥标准稠度用水量、凝结时间、安定性检验方法 GB/T 1596 用于水泥和混凝土中粉煤灰 GB/T 2419 水泥胶砂流动度测定方法 GB/T 5483 天然石膏 GB 6566 建筑材料放射性核素限量 GB/T 6645 用于水泥中的粒化电炉磷渣 GB 9774 水泥包装袋 GB 12573 水泥取样方法 GB/T 17671 水泥胶砂强度检验方法(ISO 法) GB/T 18046 用于水泥和混凝土中的粒化高炉矿渣粉 GB/T 20491 用于水泥和混凝土中的钢渣粉 GB/T 21371 用于水泥中的工业副产品石膏 GB/T 26748 水泥助磨剂 GB/T 27690 砂浆和混凝土用硅灰 GB/T 30190 石灰石粉混凝土 GB/T 30435 电热干燥箱及电热鼓风干燥箱 JG/T 315 水泥砂浆和混凝土用天然火山灰质材料 JG/T 317 混凝土用粒化电炉磷渣粉 YB/T 022 用于水泥中的钢渣

3 术语和定义

下列术语和定义适用于本文件。

JG/T 486—2015

3.1 矿物掺合料 mineral admixture 以硅、铝、钙等一种或多种氧化物为主要成分，具有规定细度，掺入混凝土中能改善混凝土性能的粉体材料，可分为活性矿物掺合料和惰性矿物掺合料。

3.2 复合矿物掺合料 compound mineral admixtures 由本标准所列的两种或两种以上的矿物掺合料，按一定比例混合均匀的粉体材料，或由本标准所列的两种或两种以上的矿物原料，按一定比例混合后，必要时可掺加适量石膏和助磨剂，再粉磨至规定细度的粉体材料。

4 组分与材料

4.1 组分 复合矿物掺合料中每种矿物掺合料的质量分数应不小于10%，加入的助磨剂应不超过复合矿物掺合料总质量的0.5%，复合矿物掺合料中不应掺入除石膏、助磨剂以外的其他化学外加剂。

4.2 材料

4.2.1 粉煤灰 粉煤灰应符合GB/T 1596的规定。

4.2.2 粒化高炉矿渣粉或粒化高炉矿渣 粒化高炉矿渣粉应符合GB/T 18046的规定；粒化高炉矿渣应符合GB/T 203的规定。

4.2.3 硅灰 硅灰应符合GB/T 27690的规定。

4.2.4 磨细火山灰或火山渣 磨细火山灰或火山渣应符合JG/T 315的规定。

4.2.5 石灰石粉 石灰石粉应符合GB/T 30190的规定。

4.2.6 粒化电炉矿渣粉或粒化电炉矿渣 粒化电炉矿渣粉应符合JG/T 317的规定；粒化电炉矿渣应符合GB/T 6645的规定。

4.2.7 钢渣粉或钢渣 钢渣粉应符合GB/T 20491的规定；钢渣应符合YB/T 022的规定。

4.2.8 助磨剂 助磨剂应符合GB/T 26748的规定。

4.2.9 石膏 天然石膏应符合GB/T 5483的规定；工业副产石膏应符合GB/T 21371的规定。

2

JG/T 486—2015

5 分类与标记

5.1 分类

复合矿物掺合料可分为普通型、早强型和易流型,其中普通型可分为I级、II级、III级。

5.2 标记

5.2.1 标记方法

复合矿物掺合料的标记由复合矿物掺合料名称代号、分类代号和本标准编号三部分组成。表示如下：

\[\begin{array}{c}
\text{——} \\
\text{——} \\
\text{——} \\
\text{——} \\
\text{——} \text{本标准编号: JG/T 486—2015} \\
\text{——} \\
\text{——} \\
\text{——} \\
\text{早强型为E;易流型为F} \\
\text{——} \\
\text{——} \\
\text{——} \\
\text{名称代号: CMAC}
\end{array}\]

5.2.2 标记示例

a) 普通II级的复合矿物掺合料表示为:CMAC-OII-JG/T 486—2015。  
b) 早强型复合矿物掺合料表示为:CMAC-EJG/T 486—2015。  
c) 易流型复合矿物掺合料表示为:CMAC-FJG/T 486—2015。

6 要求

6.1 复合矿物掺合料的技术指标

复合矿物掺合料的技术指标应符合表1的规定。

表1 复合矿物掺合料的技术指标

\[\begin{array}{|c|c|c|c|c|c|c|}
\hline
\text{序号} & \text{项目} & \text{普通型} & \text{早强型} & \text{易流型} \\
\hline
 & & \text{I级} & \text{II级} & \text{III级} & \\
\hline
1 & \text{细度} (45 \mu m \text{筛余}) (\text{质量分数}) / \% & \leq 12 & \leq 25 & \leq 30 & \leq 12 & \leq 12 \\
\hline
2 & \text{流动度比} / \% & \geq 105 & \geq 100 & \geq 95 & \geq 95 & \geq 110 \\
\hline
3 & \text{活性指数} / \% & 1d & 7d & 28d & \geq 90 & \geq 95 & \geq 110 & \geq 65 \\
\hline
4 & \text{胶砂抗压强度增长比} & \geq 0.95 & \geq 0.90 \\
\hline
5 & \text{含水量} (\text{质量分数}) / \% & \leq 1.0 \\
\hline
6 & \text{氯离子含量} (\text{质量分数}) / \% & \leq 0.06 \\
\hline
\end{array}\]

保持原样，不删减任何内容。

JG/T 486-2015

表 1（续）

| 序号 | 项目 | 普通型* | 早强型* | 易流型* |
| --- | --- | --- | --- | --- |
|    |    | I 级 | II 级 | III 级 |    |
| 7    | 三氧化硫含量（质量分数）/% | ≤3.5 |    |    | ≤2.0 |
| 8    | 安定性 | 沸煮法* | 合格 |    |    |
|    |    | 压蒸法* | 压蒸膨胀率不大于 0.50% |    |    |
| 9    | 放射性 | 合格 |    |    |    |

* 普通型、易流型在流动比、活性指数和胶砂抗压强度增长比试验中，胶砂配比中复合矿物掺合料占胶凝材料总质量的 30%。  
* 早强型在流动比、活性指数和胶砂抗压强度增长比试验中，胶沙配比中复合矿物掺合料占胶凝材料总质量的 10%。  
* 当复合矿物掺合料组分中含有硅灰时，可不检测该项目。  
* 仅针对以 C 类粉煤灰、钢渣或钢渣粉中一种或几种为组分的复合矿物掺合料。  
* 仅针对以钢渣或钢渣粉为组分的复合矿物掺合料。

6.2 碱含量（选择性指标）

复合矿物掺合料的碱含量应为各组分的碱含量之和；粉煤灰和火山灰及火山渣的碱含量可用实测 \( \text{Na}_2\text{O}_m \) 值的 1/6 计算，硅灰和粒化高炉矿渣粉的碱含量可用实测 \( \text{Na}_2\text{O}_m \) 值的 \( \frac{1}{2} \) 计算，其他组分的碱含量可按实测 \( \text{Na}_2\text{O}_m \) 值计算。其中 \( \text{Na}_2\text{O}_m \) 值按 \( \text{Na}_2\text{O} + 0.658\text{K}_2\text{O} \) 计算。

当复合矿物掺合料用于具有潜在碱活性骨料配制的混凝土或有其他性能要求时，可限制掺合料的碱含量，限制值由买卖双方协商确定。

7 试验方法

7.1 细度

按 GB/T 1345 进行。

7.2 流动度比、活性指数、胶砂抗压强度增长比

按附录 A 进行。

7.3 含水量

按附录 B 进行。

7.4 三氧化硫、氯离子含量

按 GB/T 176 进行。

7.5 安定性

将复合矿物掺合料与符合 GS814-1510 强度检验用水泥标准样品或合同约定水泥按质量比 3：7 4

混合均匀,压蒸安定性试验按 GB/T 750 进行,沸煮安定性试验按 GB/T 1346 进行。

7.6 放射性

按 GB 6566 进行。

7.7 硫含量

按 GB/T 176 进行。

8 检验规则

8.1 编号

复合矿物掺合料出厂前按同类别,同级别进行编号和取样。复合矿物掺合料出厂编号按单线年生产能力规定为:

——60×10⁴ t 以上,不超过 2 000 t 为一编号;
——30×10⁴ t～60×10⁴ t,不超过 1 000 t 为一编号;
——10×10⁴ t～30×10⁴ t,不超过 600 t 为一编号;
——10×10⁴ t 以下,不超过 200 t 为一编号。

当散装运输工具容量超过该厂规定出厂编号吨位时,允许该编号数量超过该厂规定出厂编号吨数。

8.2 取样

a) 每一编号为一取样单位。
b) 取样方法按 GB/T 12573 进行。取样应有代表性,应从 10 个以上不同部位取样。袋装复合矿物掺合料应从 10 个以上包装袋内等量抽取;散装复合矿物掺合料应从至少 3 个散装袋装箱(罐)内抽取,每个集装箱(罐)应从不同深度等量抽取。抽取的样品总质量不少于 10 kg。样品混合均匀后,按四分法取出比试验需要量大一倍的试样。
c) 检验样品应留样封存,并保留至少 6 个月。当有争议时,对留样进行复检或仲裁检验。

8.3 出厂检验

出厂检验项目包括表 1 中的细度,流动度比,活性指数,含水量,氯离子含量,三氧化硫,对于以 C 类粉煤灰,钢渣或钢渣粉中一种或几种为组分的复合矿物掺合料,还应包含沸煮安定性试验。

8.4 型式检验

8.4.1 型式检验项目包括第 6 章的全部要求。
    硫含量应由生产厂家根据原材料实测值及原材料比例进行加权换算后提供。

8.4.2 有下列情况之一者,应进行型式检验:
——原材料来源,生产工艺发生变化;
——正常生产时胶砂抗压强度增长比每 6 个月进行一次,其他指标为 12 个月进行一次;
——停产 6 个月以上恢复生产时;
——出厂检验结果和上次型式检验结果有较大差异时。

8.5 判定规则

8.5.1 出厂检验符合本标准出厂检验要求时,判为出厂检验合格。若其中任何一项不符合要求时,允许在同一批次中重新取样,对不合格项进行加倍试验复检。复检结果均合格时,判为出厂检验合格;当

保留原始格式和内容，不得省略任何内容。

JG/T 486-2015

仍有一组试验结果不符合要求时，判为出厂检验不合格。复检不合格时，应根据复检结果降低使用或不使用。

8.5.2 型式检验符合本标准型式检验要求时，判为型式检验合格。若其中任何一项不符合要求时，允许在同一批次中重新取样，对不合格项进行加倍试验复检。复检结果均合格时，判为型式检验合格；当仍有一组试验结果不符合要求时，判为型式检验不合格。

8.6 检验报告

检验报告内容应包括检验项目、复检产物物合组分及其含量范围以及合同约定的其他技术要求。当用户需要时，生产厂应在复检产物物合组分发出之日起 11 日内寄发 28 d 活性指数和胶砂抗压强度增长比以外的各项试验结果。28 d 活性指数和胶砂抗压强度增长比分别应在复检产物物合组分发出之日起 32 d 和 94 d 内补报。

8.7 交货与验收

8.7.1 交货时复检产物物合料的质量验收可抽取实物试样以其检验结果为依据，也可以生产者同编号复检产物物合料的检验报告为依据。采取何种方法验收由买卖双方商定，并在合同或协议中注明。卖方有告知买方验收方法的责任。当无书面合同，或未在合同中注明验收方法的，卖方应在发货单上注明“以本厂同编号复检产物物合料的检验报告为验收依据”字样。

8.7.2 以抽取实物试样的检验结果为依据验收时，买卖双方应在发货前或交货地共同取样和复检。取样方法按 GB/T 12573 进行，取样数量为 20 kg，缩分为二等份。一份由卖方保存 6 个月，一份由买方按本标准规定的项目和方法进行检验。在 40 d 以内，买方检验认为产品质量不符合本标准要求，而卖方有异议时，则双方应将卖方保存的另一份试样送省级或省级以上国家认可的质量监督检验机构进行仲裁检验。复检产物物合料安全性仲裁检验时，应在取样之日起 10 d 以内完成。

8.7.3 以生产者同编号复检产物物合料的检验报告为依据验收时，在发货前或交货时买方在同编号复检产物物合料中取样，双方共同签封后由卖方保存 120 d，或认可买方自行取样，签封并保存 120 d 的同编号复检产物物合料的封存样。在 120 d 内，买方对复检产物物合料质量有疑问时，则买卖双方应将共同认可的试样送省级或省级以上国家认可的质量监督检验机构进行仲裁检验。

9 标志、包装、运输与贮存

9.1 标志

袋装复检产物物合料的包装袋上应清楚标明产品名称、分类与标记、执行标准号、主要原材料种类及比例、批号、生产厂名称和地址、净质量、包装日期和出厂编号。

散装时应提交与袋装标识相同内容的卡片。

9.2 包装

复检产物物合料可以散装或袋装。袋装每袋净质量为 50 kg 或 25 kg，且不少于标识质量的 98%。随机抽取 20 袋，其总质量不得少于标准质量的 20 倍。复检产物物合料包装应符合 GB 9774 的规定。其他包装规格可由买卖双方协商确定。

9.3 运输与贮存

复检产物物合料在运输和贮存时不应受潮、混入杂物，贮存期限不宜超过 6 个月。

JG/T 486—2015

附录A
（规范性附录）
复合矿物掺合料流动度比、活性指数、胶砂抗压强度增长比的测定

A.1 范围

本附录规定了复合矿物掺合料的流动度比与活性指数以及抗压强度增长比的测定。

A.2 主要仪器设备及材料

A.2.1 试验用仪器应采用GB/T 17671中所规定的试验用仪器。
A.2.2 试验用水应采用符合GSB14-1510强度检验用水标准样品或合同约定水。当有争议或仲裁检验时，应采用符合GSB14-1510强度检验用水标准样品。
A.2.3 试验用砂应符合GB/T 17671规定的标准砂。
A.2.4 试验用水应采用自来水或蒸馏水。
A.2.5 复合矿物掺合料应采用受检的复合矿物掺合料。

A.3 试验条件及方法

A.3.1 试验室应符合GB/T 17671的规定。
A.3.2 确定流动度比、活性指数及胶砂抗压强度增长比的胶砂配合比应符合表A.1的规定。

表A.1 胶砂配合比

| 复合矿物掺合料种类 | 胶砂种类 | 水泥/g | 复合矿物掺合料/g | 标准砂/g | 加水量/mL |
| --- | --- | --- | --- | --- | --- |
| 普通型、易流型 | 对比胶砂 | 450±2 | — | 1 350±5 | 225±1 |
|  | 受检胶砂 | 315±1 | 135±1 | 1 350±5 | 225±1 |
| 早强型 | 对比胶砂 | 450±2 | — | 1 350±2 | 225±1 |
|  | 受检胶砂 | 405±1 | 45±1 | 1 350±5 | 225±1 |

A.3.3 按照GB/T 17671的规定进行胶砂的搅拌。
A.3.4 复合矿物掺合料的流动度比试验与计算
A.3.4.1 按照表A.1的胶砂配合比和GB/T 2419规定的方法进行试验，分别测定对比胶砂和试验胶砂的流动度。
A.3.4.2 复合矿物掺合料的流动度比按式(A.1)计算，结果保留至整数：

\[ F = \frac{L}{L_0} \times 100 \]

式中：
F——复合矿物掺合料的流动度比，\%；
L——试验胶砂的流动度，单位为毫米(mm)；

JG/T 486—2015

\( L_0 \)——对比胶砂的流动度,单位为毫米(mm)。

A.3.5 复合矿物掺合料的活性指数试验与计算
A.3.5.1 按照 GB/T 17671 的规定分别测定对比胶砂和试验胶砂相应龄期的抗压强度。
A.3.5.2 复合矿物掺合料各龄期的活性指数按式(A.2)计算,结果保留至整数:
\[ A = \frac{R_1}{R_0} \times 100 \] ......(A.2)

式中:
A——复合矿物掺合料活性指数,%;
R_1——受检胶砂相应龄期的抗压强度,单位为兆帕(MPa);
R_0——对比胶砂相应龄期的抗压强度,单位为兆帕(MPa)。

A.3.6 胶砂抗压强度增长比试验与计算
A.3.6.1 按照 GB/T 17671 的规定分别测定对比胶砂和试验胶粉 28 d,90 d 的抗压强度。
A.3.6.2 复合矿物掺合料胶砂抗压强度强度增长比按式(A.3)计算,结果保留至整数:
\[ P = \frac{(R_{90}/R_{28})}{(R_{0.90}/R_{0.28})} \] ......(A.3)

式中:
P——复合矿物掺合料胶砂抗压强度增长比,精确到 0.01;
\( R_{90} \)——受检胶砂 90 d 的抗压强度,单位为兆帕(MPa);
\( R_{28} \)——受检胶砂 28 d 的抗压强度,单位为兆帕(MPa);
\( R_{0.90} \)——对比胶砂 90 d 的抗压强度,单位为兆帕(MPa);
\( R_{0.28} \)——对比胶砂 28 d 的抗压强度,单位为兆帕(MPa)。

JG/T 486—2015

附录 B
（规范性附录）
复合矿物掺合料含水量试验方法

B.1 范围

本附录规定了复合矿物掺合料的含水量测试方法。

B.2 仪器设备

B.2.1 电热干燥箱及电热鼓风干燥箱；可控温度不低于110℃,最小分度值不大于2℃。
B.2.2 天平：量程不小于100g,准确至0.01g。

B.3 试验步骤

B.3.1 称取复合矿物掺合料试样约50g,准确至0.01g,倒入烘干至恒重的蒸发皿中。
B.3.2 将烘干箱温度调整并控制在105℃～110℃。
B.3.3 将复合矿物掺合料试样放入烘干箱内烘至恒重,取出放在干燥器中冷却至室温后称量,准确至0.01g。

B.4 试验结果处理

B.4.1 含水量按式(B.1)计算,精确至0.1%:

\[
p_w = \frac{m_{w0} - m_{w1}}{m_{w0}} \times 100
\]

式中:
\( p_w \) ——含水量,%;
\( m_{w0} \) ——烘干前试样的质量,单位为克(g);
\( m_{w1} \) ——烘干后试样的质量,单位为克(g)。

B.4.2 每个样品应称取两个试样进行试验,取两个试样含水量的算术平均值为试验结果。当两个试样含水量的绝对差值大于0.2%时,应重新试验。

中华人民共和国建筑工业出版社 行业标准 混凝土用复合掺合料 JG/T 486-2015

中国标准出版社出版发行 北京市朝阳区和平里西街甲2号(100029) 北京市西城区三里河北街16号(100045) 网址 www.spc.net.cn 总编室:(010)68533533 发行中心:(010)51780238 读者服务部:(010)68523946 中国标准出版社秦皇岛印刷厂印刷 各地新华书店经销

开本 880×1230 1/16 印张 1 字数 20 千字 2015年10月第一版 2015年10月第一次印刷

书号: 155066·2-29228 定价 18.00元

如有印装差错 由本社发行中心调换 版权专有 侵权必究 举报电话:(010)68510107

File: data/raw_documents_1/JTT 537-2018 钢筋混凝土阻锈剂.md
# JTT 537-2018 钢筋混凝土阻锈剂

中华人民共和国交通运输行业标准

JT/T 537-2018

代替 JT/T 537-2004

钢筋混凝土阻锈剂

Corrosion inhibitor for reinforcing steel in concrete

2018-08-29 发布 2018-12-01 实施

中华人民共和国交通运输部 发布

目 次

前言 II

1 范围 1

2 规范性引用文件 1

3 术语和定义 1

4 分类与标记 1

5 技术要求 2

6 试验方法 3

7 检验规则 6

8 标志、包装、运输和储存 7

附录A（规范性附录）盐水下湿循环环境中钢筋锈蚀面积百分率比试验方法 8

前 言

本标准按照 GB/T 1.1—2009 给出的规则起草。 本标准代替了 JT/T 537—2004《钢筋混凝土阻锈剂》。与 JT/T 537—2004 相比，除编辑性修改外，主要技术变化如下： 修改了钢筋混凝土阻锈剂的定义（见 3.1，2004 年版的 3.1）； 修改了阻锈剂的分类（见 4.1）； 增加了标记的要求（见 4.2）； 修改了钢筋的耐盐水浸渍性能试验方法（见表 2.6，2.2004 年版的 6.2）； 增加了盐水干湿循环环境中钢筋锈蚀面积百分率比的技术性能要求及试验方法（见表 2.6.3 和附录 A）； 修改了钢筋在砂浆中的耐锈蚀性能的试验用盐水浓度及试验方法（见 6.4，2004 年版的 6.3 和附录 A）； 修改了混凝土抗压强度比的技术性能要求（见表 2.2004 年版的表 2）； 增加了混凝土抗渗性的技术性能要求及试验方法（见表 2 和 6.7）； 增加了盐水浸渍环境中混凝土钢筋的锈蚀面积百分率比的技术性能要求及试验方法（见表 2 和 6.8）； 增加了混凝土氯离子迁移系数比的技术性能要求及试验方法（见表 2 和 6.9）； 增加了混凝土渗透深度的技术性能要求及试验方法（见表 2 和 6.10）； 删除了表面张力、还原糖和泡沫性能等技术性能要求（见 2004 年版的表 1）； 删除了钢筋锈蚀快速试验方法（硬化砂浆法）（见 2004 年版的附录 A）。 本标准由全国交通工程设施（公路）标准化技术委员会（SAC/TC 223）提出并归口。 本标准起草单位：交通运输部公路科学研究院、广西交通科学研究院、中交第三公路工程局有限公司、江苏苏博特新材料股份有限公司、北京建邦新兴材料有限公司、内蒙古路桥有限责任公司。 本标准主要起草人：何哲、王爱民、谭华、田波、刘英、张爱民、权磊、卢明智、刘加平、石亮、侯荣国、 宝群群、辛懿涛、王永红、蔡景顺、崔凤、何国红、邓家喜、周胜波。 本标准代替标准历次版本发布情况： JT/T 537—2004。

钢筋混凝土 阻锈剂

JT/T 537-2018

钢筋混凝土 阻锈剂

1 范围

本标准规定了钢筋混凝土阻锈剂的产品分类、技术要求、试验方法、检验规则,以及标志、包装、运输和储存等要求。

本标准适用于公路工程用钢筋混凝土阻锈剂的生产、检验和使用。水运、港口、水利、铁路等工程用钢筋混凝土阻锈剂可参照使用。

2 规范性引用文件

下列文件对于本文件的应用是必不可少的。凡是注日期的引用文件,仅注日期的版本适用于本文件。凡是不注日期的引用文件,其最新版本(包括所有的修改单)适用于本文件。

GB 8076 混凝土外加剂
GB/T 8077 混凝土外加剂匀质性试验方法
GB/T 14684 建筑用砂
GB/T 14685 建筑用卵石、碎石
GB/T 50082 普通混凝土长期性能和耐久性能试验方法标准
GB/T 50476 混凝土结构耐久性设计规范
JTJ E30 公路工程水泥及水泥混凝土试验规程
JTJ 270 水运工程混凝土试验规程
JGJ 63 混凝土用水标准
JGJ/T 192 钢筋阻锈剂应用技术规程

3 术语和定义

下列术语和定义适用于本文件。

3.1 钢筋混凝土阻锈剂 corrosion inhibitor for reinforcing steel in concrete

掺入混凝土内或涂覆钢筋混凝土表面,能抑制或减缓钢筋腐蚀的外加剂。

4 分类与标记

4.1 分类

钢筋混凝土阻锈剂(以下简称阻锈剂)按使用方式分为掺入式(代号C)和涂覆式(代号T);按照作用效果分为以无机盐为主的阳极型阻锈剂(I型),以有机胺为主的复合型阻锈剂(II型和III型),其中I型和II型均为掺入型,III型为涂覆型。阻锈剂的分类,以及适用的环境类别及作用等级见表1。环境类别与作用等级按照GB/T 50476划分。

JT/T 537—2018

表1 阻锈剂的分类与适用的环境类别及作用等级

| 分类 | 环境类别及作用等级 |
| --- | --- |
| I 型 | III-C, III-D, III-E, III-F, IV-C, IV-D, IV-E |
| II 型 | I-C, III-C, III-D, III-E, III-F, IV-C, IV-D, IV-C |
| III 型 | I-C, III-C, III-D, III-E, III-F, IV-D, IV-C, IV-D, IV-E |

注：GB/T 50476 将环境类别分为 I~IV 四类，依次为一般环境、渗漏环境、海洋氯化物环境、除冰盐等其他氯化物环境；作用等级分为 A~F 六个等级，依次为轻微、轻度、中度、严重、非常严重、极端严重。

4.2 标记

阻锈剂产品标记见图1。

图1 标记

示例：掺入式无机盐类阻锈剂，其标记为：ZX C I JT/T 535。

5 技术要求

5.1 阻锈剂的技术性能应满足表2的要求。

表2 技术性能要求

| 序号 | 项目 | I 型 | II 型 | III 型 |
| --- | --- | --- | --- | --- |
| 1 | 细度 | 粉剂型阻锈剂，0.315mm 筛余应小于15% |  |  |
| 2 | 钢筋的耐盐水浸渍性能 | 无腐蚀 | 无腐蚀 | 无腐蚀 |
| 3 | 盐水下湿循环环境中钢筋锈蚀面积百分率比 | \(\leq 45\%\) | \(\leq 30\%\) | \(\leq 25\%\) |
| 4 | 钢筋在砂浆中的耐锈蚀性能 | 无腐蚀 | — | — |
| 5 | 混凝土凝结时间差(min) | 初凝 | \(-60 \sim +120\) | — |
|  | 终凝 |  |  |  |
| 6 | 混凝土抗压强度比 | 7d | \(\geq 95\%\) | — |
|  | 28d |  |  |  |
| 7 | 混凝土抗渗性 | 抗渗等级不降低 | — | — |
| 8 | 盐水浸渍环境下混凝土中钢筋的锈蚀面积百分率比 | \(<5\%\) | — | — |
| 9 | 混凝土氯离子迁移系数比 | \(\leq 100\%\) |  |  |
| 10 | 混凝土渗透深度(mm) | — | \(\geq 50\) |  |
| 注：“—”表示提前，“+”表示延后。

2

JT/T 537—2018

5.2 阻锈剂匀质性应满足表3的要求。

表3 匀质性要求

| 序号 | 项目    | I型    | II型    | III型    |
|---|---|---|---|---|
| 1    | 含固量    | \( S > 25\% \) | \( 0.95S - 1.05S \) | —    | —    |
|    |    | \( S \leq 25\% \) | \( 0.90S - 1.10S \) |    |    |
| 2    | 含水率    | \( W > 5\% \) | \( 0.90W - 1.10W \) | —    | —    |
|    |    | \( W \leq 5\% \) | \( 0.80W - 1.20W \) |    |    |
| 3    | 密度(\( g/cm^3 \)) | \( > 1.1 \) | \( D \pm 0.03 \) |    |    |
|    |    | \( \leq 1.1 \) | \( D \pm 0.02 \) |    |    |
| 4    | 氯离子含量    | \( < 0.1\% \) |    |    |    |
| 5    | 水泥净浆流动度    | 应不小于生产控制值的95% |    |    |
| 6    | pH值    | 应在生产控制值±1之内 |    |    |
| 7    | 总碱量(\( Na_2O + 0.658K_2O \)) | \( \leq 1.5\% \) |    |    |
| 8    | 硫酸钠含量    | \( \leq 1.0\% \) |    |    |
| 9    | 砂浆减水率    | 应在生产控制值±1.5%之内 |    |    |
| 注1: \( S, W, D \) 表示指标的实测值；<br>注2: 阻锈剂匀质性用含固量表征有效成分比例，为固体时用含水率表征有效成分比例。 |

6 试验方法

6.1 细度

阻锈剂细度的试验方法应按照GB/T 8077的要求进行。

6.2 钢筋的耐盐水浸渍性能

6.2.1 试验用钢筋应按照如下步骤制备：
a) 将HPB300钢筋加工制成直径7mm、长度100mm、表面粗糙度Ra最大允许值为6.3μm的试件；
b) 用汽油、乙醇、丙酮依次擦除钢筋表面的油脂，并在一端焊接长130mm～150mm的导线，再用乙醇仔细擦去焊油；
c) 钢筋两端浸涂环氧树脂绝缘涂料，使钢筋中间暴露长度为80mm，计算其表面积；经过处理后的钢筋放入干燥器内备用，每组试件3根。

6.2.2 试验用仪器和材料应符合如下要求：
a) 玻璃烧杯：容量500mL；
b) 天平：称量100g，感量0.1g；
c) 钢筋锈蚀测量仪或恒电位/恒电流测定仪；
d) 参比电极：饱和氯化钾甘汞电极；
e) 试剂（除特别注明外均为分析纯化学试剂）；
f) 水：试验用水应为蒸馏水；
g) 氯化钠溶液：将7g氯化钠溶解成总量为200mL的溶液；

JT/T 537—2018

h) 试验用氯化钠溶液: 将 200mL 水倒入玻璃烧杯, 再加入 g) 配制的氯化钠溶液 200mL, 然后加入 3g 氯化钠搅拌, 最后按照产品推荐用量加入钠盐混凝土阻锈剂, 边搅拌边加水, 至总量为 500mL。

6.2.3 试验环境温度均应保持在 (20 ± 3) ℃。

6.2.4 试验步骤如下:

a) 在试验用氯化钠溶液内, 将钢和参比电极浸渍 5cm, 并使钢和参比电极的间距固定为 2cm。在确认钢表面没有附着气泡的情况下, 向溶液表面注入环氧树脂进行密闭或用塞子密封, 并开始计时;

b) 从烧杯外侧观察钢表面腐蚀情况, 同时观察并记录 1h, 3h, 6h 和 1d, 2d, 3d, 4d, 5d, 6d, 7d 对应的自然电极电位;

c) 按照 6.2.2h) 制备 3 份 500mL 的试验用氯化钠溶液, 重复进行 3 次试验。

6.2.5 上述试验中具备下列任一情况, 则认为腐蚀发生:

a) 浸渍的钢件在部分有黄色, 或红色, 黑色等斑点花纹产生;

b) 试验用氯化钠溶液存在腐蚀色或锈蚀产物沉淀;

c) 对于 1 型无机盐类的阳极型钢钢混凝土阻锈剂, 7d 后的自然电位小于 -250mV 认定为不合格。

6.3 盐水干湿循环环境中钢筋锈蚀面积百分率比

试验按照附录 A 进行。

6.4 钢筋在砂浆中的耐锈蚀性能

6.4.1 砂浆用原材料与配合比按如下要求进行:

a) 原材料中的水泥应符合 GB 8076 的规定; 水泥符合 JGJ 63 的要求; 砂应选用符合 GB/T 14684 要求, 细度模数为 2.6 ~ 2.9 的中砂;

b) 按水灰比 0.5, 灰砂比 1:2.5, 推荐掺量的阻锈剂(以水泥质量计) 和含 3% 氯化钠的蒸馏水的配合比并控制砂浆。

6.4.2 仪器设备及试验方法应按 GB/T 270 钢筋在砂浆中的阳极极化试验进行。

6.4.3 锈蚀判定按如下要求进行:

a) 依次记录 2min, 4min, 6min, 8min, 10min, 15min, 25min, 30min 时电极极化电位, 取平行试验测量结果的平均值作为测定值;

b) 当经过 4min 后, 电位低于 +580mV 或 60min 内电位跌落超过 50mV, 认定为腐蚀发生。

6.5 混凝土凝结时间差

6.5.1 试验前准备

6.5.1.1 混凝土原材料在试验前应存放在温度 (20 ± 3) ℃ 的环境中不少于 24h, 并符合下列要求:

a) 基准水泥应符合 GB 8076 的规定;

b) 水应符合 JGJ 63 的要求;

c) 砂应选用符合 GB/T 14684 要求, 细度模数为 1.6 ~ 2.9 的中砂;

d) 碎石应符合 GB/T 14685 要求, 5mm ~ 16mm 连续级配。

6.5.1.2 混凝土配合比应满足下列要求:

a) 受检混凝土和其对应的基准混凝土采用相同水灰比和坍落度;

b) 水泥用量为 360kg/m³;

c) 砂率为 36%～40%； 
d) 阻锈剂掺量应按生产厂家推荐掺量； 
e) 用水量：掺阻锈剂混凝土和基准混凝土的坍落度控制为 \((80 \pm 10) \text{mm}\) 的用水量。 

6.5.2 试验方法及数据处理 
掺阻锈剂的混凝土与基准混凝土的凝结时间应按照 JTG E30 进行试验和计算，凝结时间差按式(1)计算。 
\[\Delta T = T_2 - T_1 \quad (1)\] 
式中：\(\Delta T\)——初凝时间和终凝时间差 (min)； 
\(T_2\)——掺阻锈剂混凝土凝结时间 (min)； 
\(T_1\)——基准混凝土的凝结时间 (min)。 

6.6 混凝土抗压强度比 
掺阻锈剂的混凝土与基准混凝土的抗压强度应按照 JTG E30 进行试验和计算，抗压强度比以掺阻锈剂混凝土与基准混凝土同龄期抗压强度之比表示，按式(2)计算。 
\[R_s = \frac{S_1}{S_2} \quad (2)\] 
式中：\(R_s\)——抗压强度比； 
\(S_1\)——掺阻锈剂混凝土抗压强度 (MPa)； 
\(S_2\)——基准混凝土的抗压强度 (MPa)。 

6.7 混凝土抗渗性 
混凝土抗渗性应按 JTG E30 规定的试验方法进行试验。 

6.8 盐水浸水环境下混凝土中钢筋锈蚀面积百分率比 
钢筋锈蚀面积百分率应按照 JGJ/T 192 进行。钢筋的锈蚀面积百分率比 (\(P_A\)) 按照式(3)计算。 
\[P_A = \frac{R_k}{R_0} \times 100\% \quad (3)\] 
式中：\(P_A\)——盐水浸水环境下混凝土中钢筋锈蚀面积百分率之比； 
\(R_k\)——盐水浸水循环后掺入阻锈剂的混凝土中钢筋的锈蚀面积百分率； 
\(R_0\)——N 次盐水浸水循环后基准混凝土中钢筋的锈蚀面积百分率。 

6.9 混凝土氯离子迁移系数比 
掺阻锈剂混凝土和基准混凝土的非稳态氯离子迁移 (RCM) 试验应按照 GB/T 50082 进行。氯离子迁移系数比以 28d 龄期时阻锈剂混凝土与基准混凝土的非稳态氯离子迁移系数之比，按照式(4)计算。 
\[\eta = \frac{D_{\text{RCM}}}{D_{\text{RCM}}} \quad (4)\] 
式中：\(\eta\)——混凝土氯离子迁移系数比； 
\(D_{\text{RCM}}\)——掺入阻锈剂混凝土的非稳态氯离子迁移系数 (m²/s)； 
\(D_{\text{RCM}}\)——基准混凝土的非稳态氯离子迁移系数 (m²/s)。 

6.10 混凝土渗透深度 
涂覆型阻锈剂在混凝土中的渗透深度试验应按照 JGJ/T 192 渗透深度测定试验方法进行。

JT/T 537—2018

6.11 匀质性

阻锈剂匀质性应按照 GB/T 8076 的试验方法进行。

7 检验规则

7.1 检验分类与检验项目

7.1.1 检验分类按检验和出厂检验两种，具体检验项目见表 4。

表 4 检验项目

| 序号 | 项目名称    | 技术要求    | 试验方法 | 型式检验 | 出厂检验 |
|---|---|---|---|---|---|
| 1    | 细度    | 表 2    | 6.1    | +    | -    |
| 2    | 钢筋的耐锈蚀性性能    | 表 2    | 6.2    | +    | +    |
| 3    | 盐水干湿循环环境下钢筋锈蚀面积百分率 | 表 2    | 6.3 及附录 A | +    | +    |
| 4    | 钢筋在砂浆中的耐锈蚀性能    | 表 2    | 6.4    | +    | +    |
| 5    | 混凝土凝结时间差    | 表 2    | 6.5    | +    | -    |
| 6    | 混凝土抗压强度比    | 表 2    | 6.6    | +    | -    |
| 7    | 混凝土抗渗性    | 表 2    | 6.7    | +    | -    |
| 8    | 盐水浸水环境下混凝土中钢筋的锈蚀面积百分率 | 表 2    | 6.8    | +    | +    |
| 9    | 混凝土氯离子迁移系数比    | 表 2    | 6.9    | +    | -    |
| 10   | 混凝土渗透深度    | 表 2    | 6.10    | +    | +    |

注：“+”为必检项目，“-”为非检项目。

7.1.2 产品需经检验合格并附有质量检验合格证方可出厂。有下列情况之一者，应进行型式检验：
a) 首次供货前；
b) 原材料、配方和工艺有较大改变时；
c) 正常生产一年时；
d) 停产六个月以上恢复生产时；
e) 用户提出要求时。

7.2 组批

同一配方、同一规格、同一工艺条件下连续生产的产品每 50t 为一个检验组批，不足 50t 按一批计算。

7.3 抽样

每批抽取的样品不少于 20kg。

7.4 判定规则

型式检验和出厂检验时，产品符合 5.2 中的相应规定，则判为合格；如有不合格项，应从该批产品中

6

JT/T 537—2018

加倍抽样,对不合格项目进行复检,如果复检结果符合要求,则判定该批产品合格;如果复检结果仍不符合要求,则判定该批产品不合格。

8 标志、包装、运输和储存

8.1 标志

产品应标明:产品名称、产品标记、生产日期、批号、检验员章及厂名、厂址等内容。

8.2 包装

采用不透光材料进行包装,特殊情况按供需双方商定进行。

8.3 运输和储存

在运输和储存装卸过程中应避免日晒、雨淋、沾污、重压、损伤、抛摔及机械碰撞等,保持外包装完整,远离热源和化学污染,储存期从生产之日起不超过一年。

JT/T 537—2018

附录 A  
（规范性附录）  
盐水干湿循环环境中钢筋锈蚀面积百分率比试验方法  

A.1 试样制备  
钢筋试样制备步骤如下：  
a) 将 HPB300 钢筋加工制成直径 20mm、厚度 10mm 的圆柱片，选用其中的一个截面作为测试的工作面，并依次用 400 号、600 号、1000 号和 2000 号砂纸打磨钢筋工作表面，钢筋的尺寸偏差应符合直径 20mm ± 0.3mm、厚度 10mm ± 2mm 的要求，制备的钢筋试样不少于 12 个；  
b) 用乙醇、丙酮依次擦除钢筋表面的油脂，吹干，放入饱和氢氧化钠溶液中浸泡 48h 后取出，吹干待用，并计算各试样的工作面积。  

A.2 试验仪器、试验溶液的配制及试验条件  

A.2.1 试验仪器  
试验仪器要求如下：  
a) 密闭玻璃环境箱：密闭玻璃环境箱可采用直径不小于 180mm 玻璃干燥器，箱底或箱壁应配有塑料支撑架（塑料支撑垫块，其支撑高度应保证钢筋试样与盐溶液不接触）及盛有不小于 50mm 高的饱和氯化钠盐溶液。密闭玻璃环境箱内空气的相对湿度应不小于 70%（RH）；  
b) 玻璃烧杯：容量为 500mL；  
c) 天平：称量 100g，感量为 0.1g。  

A.2.2 试验溶液的配制  

A.2.2.1 阻锈剂盐溶液  
向玻璃烧杯中加入 3g 氯化钙、17.5g 氯化钠和推荐用量的钢筋混凝土阻锈剂，用蒸馏水稀释至 500g，制得阻锈剂盐溶液。  

A.2.2.2 非阻锈剂盐溶液  
向玻璃烧杯中加入 3g 氯化钙、17-5g 氯化钠，用蒸馏水稀释至 500g，制得非阻锈剂盐溶液。  

A.2.3 试验环境条件  
试验环境温度均应保持在（20 ± 3）℃。  

A.3 试验步骤及结果处理  

A.3.1 试验步骤  
A.3.1.1 将 12 个（至少 12 个）钢筋试样分为两组，分别放入 A.2.2 配制的两种溶液中，浸泡 2min 后取出，用纸巾从边缘轻轻吸走表面残留水滴，放置在密闭玻璃环境箱内 1h，此为一个循环。经 8 个循环后再在溶液里浸泡 16h，如此直至 50 个循环。  
A.3.1.2 应采用彩色扫描仪获取钢筋试样图片，再使用图像处理软件，标识钢筋锈蚀面与非锈蚀面的不同灰度值（进行二值化处理），进而计算得到钢筋锈蚀面积（\(a_1\)）、钢筋工作面积（\(a_2\)）。钢筋锈蚀面积百分率（A）按照式（A.1）计算。  

8

JT/T 537-2018

\[ A = \frac{a_1}{a_2} \times 100\% \] (A.1)

式中：A——钢筋锈蚀面积百分率；  
\( a_1 \)——计算得到的钢筋锈蚀面积（mm²）；  
\( a_2 \)——钢筋工作面积（mm²）。

A.3.2 试验结果处理

每组试验6个样品，去掉最大值和最小值，取4个钢筋锈蚀面积占钢筋工作面积百分比的平均值作为钢筋锈蚀面积百分率。  
掺加阻锈剂的钢筋试件与基准钢筋锈蚀面积百分率比应按式（A.2）计算。

\[ R = \frac{A_2}{A_1} \times 100\% \] (A.2)

式中：R——50次下湿循环后掺加阻锈剂的钢筋与基准钢筋锈蚀面积百分率比；  
\( A_2 \)——50次下湿循环后掺加阻锈剂的钢筋锈蚀面积百分率；  
\( A_1 \)——50次下湿循环后基准钢筋锈蚀面积百分率。

File: data/raw_documents_1/TCECS 10103-2020 用于水泥和混凝土中的铅锌、铁尾矿微粉.md
# TCECS 10103-2020 用于水泥和混凝土中的铅锌、铁尾矿微粉

ICS91.
100.
10
CCSQ11
团   体   标   准
T/CECS10103—2020
用于水泥和混凝土中的
铅锌、铁尾矿微粉
Lead-zincorirontailingsmicro-powderusedforcementandconcrete
2020-07-31发布
2021-01-01实施
中国工程建设标准化协会
发布


中国工程建设标准化协会
团 体 标 准
用于水泥和混凝土中的
铅锌、铁尾矿微粉
T/CECS10103—2020
*
中国标准出版社出版发行
北京市朝阳区和平里西街甲2号(100029)
北京市西城区三里河北街16号(100045)
网址:www.
spc.
org.
cn
服务热线:400-168-0010
2020年9月第一版
*
书号:155066·5-2231
版权专有 侵权必究


目  次
前言
Ⅲ
…………………………………………………………………………………………………………
1 范围
1
………………………………………………………………………………………………………
2 规范性引用文件
1
…………………………………………………………………………………………
3 术语和定义
1
………………………………………………………………………………………………
4 分类与标记
2
………………………………………………………………………………………………
5 要求
2
………………………………………………………………………………………………………
6 试验方法
3
…………………………………………………………………………………………………
7 检验规则
4
…………………………………………………………………………………………………
8 标识、包装、运输与贮存
5
…………………………………………………………………………………
附录A (规范性) 铅锌、铁尾矿微粉需水量比试验方法
6
…………………………………………………
附录B (规范性) 铅锌、铁尾矿微粉亚甲蓝值试验方法
8
…………………………………………………
附录C (规范性) 铅锌、铁尾矿微粉活性指数试验方法
10
………………………………………………
Ⅰ
T/CECS10103—2020


Contents
Foreword
Ⅲ
……………………………………………………………………………………………………
1 Scope
1
……………………………………………………………………………………………………
2 Normativereferences
1
……………………………………………………………………………………
3 Termsanddefinitions
1
…………………………………………………………………………………
4 Classificationandmarking
2
……………………………………………………………………………
5 Requirements
2
……………………………………………………………………………………………
6 Testmethods
3
……………………………………………………………………………………………
7 Inspectionrules
4
…………………………………………………………………………………………
8 Marking,packaging,transportationandstorage
5
……………………………………………………
AppendixA (normative) Testmethodoflead-zincorirontailingsmicro-powderwater
requirementratio
6
……………………………………………………………
AppendixB (normative) Testmethodoflead-zincorirontailingsmicro-powdermethy-
lenebluevalue
8
………………………………………………………………
AppendixC (normative) Testmethodoflead-zincorirontailingsmicro-powderactivity
index
10
…………………………………………………………………………
Ⅱ
T/CECS10103—2020


前  言
  本文件按照GB/T1.
1—2020《标准化工作导则 第1部分:标准化文件的结构和起草规则》的规定
起草。
本文件是按中国工程建设标准化协会《关于印发<2017年第一批产品标准试点项目计划>的通知》
(建标协字[2017]015号)的要求制定。
请注意本文件的某些内容可能涉及专利。本文件的发布机构不承担识别这些专利的责任。
本文件由中国工程建设标准化协会提出。
本文件由中国工程建设标准化协会混凝土结构专业委员会归口管理。
本文件负责起草单位:中国建筑科学研究院有限公司、厦门兑泰实业有限公司。
本文件参加起草单位:福建鼎盛元环保科技有限公司、深圳市中金岭南有色金属股份有限公司、中
国建筑材料科学研究总院有限公司、建研建材有限公司、中国联合水泥集团有限公司、福建省建筑科学
研究院有限公司、武汉大学、河南大学、巴州领先科技有限公司、浙江天工建设集团有限公司、福建鼎旺
再生资源有限公司、云浮市新创环保科技有限公司、永春美玲环保有限公司、云南宏佑投资有限公司、新
疆生产建设兵团建筑科学技术研究院有限责任公司、和田亨通工程质检有限责任公司、三明学院、泸州
职业技术学院、绵阳市新迈拓矿业有限公司、福建兑泰研发科技有限公司、福建尤泰仁环保科技有限公
司、南京瑞迪建设科技有限公司、四川绵筑新材料有限公司、黄淮学院、铜陵建研坤晟科技有限公司、厦
门海关技术中心、德州市建设工程质量检测站。
本文件主要起草人:王永海、李文娟、冷发光、林生利、吴建胜、李生钉、肖静、王祖琦、杜勇、龙宇、
刘数华、王文明、刘益龙、苏振华、周敏、蔡基伟、张贤方、徐秀华、张庆雄、王全义、刘彬、刘业能、苏宝莲、
杨佳定、马新友、刘纪峰、王端宏、胡瑾、李立、王新军、王海龙、王庆涛、霍胜旭、张猛、何川、费建刚、
商拥辉、黄丽、王东旭、郑发基、王改莲。
本文件主要审查人:宋少民、陈旭峰、李北星、周岳年、李化建、王少江、王稷良、柯国炬、朱立德。
Ⅲ
T/CECS10103—2020




用于水泥和混凝土中的
铅锌、铁尾矿微粉
1 范围
本文件规定了用于水泥和混凝土中的铅锌、铁尾矿微粉的术语和定义、分类与标记、要求、试验方
法、检验规则、标识、包装、运输与贮存。
本文件适用于水泥生产中作为混合材料及拌制混凝土和砂浆时作为掺合料的铅锌、铁尾矿微粉。
2 规范性引用文件
下列文件中的内容通过文中的规范性引用而构成本文件必不可少的条款。其中,注日期的引用文
件,仅注日期对应的版本适用于本文件,不注日期的引用文件,其最新版本(包括所有的修改单)适用于
本文件。
GB175 通用硅酸盐水泥
GB/T176 水泥化学分析方法
GB/T208 水泥密度测定方法
GB/T1345 水泥细度检验方法 筛析法
GB/T1346 水泥标准稠度用水量、凝结时间、安定性检验方法
GB/T1596 用于水泥和混凝土的粉煤灰
GB/T2419 水泥胶砂流动度测定方法
GB5085.
3 危险废物鉴别标准 浸出毒性鉴别
GB6566 建筑材料放射性核素限量
GB/T8074 水泥比表面积测定方法 勃氏法
GB/T9774 水泥包装袋
GB/T12573 水泥取样方法
GB/T17671 水泥胶砂强度检验方法(ISO 法)
3 术语和定义
下列术语和定义适用于本文件。
3.
1
铅锌、铁尾矿微粉 lead-zincorirontailingsmicro-powder
以铅锌矿或铁矿在采矿或选矿过程中产生的尾矿为主要原料,经粉磨至规定细度的粉体材料。
3.
2
亚甲蓝值 methylenebluevalue
采用规定的方法测试,用于判定颗粒吸附性能的指标。
注:简称MB值。
1
T/CECS10103—2020


4 分类与标记
4.
1 分类
4.
1.
1 根据使用的尾矿品种分为铅锌尾矿微粉和铁尾矿微粉。
4.
1.
2 根据用途分为作水泥混合材料用的铅锌、铁尾矿微粉和作混凝土和砂浆掺合料用的铅锌、铁尾
矿微粉。
4.
1.
3 作混凝土和砂浆掺合料用的铅锌、铁尾矿微粉可分为I级、Ⅱ级。
4.
2 标记
4.
2.
1 标记方法
铅锌、铁尾矿微粉的标记由品种代号、用途和级别代号及本文件编号三部分组成。表示如下:
 -
品种代号:铅锌尾矿微粉为QX,铁尾矿微粉为T
 -
用途和级别代号:掺合料Ⅰ级为CⅠ,掺合料Ⅱ级为CⅡ,混合材料为H
T/CECS10103—2020 
本文件编号
4.
2.
2 示例
作掺合料的Ⅱ级铅锌尾矿微粉标记为:QX-CⅡ-T/CECS10103—2020。
5 要求
5.
1 水泥混合材料用铅锌、铁尾矿微粉
作水泥混合材料用的铅锌、铁尾矿微粉的理化性能应符合表1要求。
表1 水泥混合材料用铅锌、铁尾矿微粉的理化性能要求
项目
指标
细度(45μm 方孔筛筛余)/%
≤12.
0
需水量比/%
≤105
活性指数(28d)/%
≥60
硫化物及硫酸盐含量(按SO3 质量计)(质量分数)/%
≤3.
5
含水量(质量分数)/%
≤1.
0
安定性
合格
密度/(g/cm
3)
生产厂控制值±3%
5.
2 混凝土和砂浆掺合料用铅锌、铁尾矿微粉
作混凝土和砂浆掺合料用的铅锌、铁尾矿微粉的理化性能应符合表2要求。
2
T/CECS10103—2020


| 项目 | 指标 |
| --- | --- |
| 细度 方孔筛筛余
(45 m )/% | ≤12.0 |
| μ
需水量比
/% | ≤105 |
| 活性指数
(28d)/% | ≥60 |
| 硫化物及硫酸盐含量 按 质量计 质量分数
( SO3 )( )/% | ≤3.5 |
| 含水量 质量分数
( )/% | ≤1.0 |
| 安定性 | 合格 |
| 密度
/(g/cm 3) | 生产厂控制值
±3% |

表2 混凝土和砂浆掺合料用铅锌、铁尾矿微粉的理化性能要求
项目
指标
Ⅰ级
Ⅱ级
比表面积/(m
2/kg)
≥450
≥400
需水量比/%
≤100
≤105
亚甲蓝值/(g/kg)
≤4.
0
≤6.
0
活性指数/%
7d
28d
≥70
≥70
≥60
≥60
硫化物及硫酸盐含量(按SO3 质量计)(质量分数)/%
≤3.
5
含水量(质量分数)/%
≤1.
0
氯离子含量(质量分数)/%
≤0.
04
安定性
合格
密度/(g/cm
3)
生产厂控制值±3%
5.
3 浸出重金属含量限值
浸出重金属含量限值应符合GB5085.
3的规定。
5.
4 放射性
放射性核素限量应符合GB6566规定。
5.
5 碱含量
尾矿微粉中的碱含量应按Na2O+0.
658K2O 计算值表示;当需要限制铅锌、铁尾矿微粉的碱含量
时,由供需双方协商确定。
6 试验方法
6.
1 密度
按GB/T208的规定进行。
6.
2 细度
45μm 方孔筛筛余按GB/T1345的规定进行;比表面积按GB/T8074的规定进行。
6.
3 需水量比
按附录A 的规定进行。
6.
4 亚甲蓝值
按附录B的规定进行。
3
T/CECS10103—2020


| 项目 |  | 指标 |  |
| --- | --- | --- | --- |
| 项目 |  | 级
Ⅰ | 级
Ⅱ |
| 比表面积
/(m 2/kg) |  | ≥450 | ≥400 |
| 需水量比
/% |  | ≤100 | ≤105 |
| 亚甲蓝值
/(g/kg) |  | ≤4.0 | ≤6.0 |
| 活性指数
/% | 7d | ≥70 | ≥60 |
| 活性指数
/% | 28d | ≥70 | ≥60 |
| 硫化物及硫酸盐含量 按 质量计 质量分数
( SO3 )( )/% | 28d | ≤3.5 | ≥60 |
| 含水量 质量分数
( )/% | 28d | ≤1.0 | ≥60 |
| 氯离子含量 质量分数
( )/% | 28d | ≤0.04 | ≥60 |
| 安定性 | 28d | 合格 | ≥60 |
| 密度
/(g/cm 3) | 28d | 生产厂控制值
±3% | ≥60 |

6.
5 活性指数
按附录C的规定进行。
6.
6 硫化物及硫酸盐含量
按GB/T176的规定进行。
6.
7 含水量
按GB/T1596的规定进行。
6.
8 氯离子含量
按GB/T176的规定进行。
6.
9 安定性
按GB/T1346的规定进行,试验样品为铅锌、铁尾矿微粉与符合本标准A.
3.
1规定的水泥按质量
比3∶7混合而成。
6.
10 浸出重金属含量限值
按GB5085.
3的规定进行。
6.
11 放射性
按GB6566的规定进行。
7 检验规则
7.
1 编号
7.
1.
1 铅锌、铁尾矿微粉出厂前按同类别、同级别进行编号和取样。铅锌、铁尾矿微粉出厂编号按单线
年生产能力规定为:
a) 60×10
4t以上,不超过1000t为一编号;
b) 30×10
4~60×10
4t,不超过500t为一编号;
c) 10×10
4~30×10
4t,不超过300t为一编号;
d) 10×10
4t以下,不超过120t为一编号;
7.
1.
2 当散装运输工具容量超过该厂规定出厂编号吨位时,允许该编号数量超过该厂规定出厂编号
吨数。
7.
2 取样
7.
2.
1 每一编号为一取样单位。
7.
2.
2 取样方法应按GB/T12573进行。取样应有代表性,可连续取样,也可从20个以上不同部位取
等量样品,最终取样量不少于20kg。
7.
2.
3 检验样品应留样封存,并保留至少6个月。当有争议时,对留样进行复检或仲裁检验。
7.
3 出厂检验
每批产品需经厂质量检验部门检验合格并附有合格证明后方可出厂。作水泥混合材料用的铅锌、
4
T/CECS10103—2020


铁尾矿微粉出厂检验项目为密度、细度、需水量比、含水量、活性指数;作混凝土和砂浆掺合料用的铅锌、
铁尾矿微粉出厂检验项目为密度、比表面积、需水量比、含水量、亚甲蓝值、活性指数,其中28d活性指
数检验结果在出厂后32d内补报。
7.
4 型式检验
7.
4.
1 用于水泥中的铅锌、铁尾矿微粉型式检验项目包括表1及5.
3、5.
4、5.
5中的全部要求,用于混凝
土和砂浆中的铅锌、铁尾矿微粉型式检验项目包括表2及5.
3、5.
4、5.
5中的全部要求。
7.
4.
2 有下列情况之一者,应进行型式检验:
a) 原材料来源、生产工艺发生变化;
b) 正常生产时,每12个月检验一次;
c) 停产3个月以上恢复生产时;
d) 出厂检验结果和上次型式检验结果有较大差异时。
7.
5 判定规则
7.
5.
1 出厂检验符合本文件出厂检验要求时,判为出厂检验合格。若其中任何一项不符合要求时,允
许在同一批次中重新取样,对不合格项进行加倍试验复检。复检结果均合格时,判为出厂检验合格;当
仍有一组试验结果不符合要求时,判为出厂检验不合格。复检不合格时,应根据复检结果降级使用或不
使用。
7.
5.
2 型式检验符合本文件型式检验要求时,判为型式检验合格。若其中任何一项不符合要求时,允
许在同一批次中重新取样,对不合格项进行加倍试验复检。复检结果均合格时,判为型式检验合格;当
仍有一组试验结果不符合要求时,判为型式检验不合格。
8 标识、包装、运输与贮存
8.
1 标识
8.
1.
1 袋装铅锌、铁尾矿微粉的包装袋上应标明产品名称、分类与标记、生产厂名称和地址、净质量、包
装日期和出厂编号。
8.
1.
2 散装时应提交与袋装标识相同内容的卡片。
8.
2 包装
铅锌、铁尾矿微粉可以散装或袋装。袋装每袋净质量为50kg或25kg或由供需双方约定,且不应
少于标识质量的99%。随机抽取20袋,其总质量不应少于标识质量。铅锌、铁尾矿微粉包装袋应符合
GB/T9774的规定。其他包装规格可由买卖双方协商确定。
8.
3 运输与贮存
铅锌、铁尾矿微粉在运输和贮存时不应受潮、混入杂物,同时应防止污染环境。
5
T/CECS10103—2020


附 录 A
(规范性)
铅锌、铁尾矿微粉需水量比试验方法
A.
1 原理
按GB/T2419测定试验胶砂和对比胶砂的流动度,二者达到规定流动度范围时的加水量之比为铅
锌、铁尾矿微粉的需水量比。
A.
2 材料
A.
2.
1 水泥:符合GSB14-1510规定,或符合GB175规定的强度等级42.
5的硅酸盐水泥或普通硅酸
盐水泥且按表A.
1配制的对比胶砂流动度(L0)在145mm~155mm 内。当试验结果有争议或需要仲
裁检验时,水泥应使用GSB14-1510强度检验用水泥标准样品。
A.
2.
2 标准砂:符合GB/T17671规定的0.
5mm~1.
0mm 的中级砂。
A.
2.
3 水:洁净的饮用水。
A.
3 仪器设备
A.
3.
1 天平
量程不小于1000g,最小分度值不大于0.
1g。
A.
3.
2 搅拌机
符合GB/T17671规定的行星式水泥胶砂搅拌机。
A.
3.
3 水泥胶砂流动度测定仪
符合GB/T2419的规定。
A.
4 试验步骤
A.
4.
1 胶砂配比按表A.
1进行。
表A.
1 需水量比试验用胶砂配比
胶砂种类
水泥/g
铅锌、铁尾矿微粉/g
标准砂/g
加水量/g
对比胶砂
250
—
750
125
试验胶砂
175
75
750
按流动度达到对比胶砂流动度
(L0)±2mm 范围内调整
A.
4.
2 对比胶砂和试验胶砂分别按GB/T17671规定进行搅拌。
A.
4.
3 搅拌后的对比胶砂和试验胶砂按GB/T2419测定流动度。当试验胶砂流动度达到对比胶砂流
6
T/CECS10103—2020


| 胶砂种类 | 水泥
/g | 铅锌 铁尾矿微粉
、 /g | 标准砂
/g | 加水量
/g |
| --- | --- | --- | --- | --- |
| 对比胶砂 | 250 | — | 750 | 125 |
| 试验胶砂 | 175 | 75 | 750 | 按流动度达到对比胶砂流动度
L 范围内调整
(0)±2mm |

动度(L0)的±2 mm 时,记录此时的加水量(m);当试验胶砂流动度超出对比胶砂流动度(L0)的
±2mm时,调整加水量,重新配料、搅拌、测定流动度,直至试验胶砂流动度达到对比胶砂流动度(L0)
的±2mm 为止,记录此时的加水量(m)。
A.
5 结果计算
需水量比按式(A.
1)计算,结果保留至1%。
X = m
125×100%
……………………(A.
1)
  式中:
X ———需水量比;
m
———试验胶砂流动度达到对比胶砂流动度(L0)的±2mm 时的加水量,单位为克(g);
125 ———对比胶砂的加水量,单位为克(g)。
7
T/CECS10103—2020


附 录 B
(规范性)
铅锌、铁尾矿微粉亚甲蓝值试验方法
B.
1 试验仪器设备
B.
1.
1 烘箱:温度控制范围为(105±5)℃。
B.
1.
2 天平:量程不小于1000g,最小分度值不大于0.
1g;量程不小于100g,做小分度值不大于
0.
01g。
B.
1.
3 移液管:容量为5mL和2mL各一个。
B.
1.
4 搅拌器:应为三片或四片式转速可调的叶轮搅拌器,最高转速应达到(600±60)r/min,直径应为
(75±10)mm。
B.
1.
5 秒表:分度值不应大于1s。
B.
1.
6 容量瓶:容量应为1000mL。
B.
1.
7 温度计:分度值不大于1 ℃。
B.
1.
8 滤纸:快速定量滤纸。
B.
1.
9 烧杯:容量应为1000mL。
B.
1.
10 玻璃棒:直径8mm。
B.
2 亚甲蓝试剂的配制
B.
2.
1 测定亚甲蓝中的水分含量w。称取5g左右的亚甲蓝粉末,记录质量mh,精确到0.
01g。在
(100±5)℃的温度下烘干至恒重(若烘干温度超过105 ℃,亚甲蓝粉末会变质),在干燥器中冷却,然后
称重,记录质量mg,精确到0.
01g。按式(B.
1)计算亚甲蓝的含水率w。
w =(mh -mg)/mg ×100
……………………(B.
1)
  式中:
mh ———亚甲蓝粉末的质量(g);
mg ———干燥后亚甲蓝的质量(g)。
B.
2.
2 取亚甲蓝粉末(100+w)(10g±0.
01g)/100(即亚甲蓝干粉末质量10g),精确至0.
01g。
B.
2.
3 在烧杯中注入600mL蒸馏水,并加温到35 ℃~40 ℃。将亚甲蓝粉末倒入烧杯中,用搅拌器持
续搅拌40min,直至粉末完全溶解,并冷却至20 ℃。
B.
2.
4 将溶液倒入1000mL容量瓶中,用蒸馏水淋洗烧杯内部和搅拌器叶片,使所有亚甲蓝溶液全部
移入容量瓶,容量瓶和溶液的温度应保持在(20±1)℃,加蒸馏水至容量瓶1000mL刻度。振荡容量瓶
以保证亚甲蓝粉末完全溶解。
B.
2.
5 将容量瓶中的溶液移入深色储藏瓶中,置于阴暗处保存。应在瓶上标明制备日期、失效日期(亚
甲蓝溶液保质期不应超过28d)。
B.
3 试样制备
铅锌、铁尾矿微粉样品缩分至200g,放在烘箱中于(105±5)℃下烘干至恒重,冷却至室温后备用。
8
T/CECS10103—2020


B.
4 试验步骤
B.
4.
1 称取50g铅锌、铁尾矿微粉试样,精确至0.
1g。将试样倒入盛有(500±5)mL蒸馏水的烧杯中,
用叶轮搅拌机以(600±60)r/min转速搅拌5min,形成悬浮液,然后以(400±40)r/min 转速持续搅拌,
直至试验结束。
B.
4.
2 在悬浮液中加入2mL 亚甲蓝溶液,用叶轮搅拌机以(400±40)r/min转速搅拌至少1min后,
用玻璃棒蘸取一滴悬浮液,滴于滤纸上。所取悬浮液滴在滤纸上形成的沉淀物直径应为8 mm~
12mm。滤纸应水平置于空烧杯或其他合适的支撑物上,滤纸中部不得与任何固体或液体接触。当滤纸
上的沉淀物周围未出现色晕,应再加入2 mL 亚甲蓝溶液,继续搅拌1 min,再用玻璃棒蘸取一滴悬浮
液,滴于滤纸上。当沉淀物周围仍未出现色晕,应重复上述步骤,直至沉淀物周围出现约1mm 宽的稳
定浅蓝色晕。
B.
4.
3 继续搅拌,不再加入亚甲蓝溶液,每1min进行一次蘸染试验。当色晕在4min内消失,再加入
2mL亚甲蓝溶液;当色晕在第5min消失,在悬浮液中再加入2mL亚甲蓝溶液。在上述两种情况下,
均应继续进行搅拌和蘸染试验,直至色晕可持续5min。
B.
4.
4 当色晕可以持续5min时,停止搅拌,记录所加入的亚甲蓝溶液总体积,数值应精确至1mL。
B.
5 结果计算
铅锌、铁尾矿微粉的亚甲蓝值按式(B.
2)计算,精确至0.
01g/kg。
MBF =V
50×10
……………………(B.
2)
  式中:
MBF ———铅锌、铁尾矿微粉的亚甲蓝值,单位为克每千克(g/kg);
V
———所加入的亚甲蓝溶液的总量,单位为毫升(mL);
50
———铅锌、铁尾矿微粉试样质量,单位为克(g);
10
———用于将每千克试样消耗的亚甲蓝溶液体积换算成亚甲蓝质量的系数。
T/CECS10103—2020


T/CECS10103—2020
附 录 C
(规范性)
铅锌、铁尾矿微粉活性指数试验方法
C.1 原理
按GB/T17671测定试验胶砂和对比胶砂的抗压强度,以二者抗压强度之比确定试验胶砂的活性指数。
C.2 材料
C.2.1 水泥:符合GSB14-1510的规定,或符合GB175规定的强度等级42.5的硅酸盐水泥或普通硅
酸盐水泥,当试验结果有争议或需要仲裁检验时,水泥应使用GSB14-1510强度检验用水泥标准样品。
C.2.2 标准砂:符合GSB08-1337规定的中国ISO 标准砂。
C.2.3 水:洁净的饮用水。
C.3 仪器设备
天平、搅拌机、振实台或振动台、抗压强度试验机等均应符合GB/T17671的规定。
C.4 试验步骤
C.4.1 胶砂配比按表C.1进行。
表C.1 强度活性指数试验用胶砂配比
胶砂种类
水泥/g
铅锌、铁尾矿微粉/g
标准砂/g
水/g
对比胶砂
450
—
1350
225
试验胶砂
315
135
1350
225
C.4.2 将对比胶砂和试验胶砂分别按GB/T17671的规定进行搅拌、试体成型和养护。
C.4.3 试体养护至相应龄期,按GB/T17671规定分别测定对比胶砂和试验胶砂的抗压强度。
C.5 结果计算
活性指数按式(C.1)计算,精确至1%。
H =Rt
R0 ×100%
……………………(C.1)
  式中:
H ———活性指数;
Rt
———试验胶砂相应龄期的抗压强度,单位为兆帕(MPa);
R0
———对比胶砂相应龄期的抗压强度,单位为兆帕(MPa)。
0
2
0
2
—
3
0
1
0
1
S
C
E
C
/
T
版权专有 侵权必究
*
书号:155066·5-2231


| 胶砂种类 | 水泥
/g | 铅锌 铁尾矿微粉
、 /g | 标准砂
/g | 水
/g |
| --- | --- | --- | --- | --- |
| 对比胶砂 | 450 | — | 1350 | 225 |
| 试验胶砂 | 315 | 135 | 1350 | 225 |
