Repository: chengxy1/college_project

# EBR-CFR 工程实现项目 (Evidence-Based Reranking with Counterfactual Reasoning)

硕士学位论文核心重排序算法工程原型。

## 目录结构
- `config/`: 系统及算法参数配置 (`settings.yaml`)
- `data/raw_documents/`: 原始非结构化工程规范与报告文本
- `data/test_cases/`: 结构化评估与测试样本 (`c30_concrete_eval.json`)
- `src/models/`: 数据模型与元数据契约 (`schemas.py`)
- `src/modules/`: 
  - `structure_modeler.py`: 层级一 证据结构建模
  - `cf_reasoner.py`: 层级二 反事实效用推理
- `src/pipeline.py`: 双层流水线调度与过滤决策
- `tests/`: 自动化单元测试与指标验证
- `main.py`: 快速运行入口

## 快速上手
1. 安装依赖：
   ```bash
   pip install -r requirements.txt
   ```
2. 运行自动化测试：
   ```bash
   pytest tests/ -v -s
   ```
3. 运行完整重排序流水线：
   ```bash
   python main.py
   ```

File: data/raw_documents_1/GBT 50081-2019 混凝土物理力学性能试验方法标准.md (part 2 of 3)
# GBT 50081-2019 混凝土物理力学性能试验方法标准
20.0.4 试验结果计算及确定应按下列方法进行。  

1 混凝土吸水率应按下式计算：  
\[W_s = \frac{m_s - m_d}{m_d} \times 100\% \quad (20.0.4-1)\]  
式中：  
\( W_s \) —— 混凝土吸水率（%），计算结果应精确至0.1%；  
\( m_s \) —— 饱水试件的表干质量（g）；  
\( m_d \) —— 烘干试件质量（g）。  

2 吸水率值的确定应符合下列规定：  
1）应以3个试件测值的算术平均值作为该组试件的吸水率值，应精确至0.1%；  
2）当3个测值中的最大值或最小值中如有一个与中间值的差值超过中间值的5%时，应把最大值及最小值一并剔除，应取中间值作为该组试件的吸水率值；  
3）当最大值和最小值与中间值的差值均超过中间值的5%时，该组试件的试验结果无效。  

3 用非标准试件测得的吸水率值均应乘以修正系数，修正系数应按下式计算：  
\[C_i = 0.06 \times \frac{V}{S} \quad (20.0.4-2)\]  
式中：  
\( C_i \) —— 修正系数；  
\( V \) —— 非标准试件的体积（mm³）；  
\( S \) —— 非标准试件的比表面积（mm²）。  

70

附录A 试验或检测报告样表

A.0.1 委托单位记录表可采用表A.0.1的格式。

表A.0.1 委托单位记录样表

| 委托单位    | 联系电话    |    |
|---|---|---|
| 样品名称    | 试件尺寸    |    |
| 生产单位    | 出厂编号及日期    |    |
| 样品数量    | 强度等级    |    |
| 使用工程名称及部位 | 检验类别    |    |
| 检测项目及检测依据 | 检验后样品处理要求 | □取回    □破坏    □检测（试验）单位处理 |
| 样品资料    |    |    |
| 外观：□正常□不正常    | 描述：    |    |
| 尺寸：□符合□不符合    | 描述：    |    |
| 其他：    |    |    |

| 备注    |    |
|---|---|
| 委托单位    | 检测（试验）单位    |
| 经手人：    | 业务受理人：    |
| 联系电话：    | 受理人电话：    |
| 传真：    | 业务部电话/传真：    |
| 通信地址：    | 通信地址：    |
| 邮政编码：    | 邮政编码：    |

说明：委托单位和样品的有关信息由委托方填写并对其实性负责；样品状态由检测（试验）单位业务受理人填写；其他信息由双方商定。样品资料（如说明书、见证资料、抽样单等）委托方须在委托时即时提供。

A.0.2 试件制作单位记录表可采用表A.0.2的格式。  

表A.0.2 试件制作单位记录样表  

| 混凝土配合比 | 单方用量 (kg) | 工程名称及部位 |  
|---|---|---|  
| 原材料    | 规格/种类    | 产地    |  
| 水泥    |    | 委托单位    |  
| 砂    |    | 设计强度等级    |  
|    |    | 试件编号    |  
| 石    |    | 成型日期    |  
|    |    | 试件形状与尺寸 |  
| 外加剂    |    | 成型方法    |  
|    |    | 养护条件    |  
|    |    | 要求试验龄期    |  
| 掺合料    |    | 试件制作人    |  
|    |    | 实测坍落度、扩展度 |  
|    |    | 混凝土生产企业名称 |  
| 其他    |    | 检测（试验）委托人 |  

72

A.0.3 混凝土性能试验或检测报告结论页可采用表A.0.3-1的格式，混凝土性能检测（试验）结果页可采用表A.0.3-2的格式。

表A.0.3-1 混凝土性能检测（试验）报告结论页

| 委托单位    |    |    |    |
|---|---|---|---|
| 地址    |    | 样品编号    |    |
| 名称    |    | 状态    |    |
| 样品    |    | 强度等级    |    |
| 试件尺寸    |    | 生产单位    |    |
| 送/抽样日期    |    | 数量    |    |
| 工程名称    |    | 项目    | 地点    |
| 检验    |    | 仪器    | 日期    |
| 检验依据    |    | GB/T 50081-201X    |    |
| 判定依据    |    |    |    |

检验结论

（以下空白）

备注：

| 批准 | 审核 | 主检 | 联系电话 | 报告日期 |
|---|---|---|---|---|

页码：73

保留原始结构和不要遗漏任何内容。

表 A.0.3-2 混凝土性能检测（试验）结果页

| 序号 | 检测项目 | 检测条件 | 技术要求 | 检测结果 | 单项评定 |
|---|---|---|---|---|---|
| 1    |    |    |    |    |    |
| 2    |    |    |    |    |    |
| 3    |    |    |    |    |    |
| 4    |    |    |    |    |    |
| 5    |    |    |    |    |    |
| 6    |    |    |    |    |    |
| 7    |    |    |    |    |    |
| 8    |    |    |    |    |    |
| 9    |    |    |    |    |    |
| 10   |    |    |    |    |    |
| 11   |    |    |    |    |    |
| 12   |    |    |    |    |    |

（以下空白）

备注 （“此栏空白”或其他必要的说明）

74

A.0.4 试验或检测单位记录表可采用表A.0.4-1～表A.0.4-5的格式。  

表A.0.4-1 检测（试验）单位记录样表（一）  

| 委托单位 |    |    |    |    |    |    |    |    |    |    | 工程名称及部位 |    |    |    |    |    |    |    |    |    |  
| --- | --- | --- | --- | --- | --- | --- | --- | --- | --- | ---| --- | --- | --- | --- | --- | --- | --- | --- | --- |  
| 样品名称 |    | 试件尺寸（mm） |    |    |    | 样品数量 |    |    |    |    |    | 检测（试验）编号 |    |    |    |    |    |    |    |    |  
| 来样日期 |    | 检测（试验）依据 |    |    |    |    |    |    |    |    |    |  环境条件 |    |    |    |    |    |    |    |    |  
|    |    |    |    |    |    |    |    |    |    &nbsp;&nbsp;    |    |    |    |    |    |    |    |    |    |
| 检测（试验）设备名称 |    | 检测（试验）前设备状况 |    |    |    |    |    |    |    |    |    |检测（试验）后设备状况 |    |    |    |    |    |    |    |    |  
| **样品编号** | 成型日期 | 检测（试验）日期 | 龄期（d） | 养护条件 | 样品尺寸（mm） | 作用面积（mm²） | 破坏荷载（kN） | 平均强度（MPa） | 设计强度等级 |  
|    |    |    |    |    |    |    |    | 1 2 3 4 5 6 |    |    |    |    |    |    |    |    |    |  

备注：  
1 本表适用于混凝土抗压强度试验、轴心抗压强度试验、劈裂抗拉强度试验、轴向拉伸试验、混凝土对钢筋的握裹强度试验和混凝土粘结强度试验记录，表格可根据实际情况调整；  
2 本表用于混凝土对钢筋的握裹强度试验数据记录时，作用面积为埋入混凝土的钢筋表面积。  

校核：  
记录：  
检测（试验）：

表 A.0.4-2 检测（试验）单位记录样表（二）

| 委托单位 |    |    |    | 工程名称及部位 |    |    |    |    |    |    |    |    |    |    | 
| --- | --- | --- | --- | --- | --- | --- | --- | --- | --- | ---| --- | --- | --- | --- | --- | --- | 
| 样品名称 |    | 试件尺寸（mm） |    | 样品数量 |    | 检测（试验）日期 |    |    |    |    |    |    |    |    |    |    
| 检测（试验）依据 |    | 收样日期 |    | 养护条件 |    | 检测（试验）编号 |    |    |    |    |    |    |    |    |    |  
| 检测（试验）设备名称 |    | 检测（试验）前设备状况 |    | 检测（试验）后设备状况 |    | 环境条件 |    |    |    |    |    |    |    |    |    | 温度 ℃ 湿度 % | 
| 样品编号 | 样品规格（mm） | 强度等级（MPa） | 承压面积（mm²） | 龄期（d） | 初始荷载 \( F_0 \)（kN） | 应力为1/3轴心抗压强度荷载 \( F_s \)（kN） | 测量标距（mm） | \( F_0 \)时变形值（mm） | \( F_s \)时变形值（mm） | 弹性模量值（MPa） | 备注 |    |    |    |    |    |    |    |    |    | 

备注：本表适用于静力受压弹性模量试验记录

校核： 记录： 检测（试验）：

表 A.0.4-3 检测（试验）单位记录样表（三）

| 委托单位 |    |    |    |    | 工程名称及部位 |    |    |    |    |    |    |    |    |    |    | 
| --- | --- | --- | --- | --- | --- | --- | --- | --- | --- | ---| --- | --- | --- | --- | --- | --- | --- | 
| 样品名称 |    | 试件尺寸（mm） |    |    | 样品数量 |    | 检测（试验）编号 |    |    |    |    |    |    |    |    |    |  
| 检测（试验）依据 |    |    |    |    | 来样日期 |    | 环境条件 |    |    |    |    |    |    |    |    |    | 温度 ℃ 湿度 % | 
| 检测（试验）设备名称 |    | 检测（试验）前设备状况 |    |    |    |    | 检测（试验）后设备状况 |    |    |    |    |    |    |    |    |    | 

| 样品编号 | 成型日期 | 检测（试验）日期 | 龄期（d） | 养护条件 | 截面尺寸（mm） | 支点距离（mm） | 断面是否位于两集中荷载之间 | 破坏荷载（kN） | 抗折强度（MPa） | 强度等级 |
| --- | --- | --- | --- | --- | --- | --- | --- | --- | 平均值 |    |    |    |    |    |    |    |    | 
|    |    |    |    |    | 宽 b | 高 h | 1 | 2 | 3 | 1 | 2 | 3 |    |    |    |    |    | 
|    |    |    | 1 | 2 | 3 | 1 | 2 | 3 | 1 | 2 | 3 |   |    |    |    |    |    | 
|    |    |    |   |   |   |   |   |   |   |   |   |   |    |    |    |    |    | 
|    |    | 1 | 2 | 3 | 1 | 2 |   |   |   |   |   |   |    |    |    | 1 | 2 | 3 | 1 | 1 | 2 | 3 | 1 | 2 | 3 | 
|    |    |   |   |   |   |   |   |   |  1 | 2 | 3 | 1 | 2 | 3 | 1  | 2 | 3 | 1 | 2 | 3 | 1 |   |   |   |   | 
|    |    |   |   |   |   |   |   | 1 | 2 | 3 | 1 | 2 | 3 |1 | 2 | 3 | 1 | 2 | 3 | 1| 2 | 3 | 1 | 2 | 3 | 
|    | 1 | 2 | 3 | 1 | 2 | 3  | 1 | 2 | 3 | 1 | 2 | 3 |    1 | 2 | 3 | 1 | 2 | 3 | 1    | 2 | 3 | 1 | 2 | 3 | 
|   1 | 2 | 3 | 1 | 2 | 3 | 1   | 2 | 3 | 1 | 2 | 3 | 1 |    1 | 2 | 3 | 1 | 2 | 3 |    | 1 | 2 | 3 | 1 | 2 | 1 | 
|    | 1 | 2 | 3 | 1 | 2  | 3 | 1 | 2 | 3 | 1 | 2 |   |    1 | 2 | 3 | 1 | 2 | 3 |    1| 2 | 3 | 1 | 2 | 3 | 
| 1 | 2 | 3 | 1 | 2 | 3 | 2 | 3 | 1 | 2 | 3 | 1 |    |    1 | 2 | 3 | 1 | 2 | 3 |   | 1 | 2 | 3 | 1 | 2 | 
|    | 1 | 2 | 3 | 1 | 2   | 3 | 1 | 2 | 3 | 1 | 2 |    |    1 | 2 | 3 | 1 | 2 | 1 | 2 | 3 | 1 | 2 | 3 |

表 A.0.4-4 检测（试验）单位记录样表（四）

| 委托单位 | 工程名称及部位 | 样品名称 | 试件尺寸（mm） | 样品数量 | 检测（试验）日期 | 检测（试验）依据 | 收样日期 | 养护条件 | 检测（试验）编号 | 检测（试验）设备名称 | 检测（试验）前设备状况 | 检测（试验）后设备状况 | 环境条件 | 温度℃ | 湿度% |
| --- | --- | --- | --- | --- | --- | --- | --- | --- | --- | --- |
| 样品编号 | 样品规格（mm） | 龄期（d） | 试件冷却时间（h：min） | 试件中心温度（℃） | 冷却水温度（℃） | 初始温差（℃） | 任意时刻θ（℃） | θ/θ₀ | αt/D² | 导温系数α（m²/h） | 备注 |
|  |  |  |  |  |  |  |  |  |  |  |
|  |  |  |  |  |  |  |  |  |
|   |  |  |  |  |  |  |  |  |
|   |
|   |
|   |
|   |
|   |
|   |
|   |
备注：本表适用于混凝土导温系数试验记录

校核： 记录： 检测（试验）：

表 A.0.4-5 检测（试验）单位记录样表（五）

| 委托单位 | 工程名称及部位 | 样品名称 | 试件尺寸（mm） | 样品数量 | 检测（试验）日期 | 检测（试验）依据 | 收样日期 | 养护条件 | 检测（试验）编号 | 检测（试验）设备名称 | 检测（试验）前设备状况 | 检测（试验）后设备状况 | 环境条件 | 温度 ℃ | 湿度 % |
| --- | --- | --- | --- | --- | --- | --- | --- | --- | --- | --- |
| 样品编号 | 样品规格（mm） | 龄期（d） | 时间（h；min） | 冷却水温度 θ₁（℃） | 试件中心温度 θ₂（℃） | 温差 θ₂ - θ₁（℃） | 电压（V） | 电流（A） | 加热功率（W） | 导热系数 λ [W/(m·K)] | 备注 |
|  |  |  |  |  |  |  |  |  |  |  |
|  |  |  |  |  |  |  |  |  |
|   |  |  |  |  |  |  |  |  |
|   |
|   |
|   |
|   |
|   |
|   |

备注：本表适用于混凝土导热系数试验记录

校核： 记录： 检测（试验）：

保留原始结构和内容，不得省略任何内容。

# 附录B 圆柱体试件的制作

## B.0.1
圆柱体试件的直径可为100mm、150mm、200mm三种，其高度是直径的2倍。粗骨料的最大粒径应小于试件直径的1/4。

## B.0.2
试验仪器设备应符合下列规定：

1. 试模应由刚性材料、金属制成的圆筒形和底板构成，用适当的方法组装而成。试模组装后不能有变形和漏水现象。试模的尺寸误差，直径误差应小于1/200d，高度误差应小于1/100h。试模底板的平面度公差不应超过0.02mm。组装试模时，圆筒形模纵轴与底板应成直角，其允许公差为0.5°。应定期对试模进行核查，核查周期不宜超过3个月。

2. 试验用振动台、捣棒等用具应符合本标准第4.1节的有关规定。

3. 用于端面平整处理的压板，应采用厚度为6mm及其以上的平板玻璃，压板直径应比试模的直径大25mm以上。

## B.0.3
取样与试样的制备应符合本标准第4.2节的规定。

## B.0.4
圆柱体试件成型应按下列规定和步骤进行：

1. 试件成型前，应检查试模的尺寸并应符合本标准附录B第B.0.2条中第1款的有关规定；应将试模擦拭干净，在其内壁上均匀地涂刷一薄层矿物油或其他不与混凝土发生反应的隔离剂，试模内壁脱模材料应均匀分布，不应有明显沉积。

2. 混凝土拌合物入模前应保证均匀性。

3. 宜根据混凝土拌合物的稠度或试验目的确定适宜的成型方法，混凝土应充分密实，避免分层离析。

1) 采用振动台振实时，应将试模牢固地安装在振动台上，以试模的纵轴为对称轴，呈对称方式一次装入混凝土，然后进行振动密实。装料量以振动时砂浆不外溢为宜。

保持原结构的完整，并避免删除任何内容。

振动时间根据混凝土的质量和振动台的性能确定，以使混凝土充分密实为原则。

2) 采用插棒人工插捣成型时，分层浇注混凝土，当试件的直径为200mm时，分3层装料；当试件的直径为150mm或100mm时，分2层装料，各层厚度大致相等；浇注时以试模的纵轴为对称轴，呈对称方式装入混凝土拌合物，浇注完一层后用捣棒推平上表面；试件的直径为200mm时，每层用捣棒插捣25次；试件的直径为150mm时，每层插捣15次；试件的直径为100mm时，每层插捣8次；插捣应按螺旋方向从边缘向中心均匀进行；在插捣底层混凝土时，捣棒应达到试模底部；插捣上层时，捣棒应贯穿该层后插入下一层20mm～30mm；插捣时捣棒应保持垂直，不得倾斜。当所确定的插捣次数有可能使混凝土拌合物产生离析现象时，可酌情减少插捣次数至拌合物不产生离析的程度。插捣结束后，用橡皮锤轻轻敲打试模侧面，直到捣棒插捣后留下的孔消失为止。

3) 采用插入式振捣棒振实时，直径为100mm～200mm的试件应分2层浇注混凝土。每层厚度大致相等，以试模的纵轴为对称轴，呈对称方式装入混凝土拌合物；振捣棒的插入按浇注层上表面每6000mm²插入一次确定，振捣下层时振捣棒不得触及试模的底板，振捣上层时，振捣棒插入下层约15mm深，不得超过20mm；振捣时间根据混凝土的质量及振捣棒的性能确定，以使混凝土充分密实为原则。振捣棒要缓慢拔出，拔出后用橡皮锤轻轻敲打试模侧面，直到捣棒插捣后留下的孔消失为止。 

4) 自密实混凝土应分两次将混凝土拌合物装入试模，每层的装料厚度宜相等，中间间隔10s，混凝土应高出试模口，不应使用振动台或插捣方法成型。

4 振实后，混凝土的上表面稍低于试模顶面 1mm～2mm。 B.0.5 试件的端面找平层处理应按下述方法进行： 1 拆模前当混凝土具有一定强度后，清除上表面的浮浆，并用干布吸去表面水，抹上同水胶比的水泥净浆，用压板均匀地盖在试模顶部。找平层水泥净浆的厚度要尽量薄并与试件的纵轴相垂直；为了防止压板与水泥浆之间粘固，在压板的下面垫上结实的薄纸。 2 找平处理后的端面应与试件的纵轴相垂直；端面的平面度公差不应大于 0.1mm。 3 不进行试件端部找平层处理时，应将试件上端面研磨整平。 4 制作的试件应有明显和持久的标记，且不破坏试件。


附录C 圆柱体试件抗压强度试验

C.0.1 测定圆柱体抗压强度的试件应采用按本标准附录A要求制作的圆柱体试件，试件的尺寸和数量应符合下列规定：
1 标准试件是 \(\phi 150 \text{mm} \times 300 \text{mm}\) 的圆柱体试件；
2 \(\phi 100 \text{mm} \times 200 \text{mm}\) 和 \(\phi 200 \text{mm} \times 400 \text{mm}\) 的圆柱体试件是非标准试件；
3 每组试件应为3块。

C.0.2 圆柱体试件抗压强度试验仪器设备应符合下列规定：
1 压力试验机应符合本标准第5.0.3条中第1款的有关规定；
2 卡尺的量程应为300mm，分度值应为0.02mm。

C.0.3 圆柱体抗压强度试验应按下列步骤进行：
1 试件到达试验龄期时，从养护地点取出后，应检查其尺寸及形状，尺寸公差应满足本标准第3.3节的规定，试件取出后应尽快进行试验；
2 试件放置试验机前，应将试件表面与上、下承压板面擦拭干净；
3 将试件置于试验机上，下承压板之间，使试件的纵轴与加压板的中心一致；
4 开启试验机，试件表面与上下承压板或钢垫板应均匀接触；试验机的加压板与试件的端面之间要紧密接触，中间不得夹入有缓冲作用的其他物质；
5 在试验过程中应连续均匀地加荷，加荷速度应符合本标准第5.0.4条第5款的规定；
6 手动控制压力机加荷速度时，当试件接近破坏开始急剧变形时，应停止调整试验机油门，直至破坏，然后记录破坏

荷载。  

C.0.4 圆柱体试件抗压强度试验结果计算及确定应按下列方法进行。  

1 试件直径应按下式计算：  

\[d = \frac{d_1 + d_2}{2} \quad (C.0.4-1)\]  

式中：\(d\)——试件计算直径（mm），计算应精确至0.1mm；  
\(d_1\)、\(d_2\)——试件两个垂直方向的直径（mm）。  

2 抗压强度应按下式计算：  

\[f_{ce} = \frac{4F}{\pi d^2} \quad (C.0.4-2)\]  

式中：\(f_{ce}\)——混凝土的抗压强度（MPa），计算应精确至0.1MPa；  
\(F\)——试件破坏荷载（N）；  
\(d\)——试件计算直径（mm）。  

3 圆柱体抗压强度值的确定应符合本标准第5.0.5条中第2款的规定。  

4 用非标准试件测得的强度值均应乘以尺寸换算系数，对尺寸为\(\phi 100 \text{mm} \times 200 \text{mm}\)的圆柱体试件，尺寸换算系数为0.95；对\(\phi 200 \text{mm} \times 400 \text{mm}\)的圆柱体试件，尺寸换算系数为1.05。

保留原始结构和内容，不要省略任何内容。

附录 D 圆柱体试件静力受压弹性模量试验

D.0.1 测定圆柱体试件的静力受压弹性模量的试件应采用按本标准附录 B 要求制作的圆柱体试件，试件的尺寸和数量应符合下列规定：

1 标准试件是 \(\phi 150 \text{mm} \times 300 \text{mm}\) 的圆柱体试件；
2 \(\phi 100 \text{mm} \times 200 \text{mm}\) 和 \(\phi 200 \text{mm} \times 400 \text{mm}\) 的圆柱体试件是非标准试件；
3 每次试验应制备 6 个试件，其中 3 个用于测定轴心抗压强度，另外 3 个用于测定静力受压弹性模量。

D.0.2 试验仪器设备应符合本标准第 7.0.3 条的规定。

D.0.3 圆柱体试件静力受压弹性模量试验应按下列步骤进行：

1 试件到达试验期时，从养护地点取出后，应检查其尺寸及形状，尺寸公差应满足本标准第 3.3 节的规定，试件取出后应尽快进行试验。

2 取一组试件按照本标准附录 C 的规定测定圆柱体试件的抗压强度（\(f_{c}\)），另一组用于测定混凝土的静力受压弹性模量。

3 在测定混凝土静力受压弹性模量时，微变形测量仪应安装在圆柱体试件直径的延长线上并对称于试件的两端。

当采用千分表或位移传感器时，应将千分表或位移传感器固定在变形测量架上，试件的测量标距应为 150mm，由标距定位杆定位，然后将变形测量架通过紧固螺钉固定。

当采用电阻应变仪测量变形时，应变片的标距应为 150mm，试件从养护室取出后，可将试件表面自然干燥后，尽快在试件的两侧中部贴应变片。

4 试件放置在试验机前，应将试件表面与上、下承压板面擦拭干净。

5 将试件直立放置在试验机的下压板或钢垫板上，并使试件轴心与下压板中心对准。 6 开启试验机，试件表面与上、下承压板或钢垫板应均匀接触。 7 加荷至基准应力为 0.5MPa 的初始荷载值 \( F_0 \)，保持恒载 60s 并在以后的 30s 内记录每测点的变形读数 \( \varepsilon_0 \)。应立即连续均匀地加荷至应力为轴心抗压强度 \( f_{cp} \) 的 1/3 的荷载值 \( F_x \)，保持恒载 60s 并在以后的 30s 内记录每一测点的变形读数 \( \varepsilon_x \)。所用的加荷速度应符合本标准第 6.0.3 条中第 5 款的规定。 8 左右两侧的变形值之差与它们平均值之比大于 20% 时，应重新对试件后重复本条第 7 款的规定。当无法使其减少到小于 20% 时，则此次试验无效。 9 在确认试件对中符合本条第 8 款规定后，以与加荷速度相同的速度卸荷至基准应力 0.5MPa（\( F_0 \)），恒载 60s；然后用同样的加荷和卸荷速度以及 60s 的保持恒载（\( F_0 \) 及 \( F_x \)）至少进行两次反复预压。在最后一次预压完成后，在基准应力 0.5MPa（\( F_0 \)）持荷 60s 并在以后的 30s 内记录每一测点的变形读数 \( \epsilon_0 \)；再用同样的加荷速度加荷至 \( F_x \)，持荷 60s 并在以后的 30s 内记录每一测点的变形读数 \(\epsilon_x\)，如图 7.0.4 所示。 10 卸除变形测量仪，以同样的速度加荷至破坏，记录破坏荷载；试件的抗压强度与 \( f_{cp} \) 之差超过 \( f_{cp} \) 的 20% 时，则应在报告中注明。 D.0.4 圆柱体试件静力受压弹性模量试验结果计算及确定应按下列方法进行。 1 试件计算直径 \( d \) 应按本标准附录 C 第 C.0.4 条的有关规定计算。 2 圆柱体试件混凝土静力受压弹性模量值应按下式计算，计算结果应精确至 100MPa。 \[ E_c = \frac{4(F_s - F_0)}{\pi d^2} \times \frac{L}{\Delta n} = 1.273 \times \frac{(F_s - F_0)L}{d^2 \Delta n} \] (D.0.4-1)

式中：\( E_c \)——圆柱体试件混凝土静力受压弹性模量（MPa）；  
\( F_s \)——应力为1/3轴心抗压强度时的荷载（N）；  
\( F_0 \)——应力为0.5MPa时的初始荷载（N）；  
\( d \)——圆柱体试件的计算直径（mm）；  
\( L \)——测量标距（mm）；  
\[ \Delta n = \varepsilon_a - \varepsilon_0 \] （D.0.4-2）  
式中：\( \Delta n \)——最后一次从\( F_0 \)加荷至\( F_s \)时试件两侧变形的平均值（mm）；  
\( \varepsilon_a \)——\( F_s \)时试件两侧变形的平均值（mm）；  
\( \varepsilon_0 \)——\( F_0 \)时试件两侧变形的平均值（mm）。  

3 静力受压弹性模量应按3个试件测值的算术平均值计算。如果其中有一个试件在测定静力受压弹性模量后的轴心抗压强度值与用以确定检验控制荷载的轴心抗压强度值相差超过后者的20%时，则静力受压弹性模量值应按另两个试件测值的算术平均值计算；当有两个试件超过上述规定时，则此次试验无效。

保留原始结构和内容，不得省略任何内容。

附录E 圆柱体试件劈裂抗拉强度试验

E.0.1 测定圆柱体劈裂抗拉强度的试件应采用本标准附录B要求制作的圆柱体试件，试件的尺寸和数量应符合下列规定：
1 标准试件是 \(\varnothing 150 \text{mm} \times 300 \text{mm}\) 的圆柱体试件；
2 \(\varnothing 100 \text{mm} \times 200 \text{mm}\) 和 \(\varnothing 200 \text{mm} \times 400 \text{mm}\) 的圆柱体试件是非标准试件；
3 每组试件应为3块。

E.0.2 试验仪器设备应符合下列规定：
1 压力试验机应符合本标准第5.0.3条中第1款的规定。
2 垫条应符合本标准第9.0.3条中第3款的规定。

E.0.3 圆柱体劈裂抗拉强度试验应按下列步骤进行：
1 试件到达试验龄期时，从养护地点取出后，应检查其尺寸及形状，尺寸公差应满足本标准第3.3节的规定，试件取出后应尽快进行试验。
2 试件放置在试验机前，应将试件表面与上、下承压板面擦拭干净。试件公差应符合本标准第3.3节中的有关规定，圆柱体的母线公差应为0.15mm。
3 标出两条承压线。这两条线应位于同一轴向平面，并彼此相对，两线的末端在试件的端面上相连，以便能明确地表示出承压面。
4 将圆柱体试件置于试验机中心，在上、下压板与试件承压线之间各垫一条垫条，圆柱体轴线应在上、下垫条之间保持水平，垫条的位置应上下对准（图E.0.3-1）。宜把垫层安放在定位架上使用（图E.0.3-2）。
5 连续均匀地加荷，加荷速度按本标准第9.0.4条第5款的规定进行。

保留原始结构和内容，不得省略任何内容。

图 E.0.3-1 劈裂抗拉试验 图 E.0.3-2 定位架 1—定位架；2—垫条 1—定位架；2—垫条

6 手动控制压力机加荷速度时，当试件接近破坏时，应停止调整试验机油门，直至破坏。然后记录破坏荷载。 E.0.4 圆柱体劈裂抗拉强度试验结果计算及确定应按下列方法进行。 1 圆柱体劈裂抗拉强度应按下式计算：

\[f_{ct} = \frac{2F}{\pi \times d \times l} = 0.637 \frac{F}{A} \quad (E.0.4)\]

式中： \( f_{ct} \) ——圆柱体劈裂抗拉强度（MPa）； \( F \) ——试件破坏荷载（N）； \( d \) ——劈裂面的试件直径（mm）； \( l \) ——试件的高度（mm）； \( A \) ——试件劈裂面积（mm²）。 圆柱体劈裂抗拉强度应精确至 0.01MPa。 2 圆柱体劈裂抗拉强度值的确定应符合本标准第 9.0.5 条中第 2 款的规定。 3 当采用非标准试件时，应在报告中注明。

附录 F \(\theta / \theta_0\) 值和 \(at/D^2\) 值的关系表  

F.0.1 应根据各个时间的 \(\theta / \theta_0\) 值，从表 F 中查找 \(at/D^2\) 值。  

表 F \(\theta / \theta_0\) 值和 \(at/D^2\) 值 的关系表  

| \(at/D^2\) | 0.0000 | 0.0001 | 0.0002 | 0.0003 | 0.0004 | 0.0005 | 0.0006 | 0.0007 | 0.0008 | 0.0009 |
|---|---|---|---|---|---|---|---|---|---|---|
| 0.010    | 0.99628| 0.99603| 0.99578| 0.99553| 0.99529| 0.99504| 0.99479| 0.99455| 0.99430| 0.99405 |
| 0.011    | 0.99381| 0.99342| 0.99303| 0.99264| 0.99225| 0.99186| 0.99147| 0.99108| 0.99069| 0.99030 |
| 0.012    | 0.98991| 0.98939| 0.98887| 0.98834| 0.98782| 0.98730| 0.98677| 0.98625| 0.98573| 0.98520 |
| 0.013    | 0.98468| 0.98403| 0.98338| 0.98273| 0.98209| 0.98144| 0.98079| 0.98014| 0.97949| 0.97884 |
| 0.014    | 0.97819| 0.97743| 0.97666| 0.97590| 0.97513| 0.97437| 0.97360| 0.97284| 0.97207| 0.97131 |
| 0.015    | 0.97054| 0.96968| 0.96882| 0.96796| 0.96710| 0.96624| 0.96538| 0.96451| 0.96365| 0.96279 |
| 0.016    | 0.96193| 0.96096| 0.95999| 0.95902| 0.95805| 0.95708| 0.95611| 0.95514| 0.95417| 0.95320 |
| 0.017    | 0.95223| 0.95116| 0.95009| 0.94902| 0.94796| 0.94689| 0.94582| 0.94475| 0.94368| 0.94262 |
| 0.018    | 0.94155| 0.94039| 0.93924| 0.93809| 0.93693| 0.93578| 0.93462| 0.93347| 0.93231| 0.93116 |
| 0.019    | 0.93001| 0.92878| 0.92755| 0.92632| 0.92509| 0.92386| 0.92263| 0.92140| 0.92017| 0.91894 |

续表 F  

| \(at/D^2\) | 0.0000 | 0.0001 | 0.0002 | 0.0003 | 0.0004 | 0.0005 | 0.0006 | 0.0007 | 0.0008 | 0.0009 |
|---|---|---|---|---|---|---|---|---|---|---|
| 0.020    | 0.91771 | 0.91642 | 0.91512 | 0.91382 | 0.91253 | 0.91123 | 0.90993 | 0.90864 | 0.90734 | 0.90604 |
| 0.021    | 0.90475 | 0.90350 | 0.90225 | 0.90100 | 0.89975 | 0.89850 | 0.89724 | 0.89599 | 0.89474 | 0.89349 |
| 0.022    | 0.89124 | 0.88985 | 0.88845 | 0.88706 | 0.88566 | 0.88427 | 0.88287 | 0.88148 | 0.88008 | 0.87869 |
| 0.023    | 0.87729 | 0.87586 | 0.87443 | 0.87300 | 0.87156 | 0.87013 | 0.86870 | 0.86727 | 0.86583 | 0.86440 |
| 0.024    | 0.86297 | 0.86151 | 0.86004 | 0.85858 | 0.85712 | 0.85566 | 0.85419 | 0.85273 | 0.85127 | 0.84981 |
| 0.025    | 0.84834 | 0.84685 | 0.84536 | 0.84387 | 0.84238 | 0.84089 | 0.83940 | 0.83791 | 0.83642 | 0.83493 |
| 0.026    | 0.83344 | 0.83194 | 0.83043 | 0.82893 | 0.82742 | 0.82592 | 0.82442 | 0.82291 | 0.82141 | 0.81990 |
| 0.027    | 0.81840 | 0.81689 | 0.81537 | 0.81386 | 0.81234 | 0.81083 | 0.80932 | 0.80780 | 0.80630 | 0.80478 |
| 0.028    | 0.80326 | 0.80174 | 0.80022 | 0.79870 | 0.79718 | 0.79567 | 0.79415 | 0.79263 | 0.79111 | 0.78959 |
| 0.029    | 0.78807 | 0.78655 | 0.78503 | 0.78351 | 0.78199 | 0.78047 | 0.77895 | 0.77742 | 0.77590 | 0.77438 |
| 0.030    | 0.77286 | 0.77134 | 0.76982 | 0.76830 | 0.76678 | 0.76526 | 0.76373 | 0.76221 | 0.76069 | 0.75917 |
| 0.031    | 0.75765 | 0.75631 | 0.75462 | 0.75311 | 0.75159 | 0.75008 | 0.74857 | 0.74705 | 0.74554 | 0.74402 |
| 0.032    | 0.74251 | 0.74101 | 0.73950 | 0.73800 | 0.73649 | 0.73499 | 0.73349 | 0.73198 | 0.73048 | 0.72897 |
| 0.033    | 0.72747 | 0.72598 | 0.72448 | 0.72299 | 0.72150 | 0.72001 | 0.71852 | 0.71702 | 0.71553 | 0.71404 |
| 0.034    | 0.71255 | 0.71107 | 0.70959 | 0.70811 | 0.70663 | 0.70515 | 0.70367 | 0.70220 | 0.70072 | 0.69924 |
| 0.035    | 0.69776 | 0.69630 | 0.69483 | 0.69337 | 0.69190 | 0.69044 | 0.68897 | 0.68751 | 0.68604 | 0.68458 |
| 0.036    | 0.68311 | 0.68166 | 0.68022 | 0.67877 | 0.67732 | 0.67588 | 0.67443 | 0.67298 | 0.67154 | 0.67009 |

续表 F  

| \(at/D^2\) | 0.0000 | 0.0001 | 0.0002 | 0.0003 | 0.0004 | 0.0005 | 0.0006 | 0.0007 | 0.0008 | 0.0009 |
|---|---|---|---|---|---|---|---|---|---|---|
| 0.037    | 0.66864 | 0.66721 | 0.66579 | 0.66436 | 0.66293 | 0.66150 | 0.66008 | 0.65865 | 0.65722 | 0.65579 |
| 0.038    | 0.65436 | 0.65296 | 0.65155 | 0.65014 | 0.64873 | 0.64732 | 0.64591 | 0.64451 | 0.64310 | 0.64169 |
| 0.039    | 0.64028 | 0.63889 | 0.63751 | 0.63612 | 0.63473 | 0.63334 | 0.63196 | 0.63057 | 0.62918 | 0.62779 |
| 0.040    | 0.62641 | 0.62504 | 0.62366 | 0.62229 | 0.62091 | 0.61954 | 0.61818 | 0.61682 | 0.61546 | 0.61409 |
| 0.041    | 0.61273 | 0.61138 | 0.61003 | 0.60868 | 0.60733 | 0.60598 | 0.60464 | 0.60330 | 0.60196 | 0.60062 |
| 0.042    | 0.59928 | 0.59795 | 0.59663 | 0.59530 | 0.59397 | 0.59264 | 0.59133 | 0.59007 | 0.58869 | 0.58738 |
| 0.043    | 0.58606 | 0.58475 | 0.58345 | 0.58214 | 0.58084 | 0.57953 | 0.57824 | 0.57694 | 0.57565 | 0.57436 |
| 0.044    | 0.57306 | 0.57178 | 0.57050 | 0.56922 | 0.56793 | 0.56665 | 0.56538 | 0.56411 | 0.56284 | 0.56157 |
| 0.045    | 0.56029 | 0.55903 | 0.55777 | 0.55651 | 0.55525 | 0.55399 | 0.55275 | 0.55150 | 0.55025 | 0.54900 |
| 0.046    | 0.54775 | 0.54652 | 0.54528 | 0.54404 | 0.54281 | 0.54157 | 0.54035 | 0.53912 | 0.53790 | 0.53667 |
| 0.047    | 0.53545 | 0.53423 | 0.53302 | 0.53181 | 0.53059 | 0.52938 | 0.52818 | 0.52698 | 0.52577 | 0.52457 |
| 0.048    | 0.52337 | 0.52218 | 0.52099 | 0.51980 | 0.51861 | 0.51742 | 0.51624 | 0.51507 | 0.51389 | 0.51271 |
| 0.049    | 0.51153 | 0.51036 | 0.50920 | 0.50803 | 0.50696 | 0.50569 | 0.50454 | 0.50338 | 0.50223 | 0.50107 |
| 0.050    | 0.49992 | 0.49877 | 0.49763 | 0.49649 | 0.49534 | 0.49420 | 0.49306 | 0.49193 | 0.49080 | 0.48966 |
| 0.051    | 0.48853 | 0.48741 | 0.48629 | 0.48517 | 0.48405 | 0.48292 | 0.48181 | 0.48070 | 0.47959 | 0.47848 |
| 0.052    | 0.47737 | 0.47628 | 0.47518 | 0.47408 | 0.47298 | 0.47188 | 0.47079 | 0.46970 | 0.46862 | 0.46753 |
| 0.053    | 0.46644 | 0.46537 | 0.46429 | 0.46321 | 0.46214 | 0.46106 | 0.46000 | 0.45893 | 0.45787 | 0.45680 |

续表 F  

| \(at/D^2\) | 0.0000 | 0.0001 | 0.0002 | 0.0003 | 0.0004 | 0.0005 | 0.0006 | 0.0007 | 0.0008 | 0.0009 |
|---|---|---|---|---|---|---|---|---|---|---|
| 0.054    | 0.45573| 0.45468| 0.45363| 0.45257| 0.45152| 0.45046| 0.44942 | 0.44838| 0.44733| 0.44629|
| 0.055    | 0.44525| 0.44421| 0.44318| 0.44215| 0.44111| 0.44008| 0.43906 | 0.43804| 0.43702| 0.43600|
| 0.056    | 0.43497| 0.43396| 0.43295| 0.43194| 0.43093| 0.42992| 0.42892 | 0.42792| 0.42692| 0.42592|
| 0.057    | 0.42492| 0.42393| 0.42294| 0.42195| 0.42096| 0.41997| 0.41899 | 0.41801| 0.41703| 0.41605|
| 0.058    | 0.41507| 0.41411| 0.41314| 0.41217| 0.41120| 0.41023| 0.40927 | 0.40831| 0.40736| 0.40640|
| 0.059    | 0.40544| 0.40449| 0.40351| 0.40259| 0.40165| 0.40070| 0.39976 | 0.39882| 0.39788| 0.39695|
| 0.060    | 0.39601| 0.39508| 0.39415| 0.39322| 0.39230| 0.39137| 0.39045 | 0.38953| 0.38862| 0.38770|
| 0.061    | 0.38678| 0.38587| 0.38496| 0.38406| 0.38315| 0.38224| 0.38134 | 0.38045| 0.37955| 0.37865|
| 0.062    | 0.37775| 0.37686| 0.37598| 0.37509| 0.37420| 0.37331| 0.37243 | 0.37155| 0.37067| 0.36976|
| 0.063    | 0.36892| 0.36805| 0.36718| 0.36631| 0.36544| 0.36457| 0.36371 | 0.36285| 0.36200| 0.36114|
| 0.064    | 0.36028| 0.35943| 0.35858| 0.35773| 0.35688| 0.35603| 0.35518 | 0.35434| 0.35350| 0.35266|
| 0.065    | 0.35182| 0.35099| 0.35016| 0.34933| 0.34850| 0.34767| 0.34684 | 0.34602| 0.34520| 0.34438|
| 0.066    | 0.34356| 0.34274| 0.34193| 0.34112| 0.34030| 0.33949| 0.33869 | 0.33788| 0.33708| 0.33627|
| 0.067    | 0.33547| 0.33468| 0.33388| 0.33308| 0.33229| 0.33150| 0.33071 | 0.32992| 0.32914| 0.32835|
| 0.068    | 0.32756| 0.32679| 0.32601| 0.32523| 0.32445| 0.32368| 0.32291 | 0.32214| 0.32137| 0.32060|
| 0.069    | 0.31983| 0.31907| 0.31831| 0.31755| 0.31679| 0.31603| 0.31528 | 0.31453| 0.31377| 0.31302|
| 0.070    | 0.31227| 0.31153| 0.31079| 0.31004| 0.30930| 0.30856| 0.30782 | 0.30709| 0.30635| 0.30561|

续表 F  

| at/\(D^2\) | 0.0000 | 0.0001 | 0.0002 | 0.0003 | 0.0004 | 0.0005 | 0.0006 | 0.0007 | 0.0008 | 0.0009 |
|---|---|---|---|---|---|---|---|---|---|---|
| 0.071    | 0.30488| 0.30415| 0.30343| 0.30270| 0.30197| 0.30125| 0.30053| 0.29981| 0.29909| 0.29837|
| 0.072    | 0.29766| 0.29695| 0.29624| 0.29553| 0.29482| 0.29410| 0.29340| 0.29270| 0.29200| 0.29130|
| 0.073    | 0.29059| 0.28990| 0.28920| 0.28851| 0.28782| 0.28712| 0.28643| 0.28575| 0.28506| 0.28437|
| 0.074    | 0.28369| 0.28301| 0.28233| 0.28165| 0.28097| 0.28029| 0.27962| 0.27895| 0.27828| 0.27761|
| 0.075    | 0.27694| 0.27627| 0.27561| 0.27495| 0.27429| 0.27362| 0.27292| 0.27231| 0.27165| 0.27100|
| 0.076    | 0.27034| 0.26969| 0.26905| 0.26840| 0.26775| 0.26710| 0.26646| 0.26582| 0.26518| 0.26454|
| 0.077    | 0.26390| 0.26326| 0.26263| 0.26199| 0.26136| 0.26073| 0.26010| 0.25948| 0.25885| 0.25822|
| 0.078    | 0.25759| 0.25698| 0.25636| 0.25574| 0.25512| 0.25450| 0.25300| 0.25238| 0.25266| 0.25205|
| 0.079    | 0.25144| 0.25083| 0.25023| 0.24962| 0.24902| 0.24841| 0.24781| 0.24722| 0.24662| 0.24602|
| 0.080    | 0.24542| 0.24483| 0.24424| 0.24365| 0.24306| 0.24247| 0.24188| 0.24130| 0.24071| 0.24013|
| 0.081    | 0.23954| 0.23897| 0.23839| 0.23781| 0.23723| 0.23665| 0.23668| 0.23551| 0.23494| 0.23437|
| 0.082    | 0.23380| 0.23324| 0.23267| 0.23211| 0.23154| 0.23098| 0.23042| 0.22986| 0.22930| 0.22875|
| 0.083    | 0.22819| 0.22764| 0.22708| 0.22653| 0.22598| 0.22543| 0.22488| 0.22434| 0.22379| 0.22325|
| 0.084    | 0.22270| 0.22217| 0.22163| 0.22109| 0.22005| 0.22001| 0.21948| 0.21895| 0.21841| 0.21788|
| 0.085    | 0.21735| 0.21682| 0.21630| 0.21577| 0.21524| 0.21472| 0.21420| 0.21368| 0.21316| 0.21264|
| 0.086    | 0.21211| 0.21160| 0.21109| 0.21057| 0.21006| 0.20954| 0.20904| 0.20853| 0.20802| 0.20751|
| 0.087    | 0.20700| 0.20650| 0.20600| 0.20550| 0.20500| 0.20449| 0.20400| 0.20350| 0.20300| 0.20251|

续表 F  

| \( at/D^2 \) | 0.0000 | 0.0001 | 0.0002 | 0.0003 | 0.0004 | 0.0005 | 0.0006 | 0.0007 | 0.0008 | 0.0009 |
|---|---|---|---|---|---|---|---|---|---|---|
| 0.088    | 0.20201| 0.20152| 0.20103| 0.20054| 0.20005| 0.19956| 0.19907| 0.19859| 0.19810| 0.19762|
| 0.089    | 0.19713| 0.19665| 0.19618| 0.19570| 0.19522| 0.19474| 0.19426| 0.19379| 0.19331| 0.19284|
| 0.090    | 0.19237| 0.19190| 0.19143| 0.19096| 0.19050| 0.19003| 0.18957| 0.18910| 0.18864| 0.18818|
| 0.091    | 0.18771| 0.18726| 0.18690| 0.18635| 0.18589| 0.18543| 0.18498| 0.18453| 0.18408| 0.18362|
| 0.092    | 0.18317| 0.18273| 0.18228| 0.18183| 0.18139| 0.18094| 0.18050| 0.18006| 0.17962| 0.17918|
| 0.093    | 0.17873| 0.17830| 0.17786| 0.17743| 0.17699| 0.17655| 0.17612| 0.17569| 0.17526| 0.17483|
| 0.094    | 0.17440| 0.17397| 0.17355| 0.17312| 0.17270| 0.17227| 0.17185| 0.17143| 0.17101| 0.17059|
| 0.095    | 0.17017| 0.16975| 0.16934| 0.16892| 0.16850| 0.16809| 0.16768| 0.16727| 0.16686| 0.16645|
| 0.096    | 0.16604| 0.16563| 0.16522| 0.16482| 0.16441| 0.16401| 0.16361| 0.16320| 0.16280| 0.16240|
| 0.097    | 0.16200| 0.16160| 0.16121| 0.16081| 0.16042| 0.16002| 0.15963| 0.15923| 0.15884| 0.15845|
| 0.098    | 0.15806| 0.15767| 0.15729| 0.15690| 0.15651| 0.15612| 0.15574| 0.15536| 0.15498| 0.15459|
| 0.099    | 0.15421| 0.15383| 0.15346| 0.15308| 0.15270| 0.15232| 0.15195| 0.15158| 0.15120| 0.15083|
| 0.100    | 0.15045| 0.15009| 0.14972| 0.14935| 0.14898| 0.14861| 0.14825| 0.14788| 0.14752| 0.14715|
| 0.101    | 0.14679| 0.14643| 0.14607| 0.14571| 0.14535| 0.14499| 0.14463| 0.14428| 0.14392| 0.14356|
| 0.102    | 0.14321| 0.14286| 0.14250| 0.14215| 0.14180| 0.14145| 0.14110| 0.14075| 0.14041| 0.14006|
| 0.103    | 0.13971| 0.13937| 0.13903| 0.13868| 0.13834| 0.13799| 0.13766| 0.13732| 0.13698| 0.13664|
| 0.104    | 0.13630| 0.13596| 0.13563| 0.13529| 0.13496| 0.13462| 0.13429| 0.13396| 0.13363| 0.13330|

续表 F

\[\begin{array}{cccccccccccc}
at/D^2 & 0.0000 & 0.0001 & 0.0002 & 0.0003 & 0.0004 & 0.0005 & 0.0006 & 0.0007 & 0.0008 & 0.0009 \\
0.105 & 0.13296 & 0.13264 & 0.13231 & 0.13198 & 0.13166 & 0.13133 & 0.13101 & 0.13068 & 0.13036 & 0.13004 \\
0.106 & 0.12971 & 0.12939 & 0.12907 & 0.12876 & 0.12844 & 0.12811 & 0.12780 & 0.12748 & 0.12717 & 0.12685 \\
0.107 & 0.12654 & 0.12623 & 0.12591 & 0.12560 & 0.12529 & 0.12498 & 0.12467 & 0.12436 & 0.12405 & 0.12375 \\
0.108 & 0.12344 & 0.12313 & 0.12283 & 0.12253 & 0.12222 & 0.12192 & 0.12161 & 0.12131 & 0.12101 & 0.12071 \\
0.109 & 0.12041 & 0.12012 & 0.11982 & 0.11952 & 0.11922 & 0.11893 & 0.11863 & 0.11834 & 0.11804 & 0.11775 \\
0.110 & 0.11746 & 0.11717 & 0.11688 & 0.11659 & 0.11630 & 0.11601 & 0.11572 & 0.11544 & 0.11515 & 0.11487 \\
0.111 & 0.11458 & 0.11430 & 0.11401 & 0.11373 & 0.11345 & 0.11316 & 0.11288 & 0.11261 & 0.11233 & 0.11205 \\
0.112 & 0.11177 & 0.11149 & 0.11121 & 0.11094 & 0.11066 & 0.11038 & 0.11011 & 0.10984 & 0.10957 & 0.10929 \\
0.113 & 0.10902 & 0.10875 & 0.10848 & 0.10821 & 0.10794 & 0.10767 & 0.10741 & 0.10714 & 0.10687 & 0.10661 \\
0.114 & 0.10634 & 0.10608 & 0.10581 & 0.10555 & 0.10529 & 0.10502 & 0.10476 & 0.10450 & 0.10424 & 0.10398 \\
0.115 & 0.10372 & 0.10347 & 0.10321 & 0.10295 & 0.10270 & 0.10244 & 0.10219 & 0.10193 & 0.10168 & 0.10143 \\
0.116 & 0.10117 & 0.10092 & 0.10067 & 0.10042 & 0.10017 & 0.09992 & 0.09967 & 0.09942 & 0.09918 & 0.09893 \\
0.117 & 0.09868 & 0.09844 & 0.09819 & 0.09795 & 0.09771 & 0.09746 & 0.09772 & 0.09698 & 0.09673 & 0.09649 \\
0.118 & 0.09625 & 0.09601 & 0.09577 & 0.09553 & 0.09529 & 0.09505 & 0.09482 & 0.09458 & 0.09435 & 0.09411 \\
0.119 & 0.09388 & 0.09364 & 0.09341 & 0.09318 & 0.09295 & 0.09271 & 0.09248 & 0.09225 & 0.09202 & 0.09179 \\
0.120 & 0.09156 & 0.09133 & 0.09111 & 0.09088 & 0.09066 & 0.09043 & 0.09021 & 0.08998 & 0.08975 & 0.08953 \\
0.121 & 0.08930 & 0.08908 & 0.08886 & 0.08864 & 0.08842 & 0.08820 & 0.08798 & 0.08776 & 0.08754 & 0.08732 \\
\end{array}\]

续表 F  

| \(at/D^2\) | 0.0000 | 0.0001 | 0.0002 | 0.0003 | 0.0004 | 0.0005 | 0.0006 | 0.0007 | 0.0008 | 0.0009 |
|---|---|---|---|---|---|---|---|---|---|---|
| 0.122    | 0.08710| 0.08688| 0.08667| 0.08645| 0.08624| 0.08602| 0.08581| 0.08559| 0.08538| 0.08516|
| 0.123    | 0.08495| 0.08474| 0.08453| 0.08432| 0.08411| 0.08390| 0.08369| 0.08348| 0.08327| 0.08306|
| 0.124    | 0.08285| 0.08264| 0.08244| 0.08223| 0.08203| 0.08183| 0.08162| 0.08142| 0.08121| 0.08101|
| 0.125    | 0.08080| 0.08060| 0.08040| 0.08020| 0.08000| 0.07980| 0.07960| 0.07940| 0.07920| 0.07900|
| 0.126    | 0.07880| 0.07861| 0.07841| 0.07822| 0.07802| 0.07783| 0.07760| 0.07744| 0.07724| 0.07705|
| 0.127    | 0.07685| 0.07666| 0.07647| 0.07628| 0.07609| 0.07590| 0.07571| 0.07552| 0.07533| 0.07514|
| 0.128    | 0.07495| 0.07476| 0.07458| 0.07439| 0.07421| 0.07402| 0.07384| 0.07365| 0.07347| 0.07328|
| 0.129    | 0.07309| 0.07291| 0.07273| 0.07255| 0.07237| 0.07219| 0.07201| 0.07183| 0.07165| 0.07146|
| 0.130    | 0.07128| 0.07111| 0.07093| 0.07075| 0.07058| 0.07040| 0.07022| 0.07005| 0.06987| 0.06970|
| 0.131    | 0.06952| 0.06935| 0.06917| 0.06900| 0.06883| 0.06866| 0.06848| 0.06831| 0.06814| 0.06797|
| 0.132    | 0.06780| 0.06763| 0.06746| 0.06729| 0.06712| 0.06696| 0.06679| 0.06662| 0.06645| 0.06628|
| 0.133    | 0.06611| 0.06595| 0.06579| 0.06562| 0.06546| 0.06529| 0.06513| 0.06497| 0.06480| 0.06464|
| 0.134    | 0.06447| 0.06431| 0.06415| 0.06399| 0.06383| 0.06367| 0.06351| 0.06335| 0.06319| 0.06303|
| 0.135    | 0.06287| 0.06272| 0.06256| 0.06241| 0.06225| 0.06209| 0.06194| 0.06178| 0.06162| 0.06147|
| 0.136    | 0.06131| 0.06116| 0.06101| 0.06086| 0.06070| 0.06055| 0.06040| 0.06025| 0.06009| 0.05994|
| 0.137    | 0.05979| 0.05964| 0.05949| 0.05934| 0.05920| 0.05905| 0.05890| 0.05875| 0.05860| 0.05845|
| 0.138    | 0.05830| 0.05816| 0.05801| 0.05787| 0.05772| 0.05758| 0.05743| 0.05728| 0.05714| 0.05700|

续表 F  

| at/D² | 0.0000 | 0.0001 | 0.0002 | 0.0003 | 0.0004 | 0.0005 | 0.0006 | 0.0007 | 0.0008 | 0.0009 |
|---|---|---|---|---|---|---|---|---|---|---|
| 0.139  | 0.05685| 0.05671| 0.05657| 0.05643| 0.05629| 0.05615| 0.05601| 0.05586| 0.05572| 0.05558|
| 0.140  | 0.05544| 0.05530| 0.05516| 0.05503| 0.05489| 0.05475| 0.05461| 0.05448| 0.05434| 0.05420|
| 0.141  | 0.05406| 0.05393| 0.05379| 0.05366| 0.05352| 0.05339| 0.05326| 0.05312| 0.05299| 0.05285|
| 0.142  | 0.05272| 0.05259| 0.05246| 0.05232| 0.05219| 0.05206| 0.05193| 0.05180| 0.05167| 0.05154|
| 0.143  | 0.05141| 0.05128| 0.05115| 0.05102| 0.05089| 0.05077| 0.05064| 0.05051| 0.05038| 0.05025|
| 0.144  | 0.05013| 0.05000| 0.04988| 0.04975| 0.04963| 0.04950| 0.04938| 0.04925| 0.04913| 0.04900|
| 0.145  | 0.04888| 0.04876| 0.04863| 0.04851| 0.04839| 0.04827| 0.04815| 0.04802| 0.04790| 0.04778|
| 0.146  | 0.04766| 0.04754| 0.04742| 0.04730| 0.04718| 0.04707| 0.04695| 0.04683| 0.04671| 0.04659|
| 0.147  | 0.04647| 0.04636| 0.04624| 0.04612| 0.04601| 0.04589| 0.04578| 0.04566| 0.04555| 0.04543|
| 0.148  | 0.04531| 0.04520| 0.04509| 0.04497| 0.04486| 0.04475| 0.04464| 0.04452| 0.04441| 0.04430|
| 0.149  | 0.04418| 0.04407| 0.04396| 0.04385| 0.04374| 0.04363| 0.04352| 0.04341| 0.04330| 0.04319|
| 0.150  | 0.04308| 0.04298| 0.04287| 0.04277| 0.04266| 0.04256| 0.04246| 0.04235| 0.04225| 0.04214|
| 0.151  | 0.04204| 0.04193| 0.04183| 0.04172| 0.04161| 0.04150| 0.04140| 0.04129| 0.04118| 0.04108|
| 0.152  | 0.04097| 0.04087| 0.04076| 0.04066| 0.04055| 0.04045| 0.04035| 0.04024| 0.04014| 0.04003|
| 0.153  | 0.03993| 0.03983| 0.03974| 0.03964| 0.03954| 0.03944| 0.03935| 0.03925| 0.03915| 0.03906|
| 0.154  | 0.03896| 0.03886| 0.03876| 0.03866| 0.03856| 0.03846| 0.03837| 0.03827| 0.03817| 0.03807|

续表 F  

| \(at/D^2\) | 0.0000 | 0.0001 | 0.0002 | 0.0003 | 0.0004 | 0.0005 | 0.0006 | 0.0007 | 0.0008 | 0.0009 |
|---|---|---|---|---|---|---|---|---|---|---|
| 0.155    | 0.03797| 0.03787| 0.03778| 0.03768| 0.03758| 0.03748| 0.03739| 0.03729| 0.03719| 0.03710|
| 0.156    | 0.03700| 0.03691| 0.03682| 0.03673| 0.03664| 0.03656| 0.03647| 0.03638| 0.03629| 0.03620|
| 0.157    | 0.03611| 0.03602| 0.03593| 0.03583| 0.03574| 0.03565| 0.03556| 0.03547| 0.03537| 0.03528|
| 0.158    | 0.03519| 0.03510| 0.03501| 0.03493| 0.03485| 0.03476| 0.03467| 0.03457| 0.03448| 0.03439|
| 0.159    | 0.03433| 0.03424| 0.03416| 0.03407| 0.03398| 0.03389| 0.03381| 0.03372| 0.03363| 0.03355|
| 0.160    | 0.03346| 0.03337| 0.03329| 0.03320| 0.03312| 0.03303| 0.03295| 0.03286| 0.03278| 0.03269|
| 0.161    | 0.03261| 0.03253| 0.03245| 0.03237| 0.03229| 0.03221| 0.03213| 0.03205| 0.03197| 0.03189|
| 0.162    | 0.03181| 0.03173| 0.03165| 0.03157| 0.03149| 0.03140| 0.03132| 0.03124| 0.03116| 0.03108|
| 0.163    | 0.03100| 0.03092| 0.03085| 0.03077| 0.03070| 0.03062| 0.03055| 0.03047| 0.03040| 0.03032|
| 0.164    | 0.03025| 0.03017| 0.03010| 0.03002| 0.02994| 0.02986| 0.02979| 0.02971| 0.02963| 0.02956|
| 0.165    | 0.02948| 0.02940| 0.02933| 0.02925| 0.02918| 0.02910| 0.02902| 0.02895| 0.02887| 0.02880|
| 0.166    | 0.02872| 0.02865| 0.02858| 0.02851| 0.02844| 0.02837| 0.02831| 0.02824| 0.02817| 0.02810|
| 0.167    | 0.02803| 0.02796| 0.02789| 0.02782| 0.02775| 0.02767| 0.02760| 0.02753| 0.02746| 0.02739|
| 0.168    | 0.02732| 0.02725| 0.02719| 0.02712| 0.02705| 0.02698| 0.02692| 0.02685| 0.02678| 0.02673|
| 0.169    | 0.02665| 0.02658| 0.02651| 0.02644| 0.02637| 0.02630| 0.02624| 0.02617| 0.02610| 0.02603|
| 0.170    | 0.02596| 0.02589| 0.02583| 0.02576| 0.02570| 0.02563| 0.02557| 0.02550| 0.02544| 0.02537|

续表 F  

| at/D²  | 0.0000 | 0.0001 | 0.0002 | 0.0003 | 0.0004 | 0.0005 | 0.0006 | 0.0007 | 0.0008 | 0.0009 |
|---|---|---|---|---|---|---|---|---|---|---|
| 0.171  | 0.02531| 0.02525| 0.02519| 0.02512| 0.02506| 0.02500| 0.02494| 0.02488| 0.02481| 0.02475|
| 0.172  | 0.02469| 0.02463| 0.02456| 0.02450| 0.02444| 0.02437| 0.02431| 0.02425| 0.02419| 0.02412|
| 0.173  | 0.02406| 0.02400| 0.02394| 0.02388| 0.02382| 0.02376| 0.02371| 0.02365| 0.02359| 0.02353|
| 0.174  | 0.02347| 0.02341| 0.02335| 0.02329| 0.02323| 0.02317| 0.02312| 0.02306| 0.02300| 0.02294|
| 0.175  | 0.02288| 0.02282| 0.02276| 0.02270| 0.02264| 0.02258| 0.02253| 0.02247| 0.02241| 0.02235|
| 0.176  | 0.02229| 0.02224| 0.02218| 0.02213| 0.02207| 0.02202| 0.02197| 0.02191| 0.02186| 0.02180|
| 0.177  | 0.02175| 0.02169| 0.02163| 0.02158| 0.02152| 0.02147| 0.02141| 0.02136| 0.02130| 0.02125|
| 0.178  | 0.02119| 0.02114| 0.02109| 0.02104| 0.02099| 0.02093| 0.02088| 0.02083| 0.02078| 0.02073|
| 0.179  | 0.02068| 0.02063| 0.02057| 0.02052| 0.02047| 0.02041| 0.02036| 0.02031| 0.02026| 0.02020|
| 0.180  | 0.02015| 0.02010| 0.02005| 0.01999| 0.01994| 0.01989| 0.01984| 0.01979| 0.01973| 0.01968|
| 0.181  | 0.01963| 0.01958| 0.01953| 0.01949| 0.01944| 0.01939| 0.01934| 0.01929| 0.01925| 0.01920|
| 0.182  | 0.01915| 0.01910| 0.01905| 0.01900| 0.01895| 0.01890| 0.01886| 0.01881| 0.01876| 0.01871|
| 0.183  | 0.01866| 0.01861| 0.01857| 0.01852| 0.01848| 0.01843| 0.01839| 0.01834| 0.01836| 0.01832|
| 0.184  | 0.01821| 0.01816| 0.01812| 0.01807| 0.01802| 0.01797| 0.01793| 0.01788| 0.01783| 0.01779|
| 0.185  | 0.01774| 0.01769| 0.01765| 0.01760| 0.01756| 0.01751| 0.01747| 0.01742| 0.01738| 0.01733|
| 0.186  | 0.01729| 0.01725| 0.01721| 0.01716| 0.01712| 0.01708| 0.01704| 0.01700| 0.01695| 0.01691|

续表 F  

| at/D²  | 0.0000 | 0.0001 | 0.0002 | 0.0003 | 0.0004 | 0.0005 | 0.0006 | 0.0007 | 0.0008 | 0.0009 |
|---|---|---|---|---|---|---|---|---|---|---|
| 0.187  | 0.01687| 0.01683| 0.01678| 0.01674| 0.01669| 0.01665| 0.01661| 0.01656| 0.01652| 0.01647|
| 0.188  | 0.01643| 0.01639| 0.01635| 0.01631| 0.01627| 0.01623| 0.01619| 0.01615| 0.01611| 0.01607|
| 0.189  | 0.01603| 0.01599| 0.01595| 0.01591| 0.01587| 0.01582| 0.01578| 0.01574| 0.01570| 0.01566|
| 0.190  | 0.01562| 0.01558| 0.01554| 0.01550| 0.01546| 0.01542| 0.01538| 0.01534| 0.01530| 0.01526|
| 0.191  | 0.01522| 0.01518| 0.01515| 0.01511| 0.01507| 0.01503| 0.01500| 0.01496| 0.01492| 0.01489|
| 0.192  | 0.01485| 0.01481| 0.01477| 0.01473| 0.01469| 0.01465| 0.01461| 0.01457| 0.01453| 0.01449|
| 0.193  | 0.01447| 0.01443| 0.01440| 0.01436| 0.01432| 0.01428| 0.01424| 0.01420| 0.01416| 0.01412|
| 0.194  | 0.01412| 0.01408| 0.01405| 0.01401| 0.01397| 0.01393| 0.01390| 0.01386| 0.01382| 0.01378|
| 0.195  | 0.01375| 0.01372| 0.01368| 0.01365| 0.01361| 0.01357| 0.01353| 0.01349| 0.01345| 0.01341|
| 0.196  | 0.01341| 0.01338| 0.01334| 0.01331| 0.01327| 0.01323| 0.01319| 0.01315| 0.01311| 0.01307|
| 0.197  | 0.01307| 0.01304| 0.01300| 0.01297| 0.01294| 0.01290| 0.01286| 0.01282| 0.01278| 0.01274|
| 0.198  | 0.01274| 0.01271| 0.01268| 0.01265| 0.01262| 0.01258| 0.01254| 0.01250| 0.01246| 0.01242|
| 0.199  | 0.01243| 0.01239| 0.01234| 0.01230| 0.01226| 0.01222| 0.01218| 0.01214| 0.01210| 0.01206|
| 0.200  | 0.01199| 0.01197| 0.01195| 0.01194| 0.01192| 0.01190| 0.01186| 0.01182| 0.01178| 0.01174|

注：\(\theta/\theta_0\) 值为表中除第 1 行和第 1 列以外的数值，表中每一个 \(\theta/\theta_0\) 值对应的第 1 列中数值相加即为 \(at/D^2\) 值。

# 本标准用词说明

1. 为便于在执行本标准条文时区别对待，对于要求严格程度不同的用词说明如下：

1) 表示很严格，非这样做不可的：  
正面词采用“必须”，反面词采用“严禁”；  

2) 表示严格，在正常情况下均应这样做的：  
正面词采用“应”，反面词采用“不应”或“不得”；  

3) 表示允许稍有选择，在条件许可时首先应这样做的：  
正面词采用“宜”，反面词采用“不宜”；  

4) 表示有选择，在一定条件下可以这样做的，采用“可”。  

2. 条文中指明应按其他有关标准执行的写法为：“应符合……的规定”或“应按……执行”。

保持原结构的完整，并保持内容不遗漏。

编制说明

《混凝土物理力学性能试验方法标准》GB/T 50081-2019，经住房和城乡建设部2019年6月19日以第174号公告批准、发布。

本标准是在《普通混凝土力学性能试验方法标准》GB/T 50081-2002的基础上修订而成。上一版标准的主编单位是中国建筑科学研究院，参编单位有：清华大学、同济大学材料科学与工程学院、湖南大学、铁道部产品质量监督检验中心、贵州中建建筑科研设计院、中国建筑材料科学研究院、杭州应用工程学院、上海建筑科学研究院和济南试金集团有限公司；标准的主要起草人员为戎君民、陆建雯、姚燕、杨静、李启令、黄政宇、钟美泰、林力勋、李家康、顾政民、陶立英。本标准修订的主要内容是：1. 标准名称由《普通混凝土力学性能试验方法标准》修改为《混凝土物理力学性能试验方法标准》；2. 增加了术语和符号、基本规定等章节；3. 将上一版标准中的第2章取样调整到“试件的制作和养护”章节中；将上一版标准中的第3章试件的尺寸、形状和公差部分内容调整到“基本规定”章节中，部分内容调整到各试验方法章节中；将上一版标准中的第4章设备调整到各试验方法章节中；4. 对上一版标准中试件的制作和养护、抗压强度试验、轴心抗压强度试验、静力受压弹性模量试验、劈裂抗拉强度试验、抗折强度试验进行了修订和完善；5. 增加了混凝土泊松比、轴向拉伸、混凝土与钢筋的握裹强度试验方法、粘结强度、耐磨性、导温系数、导热系数、比热容、线膨胀系数、硬化混凝土密度吸水率试验方法；6. 增加了附录A试验或检测报告样表、附录F中 \(\theta/\theta_0\) 值和 \(at/D^2\) 值的关系表。

本标准修订过程中，编制组进行了广泛而深入的调查研究，

总结了我国工程建设中混凝土物理力学性能试验方法和检测技术领域的实践经验，同时参考了国外先进技术法规、技术标准，通过验证试验取得了混凝土物理力学性能试验方法的重要技术参数。

为便于广大设计、施工、科研、学校等单位有关人员在使用本标准时能正确理解和执行条文规定，《混凝土物理力学性能试验方法标准》编制组按章、节、条顺序编制了本标准的条文说明，对条文规定的目的、依据以及执行中需注意的有关事项进行了说明。但是，本条文说明不具备与标准正文同等的法律效力，仅供使用者作为理解和把握标准规定的参考。

107

18 线膨胀系数试验...... 140  
19 硬化混凝土密度试验...... 141  
20 吸水率试验...... 142  
附录 B 圆柱体试件的制作...... 143  
附录 C 圆柱体试件抗压强度试验...... 145  
附录 D 圆柱体试件静力受压弹性模量试验...... 147  
附录 E 圆柱体试件劈裂抗拉强度试验...... 148

保持原结构的完整，并保持内容完整，不要省略任何内容。

# 1 总 则

## 1.0.1 编制本标准的目的是为了进一步规范混凝土物理力学性能试验方法、提高试验精度，使试验结果具有代表性、准确性和复演性，并在检验或控制现浇混凝土工程和预制混凝土构件质量时，有一个统一的混凝土物理力学性能试验方法，从而确保混凝土工程质量。

## 1.0.2 本条规定了本标准的适用范围，本标准适用于建设工程中的混凝土物理力学性能试验。我国水工、水运、公路等部分行业虽然也有相应的混凝土性能试验方法标准，但本标准中的某些混凝土物理力学性能试验方法在很多行业标准中并没有包含，对于行业标准没有的一些混凝土物理力学性能试验方法，相应的这些行业可按照本标准执行；对于某些行业标准已包含的混凝土物理力学性能试验方法，其中多数内容基本上与本标准相同，可参照本标准执行，但有些试验方法因为使用条件和要求不同，会有所差异，相应的这些行业宜以本行业标准为主要依据。对于水利水电工程中的全级配混凝土和碾压混凝土，由于最大骨料粒径高达80mm或120mm，试件较大，因此，水利水电工程中的全级配混凝土和碾压混凝土试验方法应以相应的行业标准为依据。对于泡沫混凝土也有了相应的专项标准，由于其导热系数依据方法不同，抗压强度较低时，加载速率要求也很低，因此对于针对性很强的泡沫混凝土的某些试验方法宜以相应的专项标准为依据。

本次修订中，将原标准名字中的“普通混凝土”修改为“混凝土”，即将适用范围由干表观密度在2000kg/m\(^3\)～2800kg/m\(^3\)的普通混凝土，扩充到轻骨料混凝土和防辐射混凝土等特殊用途需要的混凝土。这样一方面保持了与《轻骨料混凝土技术规范》JGJ 51-2002和《重晶石防辐射混凝土应用技术规范》GB/T 110

50557-2010 等标准的协调性，另一方面避免在字面理解上与高性能混凝土的对立。

随着混凝土技术的发展，混凝土工程及研究的需要，本标准不仅包括原标准中立方体和棱柱体试件的 5 个混凝土力学性能试验方法以及 4 个附录中的圆柱体试件力学性能试验方法，而且还增加了轴向拉伸试验、混凝土对钢筋的握裹强度试验、混凝土粘结强度试验、混凝土泊松比试验、混凝土耐磨性试验、硬化混凝土密度试验、吸水率试验以及混凝土物理热工性能方面的试验方法。这次标准的修订，除增加相应的试验方法外，还进一步完善了原标准中的混凝土力学性能试验方法。

1.0.3 对于混凝土物理力学性能试验方法的有关技术内容，本标准有规定的以本标准为准，未作规定的应按其他标准执行。

2 术语和符号

2.1.1 本条主要依据《建筑材料术语标准》JGJ/T 191-2009 对混凝土进行了定义，本标准规定的混凝土不局限于干表观密度在 2000kg/m\(^3\)~2800kg/m\(^3\)范围内的普通混凝土。

2.1.5 泊松比是反映混凝土材料横向变形的弹性常数。

2.1.6 通过劈裂抗拉强度试验方法测得的混凝土的抗拉强度值。

2.1.7 通过抗折强度试验方法测得的混凝土抗拉强度值。

112

保留原始结构和内容，并避免遗漏任何内容。

# 3 基本规定

## 3.1 一般规定

### 3.1.1 实验室的温度、湿度试验条件会影响混凝土的性能测试，因此本条规定了实验室的温度、湿度条件。

### 3.1.2 为保证试验结果的准确，应定期对试验仪器设备进行检定或校准，周期一般为一年，确保其处于正常工作状态，满足试验要求。

## 3.2 试件的横截面尺寸

### 3.2.1 本条规定主要针对混凝土力学性能试件。关于试件尺寸与允许骨料最大粒径的关系，ISO推荐的规定为试件的尺寸应大于4倍的骨料最大粒径。根据我国的实际状况，经修订组讨论和广泛征求意见，修订后的规定与原标准一致，即试件尺寸大于3倍的骨料最大粒径，与美国ASTM标准相同。对于劈裂抗拉强度试验，骨料的最大粒径维持原规定不变。修订组根据现行标准主要采用方孔筛的这一现状，对骨料的最大粒径统一采用方孔筛边长尺寸进行表达。

### 3.2.2 为保证试件尺寸，应使用符合要求的试模制作试件。

## 3.3 试件的尺寸测量与公差

公差包括尺寸公差和形位公差。试件的形位公差是否符合要求，对其力学性能，特别是对高强混凝土的力学性能影响甚大。试件承压面平面度公差主要是靠试模内表面的平面度来控制，而试件相邻面夹角公差不但靠试模相邻面夹角控制，而且还取决于每次安装试模的精度。所以要使试件的形位公差符合要求，不但应采用符合标准要求的试模来制作试件，而且必须对试模的安装

保留原始结构和内容，不要省略任何内容。

引起高度的重视。 3.3.1 本次修订增加了试件尺寸的测量方法。 3.3.3 本条规定了所有试件承压面的平面度公差为 \(0.0005d\)。 为方便使用，表 1 列出各种试件对应的承压面的平面度的公差值。

表 1 试件承压面公差允许值

| 试件横截面边长（mm） | 承压面平面度公差（mm） |
|---|---|
| 100    | 0.050    |
| 150    | 0.075    |
| 200    | 0.010    |

3.3.5 当试件公差不能满足要求时，原则上试件应作废弃处理，当必须用于试验时，也可通过加工处理，在满足试件公差要求的前提下进行试验。

3.4 试验或检测报告
