Repository: chengxy1/college_project

# EBR-CFR 工程实现项目 (Evidence-Based Reranking with Counterfactual Reasoning)

硕士学位论文核心重排序算法工程原型。

## 目录结构
- `config/`: 系统及算法参数配置 (`settings.yaml`)
- `data/raw_documents/`: 原始非结构化工程规范与报告文本
- `data/test_cases/`: 结构化评估与测试样本 (`c30_concrete_eval.json`)
- `src/models/`: 数据模型与元数据契约 (`schemas.py`)
- `src/modules/`: 
  - `structure_modeler.py`: 层级一 证据结构建模
  - `cf_reasoner.py`: 层级二 反事实效用推理
- `src/pipeline.py`: 双层流水线调度与过滤决策
- `tests/`: 自动化单元测试与指标验证
- `main.py`: 快速运行入口

## 快速上手
1. 安装依赖：
   ```bash
   pip install -r requirements.txt
   ```
2. 运行自动化测试：
   ```bash
   pytest tests/ -v -s
   ```
3. 运行完整重排序流水线：
   ```bash
   python main.py
   ```

File: data/raw_documents_1/GB 50086-2015岩土锚杆与喷射混凝土支护工程技术规范.md (part 3 of 4)
| 锚杆
类型 | 、气杆\体飞预应力飞、筋灌\种绪在类体抗M\压\P强a\度
10.3.2 
混凝土坝锚固工程应进行锚杆的基本试验;锚杆的多循
环张拉验收试验数量不应少于锚杆总量的10% ，并不得少于
5
根。
10.3.3 
混凝土坝锚固工程应进行锚杆拉力值变化的长期监测，
监测锚杆的数量不应少于锚杆总量的15% ，并不得少于5 根。
• 96 • 


11 
抗浮结构锚固
11. 1
一般规定
11. 1. 1 
抗浮结构锚固方案应根据场地地下水浮力大小、地质条
件、结构受力及变形要求综合确定。
11. 1. 2 
抗浮锚杆防水等级及构造应符合建(构)筑物相应要求，
耐久性及防腐构造应满足相应地层及地下水环境下的永久性锚杆
设计要求。
11. 1. 3 
抗浮锚杆宜采用预应力锚杆。当地下水浮力较小，或锚
杆锚固地层为岩石或硬土时，也可采用非预应力锚杆。
11.2 
抗浮预应力锚杆设计
11.2.1 
地下水浮力标准值与抗浮锚杆拉力标准值可按下列公式
计算z
Ff =γw t. HA 
F,-G 
Tk 二三」一一
n 
式中:Ff
地下水浮力标准值;
A 
基底面积;
γw一一地下水容重;
t.H 
抗浮设防水位与建筑物基础底标高之差;
G一一结构自重及其他永久荷载标准值之和;
n一一设计抗浮区域内的锚杆数量;
T k 
单根抗浮锚杆受拉承载力标准值。
(11. 2. 1-1) 
(11. 2. 1-2) 
11.2.2 抗浮锚杆应进行抗拔承载力及杆体抗拉承载力计算。锚
杆的拉力设计值、杆体截面积、锚固体长度、直径计算应符合本规
• 97 • 


范第4. 6 节的有关规定。
11. 2. 3 
抗浮锚杆长度应满足锚杆设计拉力及整体抗浮稳定要
求，预应力抗浮锚杆自由杆体长度不宜小于5m ，锚杆间距不宜小
于1. 5m 。
11.2.4 抗浮锚杆应进行整体抗浮稳定验算，抗浮稳定安全系数
可按下式计算(图
1 1. 2. 的:
w 十G
K="F，~ 
(11. 2.4) 
式中:W一一-基础下抗浮锚杆范围内总的土体重量，计算时采用浮
重度(kN) ; 
G 
结构自重及其他永久荷载标准值之和他N);
Ff一一地下水浮力标准值(kN) ; 
K一一-抗浮稳定安全系数，应满足国家现行有关标准的规
定。
图
1 1. Z. 4 
抗浮铺杆整体稳定计算示意图
11.2.5 抗浮锚杆初始预应力值的确定应考虑锚杆受力变形及其
对基础底板抗裂的影响，并宜符合下列要求:
1 抗浮锚杆的锁定拉力值宜为锚杆拉力设计值的O. 8 倍~
1. 0 倍;
2 
对于长期稳定水浮力作用下，以及变形控制要求较高的工
• 98 • 


程，锚杆的锁定拉力值宜为锚杆拉力设计值;
3 
压力分散型抗浮锚杆的锁定拉力值宜为锚杆拉力设计值。
11. 2. 6 
抗浮锚杆的锁定时间应根据土层条件、结构荷载和变形
完成情况综合确定。
11.2.7 抗浮锚杆锚头设计与构造应符合下列要求z
1 
锚下结构应具有足够的强度和刚度，确保在施加张应力时
不产生有害变形p
2 
锚具的质量与性能应满足锚杆长期工作受力要求;
3 
锚杆锚头的防腐处理应符合本规范第4. 5 节的有关规定。
11.2.8 
抗浮锚杆与基础底板连接节点应满足基础底板整体防水
等级及构造要求，可采用渗透结晶型防水材料对锚杆节点进行处
理
水膨胀橡胶。
11.3 
抗浮锚杆施工
11.3.1 
抗浮锚杆宜在主体结构基础施工前进行施工，在地下水
有效控制的情况下，也可在主体结构地下室内进行施工。
11.3.2 
降水条件下，应避免抽水对锚杆注浆的不利影响，在所有
锚杆张拉锁定完成前，不应停止降水。
11.3.3 预应力抗浮锚杆张拉锁定应符合本规范第4.7.12 条~
第4.7.14 条的规定。
• 99 • 


12
试验
12. 1 
预应力锚杆试验
I
一般规定
12. 1. 1 
为锚杆设计和检验锚杆的品质而进行的锚杆试验包括基
本试验、验收试验和蠕变试验。
12. 1. 2 
锚杆的最大试验荷载应取杆体极限抗拉强度标准值的
75% 或屈服强度标准值的85% 中的较小值。
12. 1. 3 
锚杆试验的加载装置的额定负荷能力不应小于最大试验
荷载的1. 2 倍，并应能满足在所设定的时间内持荷稳定。
12. 1. 4 
锚杆试验的反力装置在最大试验荷载下应具有足够的强
度和刚度，并应在试验过程中不发生结构性破坏。
12. 1. 5 
锚杆试验的计量测试装置应在试验前检定确认。
E
基本试验
12. 1. 6 
永久性锚杆工程应进行锚杆的基本试验，临时性锚杆工
程当采用任何一种新型锚杆或锚杆用于从未用过的地层时，应进
行锚杆的基本试验。
12. 1. 7 
锚杆基本试验的地层条件、锚杆杆体和参数、施工工艺应
与工程锚杆相同，且试验数量不应少于3 根。
12. 1. 8 
锚杆基本试验应采用多循环张拉方式，其加荷、持荷、卸
荷方法应符合下列规定:
1 
预加的初始荷载应取最大试验荷载的
O.
1 倍;分5 级~
8 级加载到最大试验荷载。教性土中的锚杆每级荷载持荷时间
宜为lOmin. 砂性土、岩层中的锚杆每级持荷时间宜为5min 。基
本试验的加荷、持荷和卸荷模式应符合本规范
H. 0.1 条的
要求;
• 100 • 


2 
试验中的加荷速度宜为50kN/min~ 100kN/min; 卸荷速
度宜为100kN / min ~ 200 kN / min 。
12. 1. 9 
荷载分散型锚杆基本试验的荷载施加方式应符合下列规
定:
1 
宜采用并联千斤顶组，按等荷载方式加荷、持荷与卸荷;
2 
当不具备上述条件时，可按锚杆锚固段前端至底端的顺序
对各单元锚杆逐一进行多循环张拉试验。
12.
1. 10
锚杆基本试验出现下列情况之一时，应判定锚杆破
坏:
1
在规定的持荷时间内锚杆或单元锚杆位移增量大于
2.0mm; 
2 
锚杆杆体破坏。
12. 1. 11 
基本试验结果宜按荷载等级与对应的锚头位移列表整
理绘制锚杆荷载一位移CN -5) 曲线，锚杆荷载一弹性位移CN-5.)
曲线，锚杆荷载一塑性位移CN -5 p ) 曲线(图H. O. 2) 。
12. 1. 12 
锚杆受拉极限承载力取破坏荷载的前一级荷载，在最大
试验荷载下未达到锚杆破坏标准时，锚杆受拉极限承载力取最大
试验荷载。
12. 1. 13
每组锚杆极限承载力的最大差值不大于30% 时，应
取最小值作为锚杆的极限承载力，当最大差值大于30% 时，应
增加试验锚杆数量，按95% 保证概率计算锚杆的受拉极限承
载力。
E
蠕变试验
12. 1. 14 
塑性指数大于17 的土层锚杆、强风化的泥岩或节理裂
隙发育张开且充填有蒙古性土的岩层中的锚杆应进行蠕变试验。蠕
变试验的锚杆不得少于3 根。
12. 1. 15 
锚杆蠕变试验加荷等级与观测时间应满足表12. 1. 15 
的规定。在观测时间内荷载应保持恒定。
• 101 • 


表
12. 1. 15 
锚杆蠕变试验加荷等级与观测时间表
观测时间Cmin)
加荷等级
临时锚杆
永久锚杆
0.25Nd 
10 
0.50Nd 
10 
30 
0.75Nd 
30 
60 
1. OONd 
60 
120 
1. 10Nd 
120 
240 
1. 20Nd 
360 
12. 1. 16 
每级荷载应按持荷时间间隔1 、2 、3 、4 、5 、10 、15 、20 、30 、
45 、60 、75 、90 、120 、150 、180 、210 、240 、270 、300 、330 、360min 记录
蠕变量。
12. 1. 17 
试验结果按荷载一时间-蠕变量整理，并应按本规范图
]. 0.1 绘制蠕变量一时间对数(S 一19t) 曲线，蠕变率应按下式计
算:
一-
19t 2 一19t]
式中:S] →
-t] 时所测得的蠕变量;
S2 →一-t2 时所测得的蠕变量。
(1 2. 1. 17) 
12. 1. 18 
锚杆在最大试验荷载作用下的蠕变率不应大于
2.0mm/对数周期。
N
验收试验
12. 1. 19 
工程锚杆必须进行验收试验。其中占锚杆总量5% 且
不少于3 根的锚杆应进行多循环张拉验收试验，占锚杆总量95%
的锚杆应进行单循环张挂验收试验。
12. 1. 20 
锚杆多循环张拉验收试验应由业主委托第三方负责实
施，锚杆单循环张拉验收试验可由工程施工单位在锚杆张拉过程
中实施。
12. 1. 21 
锚杆多循环验收试验应符合下列规定:


| 加荷等级 | 观测时间Cmin) |  |
| --- | --- | --- |
| 加荷等级 | 临时锚杆 永久锚杆 |  |
| 0.25Nd | 临时锚杆 永久锚杆 | 10 |
| 0.50Nd | 10 | 30 |
| 0.75Nd | 30 | 60 |
| 1. OONd | 60 | 120 |
| 1. 10Nd | 120 | 240 |

1 
最大试验荷载:永久性锚杆应取锚杆拉力设计值的1. 2
倍;临时性锚杆应取锚杆拉力设计值的1. 1 倍;
2 
加荷级数不宜小于
5 级，加荷速度宜为
50kN/min~
100kN/min; 卸荷速度宜为100kN/min~200kN/mino
3 
锚杆多循环张拉的加荷、持荷、卸荷方式应按本规范
K.0.1 条的规定实施(图K. o. 1) ; 
4 
每级荷载10min 的持荷时间内，按持荷
1 、3 、5 、10min 测
读一次锚杆位移值;
5 
荷载分散型锚杆多循环张拉验收试验按本规范附录C 所
规定的荷载补偿张拉方式进行加荷、持荷和卸荷。
12. 1. 22 
锚杆多循环张拉验收试验结果的整理与判定应符合下
列规定:
1 
试验结果应绘制出荷载一位移(N 一的曲线、荷载一弹性位
移(N -8 e ) 曲线，荷载一塑性位移(N -8 p ) 曲线(本规范图K. o. 2) 。
2 
验收合格的标准:
1)最大试验荷载作用下，在规定的持荷时间内锚杆的位移
增量应小于1. Omm ，不能满足时，则增加持荷时间至
60min 时，锚杆累计位移增量应小于2.0mm;
2) 压力型锚杆或压力分散型锚杆的单元锚杆在最大试验荷
载作用下所测得的弹性位移应大于锚杆自由杆体长度理
论弹性伸长值的90% ，且应小于锚杆自由杆体长度理论
弹性伸长值的110%;
3)拉力型锚杆或拉力分散型锚杆的单元锚杆在最大试验荷
载作用下，所测得的弹性位移应大于锚杆自由杆体长度
理论弹性伸长值的90% ，且应小于自由杆体长度与1/3
锚固段之和的理论弹性伸长值。
12. 1. 23 
锚杆单循环验收试验应符合下列规定:
1 
最大试验荷载:永久性锚杆应取锚杆轴向拉力设计值的
1. 2 倍，临时性锚杆应取锚杆轴向拉力设计值的1. 1 倍;
• 103 • 


2 
加荷级数宜大于4 级，加荷速度宜为50N/min~100kN/
mln ，卸荷速度宜为100 N / min ~ 200 kN / min; 
3
锚杆单循环张拉的加荷、持荷与减荷方式应按本规范
J.0.3 条的规定实施;
4 
在最大试验荷载持荷时间内，测读位移的时间宜为
1 、3 、
5min 后;
5 
荷载分散型锚杆单循环张拉验收试验施荷方式应按本规
范附录C 所规定的荷载补偿张拉方式进行施荷、持荷和卸荷。
12. 1. 24 
锚杆单循环张拉验收试验结果整理与判定应符合下列
规定:
1 
试验结果应绘制荷载一位移曲线(本规范图K. O. 4); 
2 
锚杆验收合格的标准:
1) 与多循环验收试验结果相比，在同级荷载作用下，两者的
荷载-位移曲线包络图相近似;
2) 所测得的锚杆弹性位移值应符合第12. 1. 22 条第2 款的
要求。
12.2 
喷射混凝土试验
I
一般规定
12.2. 1 
喷射混凝土支护工程应进行喷射混凝土28d 龄期抗压强
度试验，地下工程喷射混凝土支护应进行1d 龄期的抗压强度试
验。工作环境有特殊要求的喷射混凝土工程，尚应进行抗渗、抗冻
或耐腐蚀性试验。
12.2.2 
喷射钢纤维混凝土尚应进行抗弯强度和抗拉强度试验，
有特殊要求时应进行喷射钢纤维的残余抗弯强度(韧性)试验和抗
冲击性能试验。
12.2.3 
承担结构作用的喷射混凝土支护，应进行喷射混凝土与
岩石间的粘结强度试验。
l2.2.4 
喷射混凝土强度试验应采取在喷射混凝土试验板上切割


或钻芯成型的试件。
E 
抗压强度试验
12.2.5 
检验喷射混凝土抗压强度所需的试件应在工程施工中制
取，试块数量为每500m2 喷射海凝土取一组，小于500m2 喷射混凝
土的独立工程不得少于一组，每组试块不得少于3 个。材料或配
合比变更时应另作一组。
12.2.6 
检验喷射棍凝土强度的标准试块应在不小于450mmX
450mmX 120mm 的喷射混凝土试验板件上用切割法或钻芯法取
得。喷射1昆凝土试验板件的制取方法应符合本规范附录L 的规
定。
12.2.7 
采用切割法取得试件试验应符合下列规定:
1 
试件应为边长lOOmm 的立方体;
2 
试件在标准养护条件下养护28d. 用标准试验方法测得的
极限抗压强度乘以
O. 95 系数为试件的抗压强度值。
12.2.8 
采用钻芯法取得的试件试验应符合下列规定:
1 
钻取的试件应为直径lOOmm ，高lOOmm 的圆柱状芯样，
试件端面应在磨平机上磨平;
2 
试件在标准养护条件下养护28d ，用标准试验方法测得试
件的极限抗压强度，应按下式计算:
fc-4P 
一一
πD 2 
式中:1c
喷射j昆凝土抗压强度;
P 
试件极限荷载;
D一一试件直径。
03.2.8) 
12.2.9 
喷射泪凝土抗压强度的评定验收应符合下列规定:
1 
同批喷射混凝土的抗压强度应以同批内标准试块的抗压
强度代表值来评定;
2 
同组试块应在同板件上切割或钻芯制取，对有明显缺陷的
试块应予舍弃;
• 105 • 


3 
每组试块的抗压强度代表值为三个试块试验结果的平均
值;当三个试块强度中的最大值或最小值之一与中间值之差超过
中间值的15% 时，可用中间值代表该组的强度;当三个试块强度
中的最大值和最小值与中间值之差均超过中间值的15% ，该组试
块不应作为强度评定的依据;
4 
喷射氓凝土质量合格标准应为:28d 龄期抗压强度平均值
大于设计值，且最低试验强度不小于设计强度的80%;
5 
喷射1昆凝土强度不符合要求时应查明原因采取补强措施。
E 
粘结强度试验
12.2.10 
喷射棍凝土与围岩间帖结强度试验方法应符合本规范
附录M 的要求。
12.2.11 
试验取得的喷射混凝土与围岩粘结强度值应符合本规
范第6.3.3 条的规定。
N 
抗弯强度试验
12.2.12 
喷射钢纤维混凝土与喷射混凝土的抗弯强度及残余抗
弯强度试验方法应符合本规范附录N 的要求。
12.2.13 
喷射混凝土的抗弯强度值应符合本规范第6.3.5 条的
规定。
• 106 • 


13 
工程监测与维护
13. 1
一般规定
13. 1. 1 
岩土锚固与喷射混凝土支护工程的监测与维护应贯穿工
程施工阶段和工程使用阶段全过程，应定期对永久性锚固工程或
安全等级为
I 级的临时性锚固工程的锚杆预加力值、锚头及被锚
固结构物的变形进行监测。
13.
1. 2
根据监测与检查结果，对工程安全状态作出分析判
断，若发现有影响工程安全的异常变化，应采取有效方法，予
以整治。
13. 1. 3 
工程监测方案应包括确定监测项目，测点布置与数量，监
测仪表与设施，监测频率，对监测数据整理与反馈的要求和建立监
测数据预警值及应急预案。
13.2 
监测与检查项目
13.2.1 
岩土锚固与喷射混凝土支护工程应实施下列项目监测与
检查:
1 
预应力锚杆锚头与被锚固结构的变形;
2 
锚固与喷射1昆凝土支护地层及受开挖影响的建(构)筑物
的变形;
3 
预应力锚杆的预加力及其随时间的变化;
4 
预应力锚杆头部的腐蚀状况;
5 
喷射了昆凝土层的变形与腐蚀状况;
6 
地下水水位。
13.2.2 
根据工程需要，可对锚杆持有的承载力、喷层与地层间粘
结应力实施监测。
• 107 • 


13.3 
锚杆预加力的长期监测
13.3.1 
单个独立工程锚杆预加力的监测数量应符合表
13.3. 1 
的规定，并不应少于3 根。
表13.3.1
预应力锚杆拉力的监测数量
监视j 预加力的锚杆数量C%)
工程锚杆总量(根)
永久性锚杆
临时性锚杆
<100 
8~10 
5~8 
100~300 
5~7 
3~5 
>300 
3~5 
1~3 
13.3.2 
锚杆预加力的监测，在安装测力计的最初
10d 宜每天测
定一次，第lld~30d 宜每3d 测定一次，以后则每月测定一次。但
当遇有暴雨及持续降雨、临近地层开挖、相邻锚杆张拉、爆破震动
以及预加力测定结果发生突变等情况时应加密监测频率。锚杆预
加力监测期限应根据工程对象、锚杆初始预加力的稳定情况及锚
杆使用期限等情况确定，永久性锚杆工程的锚杆预加力监测不应
少于5 年或应在其服务期内监测。
13.3.3 
锚杆预加力的监测宜采用钢弦式、液压式测力计，监测仪
器应具有良好的稳定性和长期工作性能。使用前应进行标定，合
格后方可使用。
13.4 
锚杆腐蚀状况检查分析
13.4.1 
在腐蚀环境中工作的预应力锚杆的锚头混凝土出现开
裂、剥落等异常情况时，应进行锚杆腐蚀状况的检查分析。
13.4.2 
检查锚杆腐蚀状况的锚杆数量和频率，可根据锚杆工作
环境、锚头变形、锚杆预加力变化情况确定。
13.4.3 
锚杆腐蚀状况检查应着重于检查锚头处及距锚头l. Om
范围内的自由段杆体的腐蚀状况。
• 108 • 


| 工程锚杆总量(根) |  |
| --- | --- |
| <100 | 8~10 |
| 100~300 | 5~7 |

13.5 
工程安全状态的预警值
13.5.1 
岩土锚固与喷射搜凝土支护工程安全控制的预警值宜按
表13.5. 1 确定。
表13.5.1
工程安全控制的预警值
项
目
预警值
预加力等于锚杆拉力设计值
王三士10% 锚杆拉力设计值
锚杆预加力变化幅度
E三+10% 锚杆拉力设计值
预加力小于锚杆拉力设计值
三三
10% 锚杆锁定荷载
设计单位根据地层性
锚头及锚困地层或结构物的变形量与变形速率
状、工程条件及当地经验
确定
持有的锚杆受拉极限承载力与设计要求的错杆受拉
极限承载力之比
三三0.9
锚杆腐蚀引起的锚杆杆体截面减小率
,ç10 % 
__J 
13.6 
监测信息反馈和处理
13.6.1 
对岩土锚固与喷射混凝土支护工程的监测结果应及时反
馈给设计、施工单位和工程管理部门。
13.6.2 
当所监测的锚杆预加力变化大于本规范表
13.5.
1 的规
定时，应采取重复张拉或适当卸荷。
13.6.3 
锚头或被锚固的结构物变形明显增大井已达到设计的变
形预警值时，应采用增补锚杆或其他措施予以加强。
13.6.4 锚杆防腐保护体系存在缺陷或失效，应采取修补防腐措
施，并根据锚杆腐蚀情况进行补强处理。
• 109 • 


| 项 目 |  |
| --- | --- |
| 锚杆预加力变化幅度 | 预加力等于锚杆拉力设计值 |
| 锚杆预加力变化幅度 | 预加力小于锚杆拉力设计值 |
| 锚头及锚困地层或结构物的变形量与变形速率 | 预加力小于锚杆拉力设计值 |
| 持有的锚杆受拉极限承载力与设计要求的错杆受拉
极限承载力之比 | 预加力小于锚杆拉力设计值 |
| 锚杆腐蚀引起的锚杆杆体截面减小率 | 预加力小于锚杆拉力设计值 |

14 
工程质量检验与验收
H.l
一般规定
14. 1. 1 
岩土锚固与喷射混凝土支护工程施工过程及竣工后，应
按设计要求和质量合格条件分步分项进行质量检验和验收。
14.1.2 工程施工中对检验出不合格的预应力锚杆或喷射棍凝土
面层应根据不同情况分别采取增补、更换或修复的方法处治。
14.2 
质量检验与验收标准
14.2.1 
原材料及产品质量检验应包括下列内容:
1 
出厂合格证检查;
2 
现场抽检试验报告检查;
3 
锚杆浆体强度、喷射1昆凝土强度检验。
14.2.2 
预应力锚杆的受拉承载力检验应符合本规范第
12. 1 节
目的规定;喷射混凝土抗压强度与粘结强度检验应符合本规范
12. 2 节E 和田的规定。
14.2.3 
锚杆工程的质量检验与验收标准应符合表14.2.3-1 的规
定;喷射混凝土的质量检验与验收标准应符合表14. 2. 3-2 的规定。
表14.2.3-1
锚杆工程质量检验与验收标准
项目
序目
检验项目
允许偏差或允许值
检查方法
十100
用钢尺量
1 
杆体长度(mm)
30 
元损检测
主控
2 
预应力锚杆承载力极限值
(kN) 
符合验收标准
现场试验
项目
预应力锚杆预加力(锁定
符合规范
3 
测力计量lß!ij
荷载)变化(kN)
表13.5.1 的要求
4 
锚固结构物的变形
符合设计要求
现场量测
• 110 • 


| 项目 | 序目 | 检验项目 | 允许偏差或允许值 | 检查方法 |
| --- | --- | --- | --- | --- |
| 主控
项目 | 1 | 杆体长度(mm) | 十100
30 | 用钢尺量
元损检测 |
| 主控
项目 | 2 | 预应力锚杆承载力极限值
(kN) | 符合验收标准 | 现场试验 |
| 主控
项目 | 3 | 预应力锚杆预加力(锁定
荷载)变化(kN) | 符合规范
表 13.5.1 的要求 | 测力计量lß!ij |
| 主控
项目 | 4 | 锚固结构物的变形 | 符合设计要求 | 测力计量lß!ij |

续表14.2.3-1
项目
序目
检验项目
允许偏差或允许值
检查方法
1 
锚杆位置(mm)
士100
用钢尺量
钻孔直径(mm)
士10(设计直径>60)
用卡尺量
2 
i: 5(设计直径<60)
3 
钻孔倾斜度(mm)
2% 钻孔长
现场测量
一般
4 
注浆量
不小于理论计算浆量
检查计量数据
项目
5 
浆体强度
达到设计要求
试样送检
杆体插
预应力锚杆
不小于设计长度
的97%
6 
入钻孔
用钢尺量
氏度
非预应力锚杆
不小于设计长度
的98%
一一
一一
表14.2.3-2
喷射混凝土工程质量检验与验收标准
项目
序目
检查项目
允许偏差或允许值
检查方法
配合比
达到设计强度
现场称重
l 
要求
喷射混凝土抗压强度(kPa)
达到设计要求
执行本规范第
2 
6.5.3 条规定
用锤击法检
主控
不得空鼓，达到
验，执行本规范
3 
喷射混凝土与岩石粘结强度
项目
设计要求
第
13.2 节相关
规定
30 (设计厚度
喷射混凝土厚度(mm)
二，，100)
执行本规范第
4 
20 (设计厚度
6.5.2 条规定
<100) 
密实、平整、元裂
一般
表面质量
缝、脱落、漏喷、露
观察检查
1 
项目
筋、空鼓和渗漏水
• 111 • 


| 项目
一般
项目 | 序目 | 检验项目 |  | 允许偏差或允许值 |
| --- | --- | --- | --- | --- |
| 项目
一般
项目 | 1 | 锚杆位置(mm) |  | 士100 |
| 项目
一般
项目 | 2 | 钻孔直径(mm) |  | 士10(设计直径>60)
i:5(设计直径<60) |
| 项目
一般
项目 | 3 | 钻孔倾斜度(mm) |  | 2%钻孔长 |
| 项目
一般
项目 | 4 | 注浆量 |  | 不小于理论计算浆量 |
| 项目
一般
项目 | 5 | 浆体强度 |  | 达到设计要求 |
| 项目
一般
项目 | 6 | 杆体插
入钻孔
氏度 | 预应力锚杆 | 不小于设计长度
的 97% |
| 项目
一般
项目 | 6 | 杆体插
入钻孔
氏度 | 非预应力锚杆 | 不小于设计长度
的 97% |

| 项目 | 序目 | 检查项目 | 允许偏差或允许值 | 检查方法 |
| --- | --- | --- | --- | --- |
| 主控
项目 | l | 配合比 | 达到设计强度
要求 | 现场称重 |
| 主控
项目 | 2 | 喷射混凝土抗压强度(kPa) | 达到设计要求 | 执行本规范第
6.5.3条规定 |
| 主控
项目 | 3 | 喷射混凝土与岩石粘结强度 | 不得空鼓，达到
设计要求 | 用锤击法检
验，执行本规范
第 13.2 节相关
规定 |
| 主控
项目 | 4 | 喷射混凝土厚度(mm) | 30 (设计厚度
二，，100)
20 (设计厚度
<100) | 执行本规范第
6.5.2条规定 |
| 一般
项目 | 1 | 表面质量 | 密实、平整、元裂
缝、脱落、漏喷、露
筋、空鼓和渗漏水 | 观察检查 |

14.3
验收
14.3.1 
岩土锚固与喷射混凝土支护工程验收应取得下列资料:
1 
工程勘察及工程设计文件;
2 
工程用原材料的质量合格证和质量鉴定丈件;
3 
锚杆喷射混凝土工程施工记录;
4 
隐蔽工程检查验收记录;
5 
锚杆基本试验、验收试验记录及相关报告;
6 
喷射海凝土强度(包括喷射泪凝土与岩体粘结强度)及厚
度的检测记录与报告;
7 
设计变更报告;
8 
工程重大问题处理文件;
9 
监测设计、实施及监测记录与监测结果报告;
10 
竣工图。
• 112 • 


附录A
预应力锚杆结构图
A.O.l
永久性拉力型锚杆(
1 级防护)应由锚具、台座、无粘
结钢绞线、光滑套管、对中支架、波形套管、过渡管组成(图
A. 0.1) 。
黯联
生二a
~卓
图A.0.1
永久性拉力型锚杆<I级防护)结构详图
1一锚具;2
台座;3←元粘结锅绞线:
4一光滑套管;5一对中支架;6一钢绞线;
7 
波形套管;8
钻孔;9
注浆管;10
锚头g
11 
套管与波形套管搭接处(搭接处长度不小于200mm) ;12←过渡管
A.O.2 
永久性压力分散型锚杆( 1 级防护)应由锚具、台座、无粘
结钢绞线、承载体、对中支架、过渡管组成(图A. o. 2) 。
• 113 • 


6
「
。
比
6
0
川
一
-HHhF· 
D-D 
c-c 
二
6
。
6
@
一
B…B 
图A. O. 2 
永久性压力分散型锚杆CI 级防护)结构详图
l 
锚具;2
台座;3
钻于L;4
对中支架; 5 
元粘结钢绞线; 6 
承载体s
7一水泥浆体;8一注浆管;9一错头;10一过渡管
A-A 
一


A.O.3 
涨壳式预应力中空锚杆应有螺母、垫圈、承压板、涨壳锚
固件、中空锚杆体组成(图A. O. 3) 。
6 
5 
4 
3 
2 
1 
图A. O. 3 
涨壳式预应力中空锚杆结构图
1 →螺母;2一垫圈;3一承压板;4
注浆(排气)管;
5 
中空铺杆体;6-一涨壳锚固件
A.O.4 
缝管锚杆应由开缝钢管、挡环、承压板组成(图A.O. 的。
AIII 比
b
门
口
十
3 
2 
图A. O. 4 
缝管锚杆结构图
1 
开缝钢管;2
挡环;3→承压板;
a-一管体外径;b一缝宽μ
管壁厚度
A.O.5 
水涨式锚杆应由异型钢管、钢管套、带注水管钢套管、承
压板组成(图A. O. 5) 。
• 115 • 


A-A 
片气
问/
2yuliiyiiiFiAi--? 
[
」
3
4
l
立
日2
yl 
i
i
-
1
一
八
叫
飞
Y
A 
二
-J 
B-B 
(b)充满压力水涨开并固定在
钻孔中的锚杆杆体
图A.O.5
水胀式锚杆结构图
l一异型钢管杆体;2一钢管套;3一带注水管钢套管;4一承压板
(吟安知宫的锚杆杆体
• 116 • 


附录B
岩土锚杆与喷射混凝土支护
工程施工记录
B. 0.1 
锚杆钻孔施工记录应符合表B. 0.1 的规定。
铺杆
编号
工程名称z
设计孔长2
地层
钻孔直径
类别
(mm) 
表8.0.1
铺杆钻孔施工记录表
施工单位s
钻孔日期z
设计孔径2
钻机型号z
套管外径
钻孔时间
钻孔长度
套管长度
钻孔倾角
(mm) 
(min) 
(m) 
(m) 
(") 
技术负责人z
施工负责人2
质检员z
记录员z
备注
注:1
备注栏记录钻孔过程中的异常情况，如塌孔、缩径、地下水情况及相应的处
理方法。
2 
进行压水试验的钻孔应记录压水试验结果和相应的处理方法。
B. O. 2 锚杆注浆施工记录应符合表B.O.2 的规定。
• 117 • 


表8.0.2
锚杆注浆施工记录表
工程名称:
施工单位:
注浆日期:
设计浆量:
注浆设备3
技术负责人z
施工负责人z
质检员
z
记录员3
注:注浆材料及配合比包括外加剂的名称和掺量。
B.O.3 
锚杆张拉与锁定应符合表B. O. 3 的规定。
工程名称:
锚具型号z
技术负责人3
118 • 
表8.0.3
锚杆张拉与锁定记录表
施工负责人:
施工单位:
位移读数
(mm) 
质检员
2
张拉日期2
张拉设备:
记录员:
备注


附录C
荷载分散型锚杆的张拉锁定方法
C.O.l 
单元锚杆的荷载、位移及预加荷载计算应符合以下要求:
1 
每个单元锚杆所受的拉力凡，应按下式计算:
N d 
Ni = 一­
n 
式中:Nd--~一锚杆拉力设计值;
n一一单元锚杆数量(个)。
(C. O. 1-1) 
2 
每个单元锚杆的弹性位移量(mm) ，应按下式计算:
S 
JVz × Lz 
, E.XA 
式中:Li一←每个单元锚杆的长度(mm);
Es→一一钢绞线的弹性模量(N/mm2 ) 。
3 
各单元锚杆的起始荷载矶，应按下列公式计算:
P 1 =O 
(C. O. 1-2) 
(C. 0.1-3) 
Q
一~S
P i =Pi- 1 十[(i~l) X N i ~ P i - 1J X '--'i~土一__:::_:
(i=2 ,3,4…) 
i-l _j /..... 
Si-l 
(C. O. 1-4) 
c. O. 2 
各单元锚杆的张拉锁定应符合下列规定z
1 
将张拉工具锚夹片安装在第一单元锚杆位于锚头处的筋体
上，按张拉管理图张拉至第二单元锚杆起始荷载P2
，( 图c. O. 2-1 、
C. O. 2-2) 。
2 
将张拉工具锚夹片筋体安装在第二单元锚杆的筋体上，张
拉第一、二单元锚杆至张拉管理图上荷载P 3 ; 
3 
将张拉工具锚夹片筋体安装在第三单元锚杆的筋体上，继
续张拉第一、二、三单元锚杆至张拉管理图上荷载P4 ; 
4 
在张拉工具锚夹片仍安装在第一、二、三单元锚杆钢绞线
• 119 • 


的基础上，将张拉工具锚夹片安装在第四单元锚杆的筋体上，继续
张拉至张拉管理图上的组合张拉荷载Pm
;
5 
各单元锚杆组合张拉至锁定荷载。
度
L
长
J
l
蜡
τ
白
国
-
度
斗
!
长
-
L
.
张
J
|
-
总锚固段长度
L,. 
日
No3 
自
No2 
• 
斗
第四单元脚长度L4
第二单元锚杆长度Lz
第一单元锚杆长度Ll
曰
Nol 
图c. o. 2-1 
荷载分散型锚杆长度示意图
拉力设计值的
锁建荷载哥拉力值}
组合张拉荷载R组
P1=O 
• 120 • 
张拉荷载P
图c. O. 2-2 
张拉管理图
4x N; 
3x N; 
2x N; 
1 x N; 
位移S


附录D
中空注浆锚杆结构参数与力学性能
D.O.l 
普通中空注浆锚杆和自钻式中空注浆锚杆的结构参数与
力学性能宜符合表D.O.l 的规定。
表D.O.l
中空注浆锚杆的结构参数与力学性能
结构参数
力学性能
锚杆类型
外径
壁厚
杆体
钻孔直径
杆体极限
预应力值
杆体
标准长度
拉力值
伸长率
(mm) 
(mm) 
(mm) 
(kN) 
(m) 
(kN) 
(%) 
普通
中空注
25~32 
4~6 
3. 0~6. 0 
42~50 
180~290 
二d6
浆锚杆
自钻
式中空
25~51 
5~8 
3.0~6. 0 
42~80 
180~640 
二主10
注浆锚
杆
涨壳
式预应
力中空
25~51 
5~8 
3. 0~9. 0 
42~90 
180~640 60~300 
二主16
注浆锚
杆
• 121 • 


| 锚杆类型 | 结构参数 |  |  |  |  |  |  |
| --- | --- | --- | --- | --- | --- | --- | --- |
| 锚杆类型 | 外径
(mm) | 壁厚
(mm) | 杆体
标准长度
(m) | 钻孔直径
(mm) | 杆体极限
拉力值
(kN) | 预应力值
(kN) |  |
| 普通
中空注
浆锚杆 | 25~32 | 4~6 | 3. 0~6. 0 | 42~50 | 180~290 | 预应力值
(kN) | 二d6 |
| 自钻
式中空
注浆锚
杆 | 25~51 | 5~8 | 3.0~6. 0 | 42~80 | 180~640 | 预应力值
(kN) | 二主10 |
| 涨壳
式预应
力中空
注浆锚
杆 | 25~51 | 5~8 | 3. 0~9. 0 | 42~90 | 180~640 | 60~300 | 二主16 |

附录E
隧洞洞室各级围岩物理力学参数
与岩体结构面抗剪峰值强度
E.O.l 
隧洞洞室各级围岩物理力学参数可按表E.O.l 选用。
表E.O.l
隧洞洞窒岩体物理力学参数
围岩
重力密度
抗剪断峰值强度
变形模量
级别
内摩擦角
粘聚力
1自松比ν
(kN/m3 ) 
E(GPa) 
φC) 
C(MPa) 
I 
>54 
>1. 7 
>20 
<0.25 
>26.5 
H 
54~43 
1. 7~ 1. 2 
20~10 
O. 25~0. 30 
皿
26. 5~24. 5 
43~33 
1. 2~0. 5 
1O ~5 
O. 30~0. 35 
N 
24. 5~22. 5 
33~22 
O. 5~0. 2 
5~1 
O. 35~0. 40 
V 
<22.5 
<22 
<0.2 
<1 
>0.4 
E.O.2 
岩体结构面抗剪峰值强度参数可按表E.O.2 选用。
表E.0.2
岩体结构面抗剪峰值强度参数
岩体结构面类型
摩擦系数f
摩擦角叭。)
粘聚力C'
(MPa) 
胶结的结构面
O. 90~0. 70 
420~350 
O. 30~0. 20 
硬性结构面
无充填的结构面
O. 70~0. 55 
350~290 
O. 1O ~0. 20 
岩块岩屑型
O. 55~O. 45 
290~24。
O. 10~O. 08 
岩屑夹泥型
O. 45~O. 35 
240~19 。
O. 08~0. 05 
软弱结构面
泥夹岩屑型
O. 35~0. 25 
190~140 
O. 05~0. 02 
泥
O. 25~O. 18 
140~10。
O. 010~0. 005 
注:1
表中胶结结构面、无充填结构面的抗剪峰值强度参数限于坚硬岩，半坚硬
岩、软质岩中的结构面应进行折减。
2 胶结结构面、无充填结构面抗剪峰值强度参数应根据结构丽得的胶结程
度、粗糙程度选取大值或小值@
• 122 • 


| 围岩
级别 | 重力密度
(kN/m3) | 抗剪断峰值强度 |  | 变形模量
E(GPa) |
| --- | --- | --- | --- | --- |
| 围岩
级别 | 重力密度
(kN/m3) | 内摩擦角
φC) | 粘聚力
C(MPa) | 变形模量
E(GPa) |
| I
H | >26.5 | >54 | >1.7 | >20 |
| I
H | >26.5 | 54~43 | 1.7~1.2 | 20~10 |
| 皿 | 26. 5~24. 5 | 43~33 | 1. 2~0. 5 | 1O~5 |
| N | 24. 5~22. 5 | 33~22 | O. 5~0. 2 | 5~1 |
| V | <22.5 | <22 | <0.2 | <1 |

| 岩体结构面类型
胶结的结构面
硬性结构面
无充填的结构面 |  | 摩擦系数f | 摩擦角叭。) |  |
| --- | --- | --- | --- | --- |
| 岩体结构面类型
胶结的结构面
硬性结构面
无充填的结构面 | 胶结的结构面 | O. 90~0. 70 | 420~350 | O. 30~0. 20 |
| 岩体结构面类型
胶结的结构面
硬性结构面
无充填的结构面 | 无充填的结构面 | O. 70~0. 55 | 350~290 | O. 1O~0. 20 |
| 软弱结构面 | 岩块岩屑型 | O. 55~O. 45 | 290~24。 | O. 10~O. 08 |
| 软弱结构面 | 岩屑夹泥型 | O. 45~O. 35 | 240~19。 | O. 08~0. 05 |
| 软弱结构面 | 泥夹岩屑型 | O. 35~0. 25 | 190~140 | O. 05~0. 02 |
| 软弱结构面 | 泥 | O. 25~O. 18 | 140~10。 | O. 010~0. 005 |

附录F
用瑞典条分法计算锚固边坡的稳定性
F.O.l 
锚固土质边坡或呈现碎裂结构、散体结构的岩质边坡的
稳定性可按图F.01 进行分析。边坡稳定安全系数K 可按下式计
算(图丑0. 1):
江以
图F.O.1
铺固土质边坡或呈现软弱碎裂结构、
散体结构的岩质边坡稳定性分析简图
f( 三届四十二凡)+，6 C. t.L 
K = 
,-, 
n 
J~1 
m 
'~1 
CF. o. 1) 
,6 t.Gti - ,6 Td勺
i=l 
j=l 
式中:K一一一边坡稳定安全系数;
t.Gni一一作用于第
i 条滑动面上的岩土体的垂直分力(kN) ; 
t.Gti -
-作用于第i 条滑动面上的岩土体的切向分力(kN) ; 
f 、c一一岩土体的摩擦系数标准值与粘聚力标准值(kPa) ; 
t.L i-一第
i 条滑动面圃弧段长度(m) ; 
• 123 • 


Tdnj 一←第1 根预应力锚杆受拉承载力设计值作用于滑动面
上的垂直分量也N);
T dtj 
第j 根预应力锚杆受拉承载力设计值作用于滑动面
上的切向分量(kN) 。
• 124 • 


附录G
腰梁与锚杆锚头的构造形式
G.O.l 
钢筋提凝土腰梁与锚杆锚头的构造应具有承受杆体最大张
拉荷载的强度。承压板、锚具应与锚杆杆体保持垂直(图G.O. 1)。
混凝土桩边线
图G.0.1
钢筋混凝土腰梁与锚杆锚头构造图
G.O.2 
型钢组合腰梁与锚杆锚头的构造应具有承受杆体最大张
拉荷载的强度。承压板、锚具应与锚杆杆体保持垂直(图G.0.2) 。
工字钢
图G. o. 2 型钢组合腰梁与锚杆锚头构造图
• 125 • 


附录H
预应力锚杆基本试验
H.O.l 
预应力锚杆基本试验应采用多循环张拉方式，其加荷、持
荷和卸荷模式(图
H.O. 1)的起始荷载宜为最大试验荷载Tp 的
O. 1 倍，各级持荷时间宜为10min 。
1.0 
0.9 
~0.8 
辙。f
~0.6 
0.5 
10 
tfl 
L2 
2υ2 
时间t(min)
图H.0.1
锚杆基本试验多循环张拉试验的加荷模式(教性土中)
T p→最大试验荷载
H.0.2 
锚杆基本试验结果应整理绘制荷载一位移、荷载斗单性位
移、荷载一塑性位移曲线图(图H. 0.2) 。
1M，寸
了
i
l
i
|
叽
i
l
i
i
一
。
位移量
8 
8, 
弹性变位量10
塑性变位量
8.
图H. O. 2 
锚杆基本试验荷载-弹性位移、荷载-塑性位移曲线
126 • 


附录J
锚杆蠕变量一时间对数关系曲线
J.O.l 
锚杆蠕变量试验结果应整理绘制蠕变量一时间对数关系
曲线(图J. O. 1) 。
1000 
,12 
,11 
,12 -,1 1 
500 
l.2Nd 
l.lNd / 
主F
1/ 
-;:: 
至
100
糕
/ 
O.5Nd 
/ 
/ 
读
后'
苦
50
5 
0.25Nd 
/ 
1/ / 
-、Mr 
10 
0 1 2 
图上O. 1 
错杆蠕变量一时间对数关系曲线
-H 
uN 
a 
• 127 • 


|  |  |  |  | ,12 |  |  |  |  |  |  |
| --- | --- | --- | --- | --- | --- | --- | --- | --- | --- | --- |
|  |  |  |  | ,11 |  |  | ,12 -,11 |  |  |  |
|  |  |  |  | l.lNd |  |  | / |  |  |  |
|  |  |  |  | l.lNd |  | / | 1/ |  |  |  |
| O.5Nd
0.25Nd |  |  |  | / | /
/ | / | 1/ |  |  | -Hu Na |
| O.5Nd
0.25Nd |  |  | 1/ | / | /
/ | / | 1/ | -、Mr |  | -Hu Na |

附录K
锚杆验收试验
K.O.l 锚杆多循环张拉验收试验的加荷、持荷和卸荷模式(图
K.O. 1)的初始荷载宜为锚杆拉力设计值Nd 的O. 1 倍，各级持荷
时间宜为10min 。
时间t(min)
图K.0.1
锚杆多循环张拉验收试验加荷、持荷和卸荷模式
K.O.2 
锚杆多循环张拉验收试验结果整理应绘制荷载-位移曲线
图、荷载-弹性位移曲线图和荷载一塑性位移曲线图(图K. o. 2) 。
/3.-←，/3.才
f 瓦
1 0τ
"ß，
-b量
弹性变位量j 塑性变位量
图K. o. 2 
锚杆多循环张拉验收试验荷载(N)-位移(8) 曲线、
荷载(N)-弹性位移(8.) 曲线和荷载(N)一塑性位移(8.) 曲线
K.O.3
锚杆单循环张拉验收试验加荷、持荷和卸荷模式(图
J. o. 3) 的初始荷载宜为锚杆拉力设计值Nd 的O. 1 倍，最大试验
荷载的持荷时间不宜小于5min o
• 128 • 


定
稿
梅
时间t(min)
图K. o. 3 
锚杆单循环张拉验收试验加荷、持荷和卸荷模式
K. O. 4
锚杆单循环张拉验收试验结果整理应绘制荷载位移曲
线图(图K. O. 的。
1.2 
0.4 
1.0 
楚。7
位移量
图K. o. 4 
锚杆单循环验收试验荷载(N)-位移(的曲线
• 129 • 


附录L
喷射混凝土抗压强度标准试块制作方法
L. 0.1 
喷射1昆凝土抗压强度标准试块应采用从现场施工的喷射
混凝土板件上切割或钻心法制取。最小模具尺寸应为450mmX
450mmX 120mm( 长×宽×高) ，模具一侧边为敞开状。
L. O. 2 
标准试块制作应符合下列步骤:
1 
在喷射作业面附近，将模具敞开一侧朝下，以80 0 ( 与水平
面的夹角〉左右置于墙脚。
2 
先在模具外的边墙上喷射待操作正常后将喷头移至模具
位置由下而上逐层向模具内喷满混凝土。
3 
将喷满1昆凝土的模具移至安全地方，用三角抹刀刮平混凝
土表面。
4 
在潮温环境中养护ld 后脱模。将据凝土板件移至试验
室，在标准养护条件下养护7d ，用切割机去掉周边和上表面〈底面
可不切割)后加工成边长
lOOmm 的立方体试块或钻芯成高
100mm 直径为100mm 的圆柱状试件，立方体试块的边长允许偏
差应为土10mm ，直角允许偏差应为士2 0 0 喷射混凝土板件周边
120mm 范围内的温凝土不得用作试件。
L.0.3 
加工后的试块应继续在标准条件下养护至28d 龄期，进
行抗压强度试验。
• 130 • 


附录M
喷射混凝土粘结强度试验
M.O.l 
喷射混凝土与岩石或硬化混凝土的粘结强度试验可在现
场采用对被钻芯踊离的混凝土试件进行拉拔试验完成，也可在试
验室采用对钻取的芯样进行拉力试验完成。
M.O.2 
钻芯隔离试件拉拔法及芯样拉力试验示意图应符合图
M. O. 2-1 及图M. 0.2-2 。
M.O.3 
试件直径尺寸可取50mm~60mm ，加荷速率应为每分钟
1. 3MPa~3. OMPa; 加荷时应确保试件轴向受拉。
M.O.4 
喷射混凝土粘结强度试验报告应包含试块编号、试件尺
寸、养护条件、试验龄期、加荷速率、最大荷载、测算的粘结强度以
及对试件破坏面和破坏模式的描述。
•P 
3 
4 
5 
6 
11 
o 
..~..Þ.
r.寸7τ?寸-p-;-寸「丁士「
• ,1> 
'~_' .1>牟'，~
，飞
'1. 1>比1'
，.
'坠，'，1>
" 
."; 
• ,'; 
• 
... ,0' 
f .'.cf . 
,',0' 
-
''''.". -
.牟，，;
• '4. ,,' - 1'''' .,,'1-
.J>.
ν
， '. 
1> 
"..0. ," ..1> .1.' 
1> 丁
J; "弘，
, 
'.I>
.A 
.1> 
..6，'叶'"
'1. ~叫'.'牟'，'
.'; 
• ,',0' 
• 
1,' ,0' 
I 
,'.<f 
• ,',0 
_ .b..... _ ..6.旷.
• 
'4.0' .;.þ. .0'1-
.6ν
， 
'. 
~ 'I"
"I'.'-I'___:..,,;..• 
"安==慰Eτ自强区，.."..，丛//~~
8 
9 
10 
6 
图M.O.2斗对钻芯隔离的喷射
图M.O. 公2
钻取试件的
混凝土试件的拉拔试验
直接拉力试验
1 
基座;2
支撑装置;3
螺母;4
千斤顶;5一泵;
6一粘结JfiJ ;7 
喷射混凝土;8一基岩;9
接头;10一支架;11
托架
• 131 


附录N
喷射混凝土抗弯强度
与残余抗弯强度试验
N.O.l 
喷射混凝土的抗弯强度与残余抗弯强度试验的试件应在
喷射混凝土大板上切割为75mmX 125mmX 600mm 的小梁试件
(图N. 0. 1)，切割后的试件应立即置于水中养护不少于3d o
川~I
P飞
图N.0.1
喷射混凝土小梁切割
N.0.2 
喷射混凝土抗弯强度和残余抗弯强度试验应在喷射棍凝
土试件养护28d 后进行，小梁试验采用跨度应为450mm 的三点加
荷(图N. O. 2) 。
PI2 
PI2 
l
LI3 
l 
LI3 
l 
Ll3 
l 
450 
1 
图N. O. 2 
喷射混凝土小梁三点加荷方式
N.0.3 
试件及加荷装置的布设应能测得小梁的跨中挠度。加荷过程
中，当梁的挠度达0.5mm 前，梁跨中变形速度应控制为O. 20mm! min~ 
O. 30mm/ min 0 此后，梁跨中变形可增至1. Omm/min 。应连续记
• 132 • 


录梁跨中的荷载一挠度曲线。
N. O. 4 
试验装置的刚度应能适应有效地控制梁中挠度的要求，
试验装置的支座与加荷点处均应设置半径为10mm~20mm 的圆
棒，当跨中捷度达4.0mm 时，试验即可结束。
N. o. 5 
试验结果应绘制荷载一挠度曲线(图N. O. 5) ，其中喷射混
凝土峰值荷载CP O • 1 ) 即为曲线中的直线段平移O.lmm 挠度值的
那条斜线与荷载挠度曲线相交的点。
B 
C 
Po.IA 
Po.IB 
PO.1C 
(
E
)
糕
梅
图N. o. 5 
从荷载一挠度曲线图上确定PO • 1 值
喷射混凝土抗弯强度可按下式计算:
fc-Po 1 × L 
←一
b Xd 2 
跨中挠度(mm)
N. O. 6 
CN. o. 6) 
• 133 • 
式中:!c一一喷射混凝土抗弯强度标准值;
P O • 1 一一参见本规范第N. o. 5 条CkN) ; 
b-一一梁宽(1 25mm) ; 
d一一一梁厚C75mm) 。
喷射混凝土抗弯强度试验报告应包括下列内容:
试验装置类型;
试件编号;
N.O.7 
1 
2 


3 
试件尺寸;
4 
养护条件和试验龄期;
5 
示有最初峰值荷载CP O • 1 ) 的荷载一挠度曲线;
6 
计算所得的抗弯强度值。
N.O.8 
根据本规范表6.3.6 对喷射棍凝土或喷射钢纤维棍凝土
支护变形等级要求，按荷载挠度曲线图，确定当挠度分别为
O.5mm 、l. Omm 、3.0mm 和4.0mm 时的残余抗弯强度等级。
N.O.9 
残余抗弯强度试验报告应包括下列内容:
1 
试验装置类型;
2 
试件编号;
3 
试件尺寸;
4 
养护条件和试验龄期;
5 
变形速率;
6 
包括示明规定变形等级(挠度)的小梁弯曲应力值的荷值一
变形曲线;
7 
变形等级和残余强度等级。
• 134 • 


附录P
喷射钢纤维混凝土残余抗弯强度
(韧性)等级与残余弯曲应力
P.O.l 
喷射钢纤维混凝土或喷射混凝土的韧性高低可用残余抗
弯强度等级(图P.O. 1)表示。
6 
5 
d". 
(
星
星
)
-
d
句
，
a
h
R
倒
领
部
0 o 
0.5 
1 
2 
3 
4 
梁挠度(mm)
图P.O.l
残余抗弯强度等级图
P. O. 2 
按围岩性态及工程使用要求，对喷射钢纤维混凝土和喷
射棍凝土应有不同变形量限制要求。该变形限值要求可用喷射1昆
凝土变形等级表示。
P.0.3 不同变形等级与不同残余弯曲强度等级的喷射钢纤维
混凝土或喷射渥凝土试验梁的弯曲应力不应小于表P. O. 3 的规
定。
• 135 • 


变形等级
很低
低
普通
高
表P.O.3
不同变形等级的喷射钢纤维混凝土或
喷射混凝土的残余抗弯强度(N/mmZ)
梁的挠度
不同残余抗弯强度等级下的弯曲应力
(mm) 
等级1
等级2
等级3
等级4
0.5 
1. 5 
2. 5 
3.5 
4. 5 
l 
1. 3 
2.3 
3.3 
4. 3 
2 
1. 0 
2.1 
3.0 
4. 0 
4 
0.5 
1. 5 
2.5 
3.5 
注:1
变形等级系指不同围岩与工作条件对喷射混凝土支护层变形的要求。
2 
残余抗弯强度等级则是喷射混凝土韧性高低的标志，等级4 韧性最高，依
次韧性逐级降低。
• 136 • 


| 变形等级 | 梁的挠度
(mm) | 不同残余抗弯强度等级下的弯曲应力 |  |  |  |
| --- | --- | --- | --- | --- | --- |
| 很低 | 0.5 | 不同残余抗弯强度等级下的弯曲应力 |  | 3.5 | 4. 5 |
| 低 | l | 1.3 | 2.3 | 3.3 | 4. 3 |
| 普通 | 2 | 1.0 | 2.1 | 3.0 | 4. 0 |
| 高 | 4 | 0.5 | 1.5 | 2.5 | 3.5 |

附录Q
土钉抗拔试验方法
Q.O.l 
土钉及复合土钉支护的基坑工程应在现场设置专门的非
工作土钉进行拉拔试验，用以估计钉土界面的极限摩阻力值。
Q.O.2 
每一典型土层中应设置不少于3 根试验土钉，其长度应
大体等于同类土层中土钉伸过潜在滑移面的长度再加1m 。
Q. O. 3 
试验土钉及相应的支护面层应采用与工作土钉及面层相
同的材料及施工工艺施做，在靠面层端应设置1m 长的自由段。
Q. O. 4 
土钉拉拔荷载应达到土钉拉'力设计值的1. 1 倍，否则应
调整土钉设计。
• 137 • 


本规范用词说明
1 
为便于在执行本规范条文时区别对待，对要求严格程度不
同的用词说明如下:
1)表示很严格，非这样做不可的:
正面词采用"必须"，反面词采用"严禁'1
2) 表示严格，在正常情况下均应这样做的:
正面词采用"应"，反面词采用"不应"或"不得";
3) 表示允许稍有选择，在条件许可时首先应这样做的:
正面词采用"宜"，反面词采用"不宜'气
4) 表示有选择，在一定条件下可以这样做的，采用"可"。
2 
条文中指明应按其他有关标准执行的写法为"应符合……
的规定"或"应按·…..执行"。
138 • 


引用标准名录
《建筑地基基础设计规范))GB 50007 
《混凝土结构设计规范))GB 50010 
《钢结构设计规范))GB 50017 
《岩土工程勘察规范))GB 50021 
《建筑基坑工程监测技术规范))GB 50497 
《硅酸盐水泥、普通硅酸盐水泥))GB175
《用于水泥和混凝土中的粉煤灰))GB 1596 
《预应力混凝土用钢绞线))GB/T 5224 
《爆破安全规程))GB 6722 
《预应力筋用锚具、夹具和连接器))GB/T 14370 
《用于水泥和混凝土中粒化高炉矿渣粉))GB/T 18046 
《电炉回收二氧化硅微粉))GB/T 21236 
《混凝土拌和用水标准))JGJ 63 
• 139 • 


中华人民共和国国家标准
岩土锚杆与喷射混凝土支护工程
技术规范
GB 50086-2015 
条文说明


制订说明
《岩土锚杆与喷射混凝土支护工程技术规范))GB 50086 
20 日，经住房城乡建设部2015 年5 月
11 日以第821 号公告批准
发布。本规范是在《锚杆喷射混凝土支护技术规范))GB 50086 
2001 的基础上修订而成的，上一版的主编单位是冶金工业部建筑
研究总院，参编单位是煤炭科学研究院、铁道部科学研究院、水利
部东北勘测设计院、重庆后勤工程学院、海军工程设计研究局、中
国科学院地质与地球物理研究所、北京有色冶金设计研究院、深圳
地铁公司、长江科学院，主要起草人是程良奎、段振西、刘启琛、郑
颖人、赵长海、苏自约、徐祯祥、王思敬、张家识、车黎明、邹贵文、何
益寿、赵慧文、丁恩、保、盛谦。
本规范修订过程中，修订组进行了广泛深入的调查研究，先后
召开全体会议4 次，专题研讨会11 次，同时参考了国外先进技术
法规、技术标准，通过调研征求意见及工程试算，对修订内容反复
讨论、分析、论证，取得了重要的技术资料与技术参数。
为便于广大设计、施工、科研、学校等单位有关人员在使用本
规范时能正确理解和执行条文规定，((岩土锚杆与喷射混凝土支护
工程技术规范》修订组按章、节、条顺序编制了本规范条文说明，对
条文规定的目的、依据以及执行中需注意的有关事项进行了说明，
还着重对强制性条文的强制性理由作了解释。但是本条文说明不
具备与规范正文同等的法律效力，仅供使用者作为理解和把握规
范规定的参考。
• 143 • 


目次
I
总则........…….........….........….........………. (147) 
2
术语………........….........….........………·……(1 49)
3 
工程勘察与调查
.................……..................……. (150) 
3.1 
一般规定
………………………………………………(150) 
3.2 调查……………………………………………………(1 5 1)
3.3 
工程地质与水文地质勘察
………………………………(151) 
4 
预应力锚杆
…………………….................……·……(153) 
4.1 
一般规定
………………………………………………(153) 
4.2 
锚杆类型与构造…………………………………………(1 53)
4.3 
锚杆类型的选择…………………………………………(1 54)
4.4 材料……………………………………………………(1 54)
4.5 
防腐……………………………………………………(1 55)
4.6 
设计……………………………………………………(1 57)
4.7 
施工……………………………………………………(1 65)
5 
低预应力锚杆与非预应力锚杆
…........…........…….. (1 68) 
5.1 
一般规定
………………………………………………(168) 
5.2 
低预应力锚杆类型与适用条件……………………………(1 68)
5.4 材料……………………………………………………(1 70)
5.5 
错杆设计
………………………………………………(170) 
6 
喷射混凝土
........…….........………….........…·……(171) 
6.1 
一般规定
………………………………………………(171) 
6.2 
原材料…………………………………………………(1 72)
6. 3 
设计……………………………………………………(1 72)
6.4 
施工……………………………………………………(1 74)
7 
隧道与地下工程锚喷支护
………………………………(176) 
145 


7.1 
一般规定
………………………………………………(176) 
7. 2 
围岩分级
………………………………………………(178) 
7. 3 
一般条件下的锚喷支护设计
……………………………(178) 
7. 4 
特殊条件下的锚喷支护设计
……………………………(185) 
7. 5 
施工……………..…………………………………….
(191) 
8 
边坡锚固
…………………………………………………(193) 
8. 1 
一般规定
………………………………………………(193) 
8.2 
边坡锚固设计……………………………………………(1 93)
8. 3 
边坡浅层加固与面层防护
………………………………(196) 
8.4 
边坡锚因工程施工………………………………………(1 97)
9 
基坑锚固
…………………………………………………(198) 
9.1 
一般规定
………………………………………………(198) 
9. 2 锚拉桩(墙)支护设计……………………………………(1 98)
9.3 
土钉墙支护设计…………………………………………
(20 1)
9.4 
施工与检验
……………………………………………
(205) 
10 
基础与混凝土坝的锚固…………………………………
(207)
10.1 
基础锚固设计…………………………………………
(207)
10.2 
混凝土坝的锚固
………………………………………
(207) 
10.3 
基础与混凝土坝锚杆的施工、试验与监测
………………(囚的
11 
抗浮结构锚固……………………………………………
(211)
11.1 
一般规定………………………………………………
(211)
11. 2 抗浮预应力锚杆设计……………………………………
(212)
12
试验…………………………………………………
(215)
12.1 
预应力锚杆试验
………………………………………
(215) 
12. 2 
喷射混凝土试验
………………………………………
(217) 
13 
工程监测与维护…………………………………………
(219)
13.1 
一般规定………………………………………………
(219)
14 
工程质量检验与验收……………………………………
(220)
14. 2 质量检验与验收标准……………………………………(扭的
• 146 • 


1
总则
1. 0.1 、1. O. 2 
近十多年来，工程建设中的岩土锚杆与喷射泪凝
土支护技术正在蓬勃发展，迅速地向其深度和广度推进，取得了
许多新成果和新经验。上一版《锚杆喷射海凝土支护技术规范》
GB 50086→2001 已不能适应工程建设的需要。本次修订的规范
总结了GB 50086-2001 规范的应用情况和存在的问题，吸取了
国内外的新成果新经验，对GB 50086-2001 的内容进行了补充和
调整。扩充了岩土锚杆与喷射握凝土用于边坡、基坑、基础、结构
抗浮、坝工等工程的相关内容;增加了大跨度(>25m) 、高边墙洞
群锚喷支护工程类比设计内容;补充了新品种锚杆和土钉设计施
工的相关内容;增加了预应力锚杆类型，引入了锚杆锚固长度对粘
结强度影响系数;完善了岩土预应力锚杆和嗤射混凝土支护的试
验方法与验收标准。
新修订的规范适用领域广、覆盖面宽，修订力求使本规范的共
性技术问题与各行业的现行规范相一致。
1. o. 3 
在隧洞洞室及边坡等工程中，岩土锚杆与喷射混凝土支护
的作用机理与传统的支挡结构或重力式结构是截然不同的。后者
是依赖自身结构或重力被动地提供抗力来维护工程稳定，而前者
则是源于以下两方面的作用来实现工程稳定的:
(1)岩土锚杆、喷射1昆凝土与岩土体紧密结合、浑然一体、共同
工作，能有效利用和加困地层，提高地层的力学性能，改善岩土体
的应力状态，使岩土体由单一的荷载转化为承载结构的主要组成
部分。
(2) 预应力锚杆将结构物与岩土体联锁在→起，有效利用地层
深部岩土体的抗剪强度，承受结构物的拉应力及抵抗结构物与地
• 147 • 


层间或地层内剪切面上的剪切位移。
因此，正确有效地利用岩土体的自稳能力和自身强度对岩土
锚杆与喷射混凝土支护工程设计、施工的合理性和经济性关系极
大。
• 148 • 


2
术语
本次修订对术语内容作了较大的补充和调整，主要补充了新
型预应力锚杆、预应力锚杆相关部件、锚杆试验、干拌湿拌法喷射
混凝土及喷射纤维混凝土等专用术语。删去了有关常识性或不再
使用的工艺性术语。对初期支护、后期支护术语的表述作了适当
修改。修订后专用术语的表述力求与国际相关标准相一致。
• 149 • 


3 
工程勘察与调查
3.1
一般规定
3. 1. 2 
一般调查主要是既往资料等信息的棋略收集，即施工前调
查，初步判断采用锚固结构的可行性，并根据其结果制订详细的岩
土工程勘察方案。岩土工程勘察的目的为锚固结构的设计、施工
提供所需的资料，需要查明锚固结构以及其影响区域的地质分层、
力学特性、地下水状况，并根据需要对岩土地基的化学性质等进行
调查。对特殊地层和新型锚固结构应通过专项技术研究及现场试
验确定其合理性及可行性。
3. 1. 3 
特殊地层是指严重影响锚杆和锚固结构的力学稳定性和
化学稳定性，以及施工特别困难的地层。如膨胀性地层、高地应力
岩层、松散破碎岩层、淤泥和淤泥质土、承压水地层和强腐蚀性地
层等。对特殊地层和新型锚杆，除应进行常规地质勘察和调查外，
还应进行锚杆适应性试验或锚杆性能综合试验，以确定锚杆在特
殊地层中的适应性(地层的可钻性、可注性、对施工方法的适应性)
和长期可靠性。
专项技术研究一般包括下列内容:
(1)锚杆综合性能，包括锚杆极限承载力、预应力损失、蠕变性
能等;
(2) 锚杆施工的可行性，确定施工工艺和必要的技术措施，
包括裂隙发育及松散破碎地层应对锚固段孔壁进行不透水性试
验;
(3) 锚杆防腐保护体系的有效性;
(4) 锚杆的经济指标。
• 150 • 


3.2
调查
3.2.1 
周边环境调查的主要目的是查明锚杆施工的可能性，以及
锚杆施工对周边环境带来有害影响等，并可能涉及法律问题。应
查明与邻地边界的距离，是否需要借用邻地，临时锚杆今后是否需
要拆除杆体;调查清楚锚杆施工给邻近既有建筑物、周边地下埋设
物、周边道路等带来的影响;分析评估施工过程的噪声、振动等是
否给周围居民带来影响;调查建筑用地周边的地下水利用情况，并
分析锚杆施工是否会给周边居民带来影响。
以往的挖填方及人类活动影响地层应力历史和铺固地层的性
状与稳定性;临近建构筑物会对锚固结构形成附加荷载，对锚固结
构的变形及安全度要求更高;地下管线及构筑物可能对锚杆施工
形成障碍，并提出更严格的保护要求，避免锚杆施工及锚固结构变
形对其产生污染和破坏，因此也作为主要的调查内容。
3.3 
工程地质与水文地质勘察
3.3.2 
岩土工程勘察对不同的锚固结构有不同的要求，具体可参
照相关主体结构勘察设计规范。总体而言，工程勘察主要为锚固
结构设计提供下列参数和条件:
(1)锚固结构承担的荷载，包括水压力和土压力;
(2) 岩土力学参数，包括抗剪强度及变形计算参数;
(3) 锚杆防腐保护设计条件;
(4) 锚杆施工的可行性及施工方法选择。
对地下水位的判断与预测对抗浮设计极其关键，但由于地下
水分布、补给和排放受多种因素的影响，其变化规律非常复杂。应
结合区域自然条件、地质特点、历史记录、现场实测以及分析预测
综合确定。抗浮设防水位简单地采用勘察实测水位或3~5 年最
高水位是不可靠的，而采用历史最高水位又过于保守，应结合近
3~5 年最高水位与历史最高水位，并根据建筑物使用期内地下水


位的预测综合确定。另外可结合当地气候条件，如暴雨和洪水多
发地区，也可按自然地面或设计室外地坪标高作为设防水位。地
下水位的判断，不同的方法对地下水丰富的地区出入并不大，但对
低水位的北方地区，不同的方法得到的地下水位相差会非常大，对
工程造价的影响也非常大。抗浮设防水位的确定依赖于地方长期
完整的水文观测网和历史记录，以及对今后流域变化的预测。受
地方基础水文观测资料的缺乏限制，多数地区和工程项目取得以
上资料有一定困难，更多地需要工程师的经验和认识，地方工程经
验是极为宝贵的。抗浮设防水位对工程造价影响很大，政策性很
强，应建立政府主导的公共资源及法规。
• 152 • 


4 
预应力锚杆
4.1
一般规定
4. 1. 1 
与全长粘结的非预应力锚杆相比，预应力锚杆有许多优点z
(1)在地层开挖后，能及时地提供主动的支护抗力，有效抑制
开挖地层的变形;显著提高地层软弱结构面或潜在滑裂面的抗剪强
度;改善岩土体的应力状态;有效利用和加强岩土体的自稳能力;
(2) 有明确的伸入潜在滑移面〈破坏面〉以外的锚固段，利用该
区段岩土体的抗剪强度承受结构物所传递的拉力;
(3) 可在锚杆筋体外设置防护层，有效抵抗地下水的侵蚀;
(4) 可通过张拉工序，严格、准确地检验锚杆的抗拔承载力。
因此，欲利用地层承受结构所产生的拉力和施加预应力来加
固岩体不稳定部位的工程，均应采用预应力锚杆。
4. 1. 4 
本条为强制性条文。对锚杆的锚固段设置地层进行限制
是因为在这些被限制使用地层中安设的锚杆受力后会出现严重的
蠕变或锚杆承载力显著低下，根本无法满足工程安全和正常使用
的要求。
4.2 
锚杆类型与构造
I 
拉力型与压力型锚杆
4.2.1 
拉力型锚杆的主要特点是锚杆受力时锚固段浆体受拉并
通过浆体将拉力传递给周围地层。这种锚杆结掏简单，施工方便，
是目前使用最广的锚杆类型，特别在土层、坚硬或中硬岩体中使
用，效果良好。
4.2.2 压力型锚杆的主要特点是利用锚杆底端的承载体使锚杆
受力时锚固段浆体受压，并通过浆体将拉力传递给周围地层。这


类锚杆的防腐性能好，但由于灌浆体承压面积受到钻孔直径的限
制，因而在土中的压力型锚杆不可能得到高承载力。
E 
压力分散型与拉力分散型锚杆
4.2.3 、4.2.4
拉力分散型与压力分散型锚杆工作时能充分利用
地层固有强度，其承载力随锚固段长度增加成比例提高，特别是压
力分散型锚杆，不仅工作时锚固段灌浆体剪应力较均匀，可有效抑
制锚杆的蠕变，而且锚杆全长采用无粘结钢绞线，锚杆工作时灌浆
体处于受压状态，因而具有良好的防腐性能，是目前在软弱破碎
岩体和土体锚固工程中大力推广使用的锚杆，具有广阔的发展
前景。
4.2.5 
按照目前国内比较成熟的施工技术参考国外的经验，给出
了永久性锚杆的结构构造简图，便于在永久性锚杆的设计施工中
应用。
E 
可重复高压灌浆型锚杆与可拆芯式锚杆
4.2.6 、4.2.7
随着城市用地的日趋紧张，相关法律的完善及保护
自身利益意识的增强，锚杆芯体的拆除将成为城市建筑群密集地
区锚杆使用的前提，结合我国北京、深圳和台湾地区采用可拆芯式
锚杆的实践经验，本条规定宜采用压力或压力分散型锚杆作可拆
芯式锚杆。
4.3 
锚杆类型的选择
4.3.1-4.3.3 
预应力锚杆类型的选择十分重要。本规范提出的
预应力锚杆类型及其适用条件，是根据各类预应力锚杆的工作特
性及长期的使用经验提出的，可供设计选用。
4.4
材料
4.4.3 
用作锚杆筋体材料的钢绞线具有高强度、低松弛的特点，
与钢筋相比可大量节省钢材，且便于运输和现场施工，此外杆体张
拉时弹性位移大，受地层徐变和锚固结构变形造成的预应力损失


小，是较理想的预应力锚杆杆体筋材。
4.4.4 
预应力螺纹钢筋即原来的精轧螺纹钢筋，抗拉强度远高于
普通钢筋，连接可靠、构造简单、便于接长。
4.4.7 
推荐使用普通硅酸盐水泥或复合硅酸盐水泥，对于硫酸盐
腐蚀地层和地下水环境，可采用抗硫酸盐水泥;有早强要求时，宜
采用早强硅酸盐水泥;由于铝酸盐水泥水化热高，硬化快，不利于
稳定灌浆，浆体易开裂，不利于抗腐蚀要求，故只可用于短期试验
锚杆。
4.4.8 根据现行行业标准。昆凝土拌和用水标准))JGJ
63: 水的
pH 值不得小于4.0 ，不溶物<2000mg/l ，可榕物<2000mg/l ，氯
化物(以Cl 离子计)<350mljl ，硫酸盐(以S04 离子计) <600mljl , 
硫化物(以S2 离子计)<100mg/l ，使用待拌检验水与蒸锢水配制
的浆体28d 抗压强度比不得低于90% 。
4.4.10 
外加剂使用时必须慎重，应充分考虑地层和地下水成分，
以及水泥特性及其适应性，水泥浆中氧化物、硫酸盐、硝酸盐总量
不得超过外加剂重量的0.1% 。采用外加剂还必须通过试验确
认，不得影响浆体强度和粘结性能，以及杆体的耐久性。同时使用
两种以上外加剂时，应进行外加剂兼容性试验。
4.4.12 
国内原冶金工业部建筑研究总院等单位开发的可拆芯式
压力分散型锚杆，采用高分子聚醋纤维增强模塑料承载体，这种承
载体具有耐腐蚀，高强高韧性的特点，其主要技术性能见表1 。
表1
高分子聚醋纤维增强模塑料承载体主要技术性能
弯曲强度
抗冲击强度
抗压强度
吸水率(%)
绝缘电阻
项目
(kJ/m2 ) 
(MPa) 
(MPa) 
(24h,23 0C) 
(0) 
技术
性能
二二85
二三23
二"，110
三三2.15
101~1014 
4.5
防腐
4.5.1 
按锚杆的服务年限及所处环境有无腐蚀性来确定锚杆不


同的防护等级与标准，能满足锚杆使用期间的化学稳定性，也是国
外相关标准对锚杆防腐保护的基本要求。
4.5.3 
本条为强制性条文。埋设在岩层与土体中的锚杆的使用
寿命取决于其耐久性。对寿命的最大威胁则来自腐蚀。预应力锚
杆埋设在地层深处，工作条件十分恶劣，常常受到腐蚀介质的侵
扰。再则，锚杆杆体一般由钢绞线组成，钢绞线则由抗拉强度很
高，直径很小(仅为4mm 和5mm) 的钢丝组成，经常处于高拉应力
状态下工作的钢绞线易出现应力腐蚀。国内外因锚杆防腐保护构
造设计施工不当或锚杆工作应力水平过高，导致锚杆杆体、锚头锚
具出现锈蚀，筋体有效截面减小，杆体受拉承载力降低乃至筋体断
裂破坏造成工程败坏的事故时有发生。因此，为规避锚杆腐蚀风
险，确保岩土锚固工程的长期稳定性，本条对永久性锚杆及腐蚀环
境中的临时性锚杆的防腐保护构造设计作出了严格的规定。
4.5.5 
为保证I
、E 级锚杆锚固段预应力筋的保护层厚不小于
20mm ，应设置对中支架。对处于腐蚀环境中的永久性拉力型锚杆，
当锚杆受力时，锚固段灌浆体受拉易开裂，为阻止地下水的侵入，应设
置波形管。波形管的功能是阻止地下水对筋体的侵蚀，但该管必须与
水泥浆有足够的粘结强度，以不影响将锚杆拉力传递给地层。
4.5.6 
根据国际预应力混凝土协会对锚杆腐蚀破坏事故的调查
统计表明，锚头及其附近的腐蚀破坏占有较大的比重。如以香港
某锚杆背拉挡土墙工程为例。该锚杆的锚头腐蚀是因为从张拉到
锚头封裹耽搁了很长时间。曾对45 根锚杆的钢绞线进行了金相
检验。其中耽搁1~8 个月的钢绞线直径损失达2.7% ，而耽搁
16~36 个月的钢绞线直径损失高达12% 。因此，本条规定永久锚
杆张拉作业完成后，应及时对外露的筋体、锚具和承压板进行防腐
保护。永久性锚杆外露的筋体、锚具与承压板用混凝土封闭时，若
混凝土厚度<50mm ，易出现收缩龟裂、大气水的渗入，常导致锚
头腐蚀。曾对我国西南地区某边坡锚固工程调查发现，一些锚杆
锚头被包裹的砂浆仅2cm~3cm ，剥开保护层后，发现钢绞线、锚


具及承压板均有较严重的锈斑，因此本条规定，封闭保护锚头的棍
凝土厚度应具有一定的厚度。
4.6
设计
I
锚杆设置
4.6.2 
岩土锚杆通常是以群体的形式出现的，而如果锚杆布置得
很密，地层中受力区的重叠会引起应力叠加和锚杆附加位移，从而
降低锚杆极限抗拔力的有效发挥，这就是我们通常说的"群锚效
应"。必须注意的是锚杆极限抗拔力会因群锚效应而减小。群锚效
应的影响与锚固体间距、锚固体直径、长度及地层性状等因素有关。
为避免因锚杆间距过小而引起锚杆承载力的降低，国内外锚
杆规范中均对锚杆锚固体的最小间距加以限制。本条规定锚杆锚
固体最小间距宜大于1. 5m 。如需锚杆间距更小时，可使用不同倾
角或不同长度的锚杆(图1)。
剖面图
平面图
(a) 不同倾角的锚杆
(b) 不同长度的锚杆
图
1
过密间距锚杆的处理
• 157 • 


4.6.3 
锚杆设置应充分考虑周边建(构)筑物基础的形式、埋深、
分布等情况，锚杆的设置不得破坏已有基础或桩基，并应减小锚杆
设置对基础或桩基的影响。
4.6.4 
规定钻孔直径是为了使钢绞线间有适宜的间距，以保证钢
绞线被足够的水泥浆所包裹，并满足钢绞线与灌浆体间粘结强度
的要求。
4.6.5 
根据锚杆的作用原理，对于不同类型的工程，锚杆倾角(指
锚杆与水平面的夹角)是不同的。总的来说，确定锚杆的倾角应
有利于满足工程抗滑、抗塌、抗倾或抗浮的要求。但就控制灌浆
质量而言，如锚杆倾角过小时，灌浆料的路水及灌浆料硬化时产
生的残余浆渣，会影响锚杆抗拔承载力，故本条规定锚杆的倾角
宜避开一100~ 十10。范围。如果锚杆倾角不能避开此范围，应采
取在孔口设置止浆塞和孔内埋设排气管等措施，以保证浆液灌
注饱满。
E
锚杆设计
4.6.7 
为了防止预应力锚杆的筋体断裂破坏，锚固段注浆体与筋
体、注浆体与地层间的粘结破坏，以及锚杆注浆体的压碎破坏，确
保预应力锚杆的工作安全，必须执行按条文规定的三个方面的设
计计算。
4.6.8 、4.6.9
锚杆预应力筋体的受拉承载力设计值应大于锚杆
的拉力设计值，此外预应力锚杆是一种后张法预应力构件，其预应
力筋特别是钢绞线的张拉控制应力σm应比地上预应力钢筋混凝
土结构有明显的降低。原因是预应力锚杆埋设在岩土层中，工作
条件十分恶劣，应力腐蚀风险加大，国外曾报道不少由于预应力筋
控制应力大于0.6fptk 而出现锚杆破坏的实例。此外，预应力筋采
用较小的张拉控制应力σcon ，对降低锚杆的预应力损失，也是有利
的。
4. 6. 10 
锚杆锚固段注浆体与地层(岩土体)间的极限粘结强度标
准值fmg 在无试验资料时，本规范表4.6.10 所给出的岩土体与注


浆体间的极限粘结强度标准值建议值，是在综合分析现行行业标
准《岩土锚杆(索)技术规程>>CECS 22 : 2005 、日本JGS 4140一
2000(( 地层锚杆设计施工规程》及美国PTI(( 岩层与土体预应力锚
杆的建议》等相关标准关于平均极限粘结应力的推荐(实测)值基
础上提出的。必须说明的是该推荐值应在本规范规定的锚固段长
度条件下才能采用，不然应进行修正。美国锚杆标准给出的有关
平均极限粘结应力值见表2~ 表4 。
表2
典型的岩石与灌浆体间的极限粘结应力
岩石
岩石与灌浆体间的平均
岩石
岩石与灌浆体间的平均
极限粘结应力(MPa)
极限粘结应力(MPa)
花岗岩和玄武岩
1. 7~3. 1 
砂岩
O. 8~ 1. 7 
白云质石灰岩
1. 4~2. 1 
风化砂岩
O. 7~0. 8 
软石灰岩
1. 0~ 1. 4 
白斐
0.2~ 1.
1 
板岩与硬质页岩
O. 8~ 1. 4 
风化泥灰岩
O. 15~0. 25 
软页岩
O. 2~0. 8 
混凝土
1. 4~2. 8 
注z 本表摘自美国PTI ，1996 年制定的《岩层与土体预应力锚杆的建议》。
表3
典型的灌浆体与黯性土间的平均极限粘结应力
锚杆类型
灌浆体与教性土间平均极限粘结应力(MPa)
1.重力灌浆锚杆(直孔型)
O. 03~0. 07 
2. 压力灌浆锚杆(直孔型)
软粉砂质翁士
O. 03~0. 07 
粉砂质教士
O. 03~0. 07 
硬勃土(中至高塑〉
O. 03~0. 10 
极硬质秸土(中至高塑)
O. 07~0. 17 
硬蒙古土(中塑)
O. 10~0. 25 
极硬质教土(中塑〉
O. 14~0. 35 
极硬的砂质教士(中塑)
O. 28~0. 38 
注:摘自美国PTI ，1996 年制定的《岩层与土体预应力锚杆的建议》。
• 159 • 


| 锚杆类型 |
| --- |
| 1.重力灌浆锚杆(直孔型) |
| 2.压力灌浆锚杆(直孔型) |
| 软粉砂质翁士 |
| 粉砂质教士 |
| 硬勃土(中至高塑〉 |
| 极硬质秸土(中至高塑) |
| 硬蒙古土(中塑) |
| 极硬质教土(中塑〉 |
| 极硬的砂质教士(中塑) |

表4
典型的灌浆体与砂性土阔的平均极限粘结应力
锚杆类型
灌浆体与砂性土间平均极限粘结应力(MPa)
1.重力灌浆锚杆(直孔型)
O. 07~0. 14 
2. 压力灌浆锚杆(直孔型)
中细砂，中密至密实
O. 08~0. 38 
中粗砂，中密
O. 11~0. 66 
中粗砂，中密至极密
O. 25~0. 97 
粉砂
O. 17~0. 41 
密实的冰磺物
O. 30~0. 52 
砂砾石，中密至密实
O. 21~ 1. 38 
砂砾石，密实至极密
O. 28~ 1. 38 
注:摘自美国PTI ，1996 年制定的《岩层与土体预应力锚杆的建议》。
4.6.11 
锚杆锚固段灌浆体与地层间的粘结抗拔安全系数(极限
粘结强度标准值与粘结强度设计值的比值) ，取决于锚杆的服务年
限、锚杆破坏效果和地层蠕变特性等因素。本规范4.6.11 条关于
锚杆抗拔安全系数的规定是参照国内外相关锚杆标准所采用的锚
杆抗拔安全系数(表
5.) 及其多年来的使用效果提出的。
表5
岩土锚杆锚固段注浆体与地层间的抗拔安全系数
国名
最小安全系数
(地区名)
标准名称及编制单位
临时锚杆
永久锚杆
中国
《岩土锚杆(索)技术规程))CECS 22 : 2005 
1. 4 、1. 6 、1. 8
1. 8 、2.0 、2.2
(中冶建筑研究总院主编)
瑞士
SN533→191(( 地层锚杆》
1. 3 、1.
5 、1. 8
1. 6 、1. 8 、2. 。
(瑞士工程建筑学会编)
英国
BSl-8081(( 岩土锚杆实践规范(1 989) )) 
2.0 
2. 5~3. 0 
(英国标准学会)
美国
PTI(( 预应力岩土锚杆的建议(1 996) )) 
2.0 
(美国后张预应力混凝士学会)
L一一一一
• 160 • 


| 锚杆类型 |  |
| --- | --- |
| 1.重力灌浆锚杆(直孔型) |  |
| 2.压力灌浆锚杆(直孔型) |  |
| 中细砂，中密至密实 | O. 08~0. 38 |
| 中粗砂，中密 | O. 11~0. 66 |
| 中粗砂，中密至极密 | O. 25~0. 97 |
| 粉砂 | O. 17~0. 41 |
| 密实的冰磺物 | O. 30~0. 52 |
| 砂砾石，中密至密实 | O. 21~1. 38 |

| 国名
(地区名) | 标准名称及编制单位 | 最小安全系数 |  |
| --- | --- | --- | --- |
| 国名
(地区名) | 标准名称及编制单位 | 临时锚杆 | 永久锚杆 |
| 中国 | 《岩土锚杆(索)技术规程))CECS 22 : 2005
(中冶建筑研究总院主编) | 1.4、1.6、1.8 | 1. 8、2.0、2.2
1.6、1.8、2.。 |
| 瑞士 | SN533→191((地层锚杆》
(瑞士工程建筑学会编) | 1.3、1. 5、1.8 | 1. 8、2.0、2.2
1.6、1.8、2.。 |
| 英国 | BSl-8081((岩土锚杆实践规范(1989)))
(英国标准学会) | 2.0 | 1. 8、2.0、2.2
1.6、1.8、2.。 |

续表5
国名
最小安全系数
(地区名)
标准名称及编制单位
临时销杆
永久锚杆
国际预应力
FIP<< 预应力灌浆锚杆设计施工规范》
2.0 
混凝土协会
(国际预应力混凝土协会)
日本
《地层锚杆设计施工规程》
1. 5 
2.5 
CJG 4101-2000( 日本地盘工学会)
日本
《建筑地基锚杆设计施工指南与解说(200m
1. 5,2.0 
3.0 
(日本建筑学会〉
4.6. 12-4.6. 14 
大量的试验资料表明，锚杆受力时，沿锚固段全
长的粘结应力分布是很不均匀的，特别当采用较长的锚固段时，锚
杆受荷初期，粘结应力峰值出现在临近自由段锚固段前端，而锚固
段下端的相当长度上，则不出现粘结应力。随着荷载增大，粘结应
力峰值向锚固段根部转移，但其前方的粘结应力则显著下降，当
荷载进一步增大，粘结应力峰值传递到接近锚固段根部，则锚固
段前部较长的范围内，粘结应力值进一步下降，甚至趋近于零
(图2) 。由此可知，有效发挥锚固作用的粘结应力的分布长度是
有一定限度的。也就是说，平均粘结应力随着锚固段长度的增
加而减小。
|初始荷载
荷载增大
极限荷载
| 
2 版纺织
J勿纺手)..
A勿级放|
辈防级级以经移级纺彩勿级勿头|
图2
集中拉力型销杆粘结应力沿锚困段长度的分布
基于上述铺杆荷载传递特征，规范4.6.12 提出了在确定锚固
长度时，应考虑锚固长度对粘结强度的影响。其影响系数￠应由
试验确定，当无试验资料时￠值建议可按本规范表4.6.13 选取。


| 国名
(地区名) | 标准名称及编制单位 |  |
| --- | --- | --- |
| 国名
(地区名) | 标准名称及编制单位 | 临时销杆 |
| 国际预应力
混凝土协会 | FIP<<预应力灌浆锚杆设计施工规范》
(国际预应力混凝土协会) | 临时销杆 |
| 日本 | 《地层锚杆设计施工规程》
CJG 4101-2000(日本地盘工学会) | 1.5 |
| 日本 | 《建筑地基锚杆设计施工指南与解说(200m
(日本建筑学会〉 | 1.5,2.0 |

表4.6.13 是综合国内外一些工程锚杆粘结强度(表面摩阻力)的
实测结果的基本趋势得出的。图
3 为德国ostermays 于1974 年
收集到的在带土中随锚固段长度变化的表面摩阻力变化。
~ 600 
6 
自
~ 400 
代
量
200
回
憾。
2 
4 
6 
8 
10 
与地层的粘结长度(m)
;::|7 I 
8胁时1:
1
回
|I
1~ 闽炸瓶~
与地层的粘结长度(m)
图3
用与不用二次灌浆的锚杆随锚固长度变化测得的表面摩阻力
1 
中等塑性的教土;2
不进行二次灌浆的很硬的稀土;
3一不进行二次灌浆的硬稀土;4一进行二次灌浆的硬到很硬的教土;
5 
不进行二次灌浆的硬到很硬的稀土;6一中等塑性的砂质粉土;
7一中到高塑性秸土;8
进行二次灌浆的很硬的教土;
9 
不进行二次灌浆的很硬的教土;10一不进行二次灌浆的硬教土
英国A. D Barley 通过在蒙古土中的61 根单元锚杆的实验，对
其结果分析整理后，综合考虑了粘结系数以及有效锚固长度随固
定长度增加而降低的影响，得出了伦敦极坚硬的蒙古土中锚杆固定
长度与综合有效因子(fc) 的关系曲线(图的。
图4 表明，当使用短的(2. 5m~3. 5m) 固定长度是有效因子
为O. 95~ 1. 00 ，几乎能完全调用教土的抗剪强度。此后随着固定
长度的增加，综合有效因子fc 急剧下降o
当使用很长的(25m) 的
固定长度时，固定长度有效因子仅为0.25 0
162 


忡E 
、~
在
1.0 
0.9 
0.8 
0.7 
0.6 
0.5 
0.4 
0.3 
0.2 
0.1 
0 
0 
i 
E气
.1\ 
飞.
\ . 
~二
5 
10 
15 
20 
25 
锚固长度(m)
图4
坚硬教土中锚杆固定长度与综合有效因子(j，) 的关系曲线
北京昆仑公寓基坑锚囡工程中，曾对韩质粉土与粉质蒙古土中
不同锚国段长度锚杆的帖结强度进行了测定，其结果列于下表6 。
表6
不同锚固长度对地层与灌浆体间粘结强度的影晌
地层条件
锚困段长度(m)
地层与灌浆体间的粘结强度(kPa)
18 
54~61 
粉质教土
8 
91~98 
19 
77~81 
教质粉土
8 
124~127 
表7 为北京地铁十号线二期工程慈寿寺车站基坑工程，在粉
质蒙古土地层实测得到的不同锚固段长度条件下，灌浆体与地层间
的极限粘结强度值。
表7
不同错固段长度对灌浆体与地层间极限粘结强度的影晌
锚固段长度(m)
12 
14.5 
16 
地层与灌浆体间的极限粘结强度(kPa)
108 
90. 7 
80.2 
• 163 • 


| i |  |  |
| --- | --- | --- |
| E气 |  |  |
| .1\ |  |  |
| .1\ | 飞. |  |
| .1\ | \ | . |
| .1\ | \ | ~二 |

| 地层条件 | 锚困段长度(m) | 地层与灌浆体间的粘结强度(kPa) |
| --- | --- | --- |
| 粉质教土 | 18 | 54~61 |
| 粉质教土 | 8 | 91~98 |
| 教质粉土 | 19 | 77~81 |
| 教质粉土 | 8 | 124~127 |

从上述资料可以清楚地看出，当锚杆锚固长度超过一定值(该
值与岩土介质的弹模有关)后，锚杆抗拔承载力的提高极为有限，
甚至可忽略不计，为此国内外的锚杆标准均规定了适宜的锚固段
长度范围(表的。本条对锚杆锚固段长度的限制，基本上与国内
外相关标准的规定相一致或接近。
表8
国内外锚杆标准关于锚杆合理锚固段长度建议
国
别
岩土锚杆标准
建议的锚杆锚固段长度
英国
BSIC8081 : 1989) 
3m 以上，10m 以下
国际预应力混凝土协会
FIP 
3m 以上，10m 以下
钢绞线:4. 5m~10m 
美国
PTI•
1996 
钢筋:3m~10m
日本
JGS 4101 一2000
3m 以上，10m 以下
瑞士
SN 533-191 
在砂性士和岩石中4rn~7m
中国
岩石，3m~8m
CECS 22 : 2005 
土层:6m~12m
4.6.15 
对压力型或压力分散型锚杆，必须对锚圄段灌浆体的承
压能力进行验算，由于承载体面积小于锚固段灌浆体横截面积，灌
浆体工作时实际上呈现局部受压，本条的计算公式参考了国家标
准《钢筋棍凝土结构设计规范>>GB 50010-2002 局部受压混凝土
承载力计算公式。应当说明，锚杆锚固段灌浆体是在有侧限条件
下工作的。无侧限灌浆体的抗压强度只适用于其基本质量考核，
远不能反映锚杆工作时灌浆体的准确强度。根据英国A. D. Bar-
ley 等人所进行的模拟灌浆柱在密实~很密实砂或软弱岩体的侧限
环境中加荷试验表明，无侧限状态下抗压强度仅为40MPa~
70MPa 的灌浆体，在有侧限条件下达到了200MPa ~ 
800MPa 的
压应力。有侧限的灌浆体的抗压强度增大系数?与灌浆体周边的
岩土弹模有关，应通过试验确定。
4.6.16 
若锚杆自由段长度过短，则对锚杆施加初始预应力后，锚
杆的弹性位移较小，→且锚头出现松动等情况，可能会造成较大的


| 国 别 | 岩土锚杆标准 |  |
| --- | --- | --- |
| 英国 | BSIC8081 : 1989) |  |
| 国际预应力混凝土协会 | FIP |  |
| 美国 | PTI 1996
(cid:157) |  |
| 日本 | JGS 4101一2000 | 3m以上，10m以下 |
| 瑞士 | SN 533-191 | 在砂性士和岩石中 4rn~7m |
| 中国 | CECS 22 : 2005 | 岩石，3m~8m
土层:6m~12m |

预应力损失，故本条规定锚杆的自由段长度不宜小于5.0m 。在以
下情况，往往需要更长的自由段长度。
(1)锚固段穿过临界破裂面至少1. 5m; 
(2) 将锚固段选在合适的能提供更大抗拔力的地层内;
(3) 满足被锚固结构物与地层的整体稳定性。
N 初始预加力的确定
4.6.20 
根据被锚固结构容许变形(位移)的程度及高应力低强度
围岩流变特征，本条对预应力锚杆张拉后的锁定荷载作出了规定。
4.7
施工
I
一般规定
4.7.1 
锚杆的施工具有很强的隐蔽性，科学合理有序的组织锚杆
施工对确保锚固工程的质量影响很大，因此锚杆施工前应充分核
对设计条件、地层条件、环境条件，制定详细的施工组织设计。施
工组织设计应对锚杆施工的主要环节(钻孔，杆体制作、存储及安
放，注浆，张拉与锁定)有明确的技术要求，确定施工方法、施工材
料、施工机械、施工程序、质量管理、进度计划、安全管理等事项。
4.7.3 
为保证锚固段浆体的质量，在裂隙发育、空洞贯通以及存
在渗流和承压水的岩层中施工锚杆时，要对锚固段周边孔壁进行
不透水性试验，其主要日的是防止浆液流失并确保锚固体的质量。
参考美国《岩土预应力锚杆建议)) PTI 1996 、奥地利锚杆规范
(B-4455) 和我国《水工建筑物水泥灌浆施工技术规范))SL 62-94 制
定的关于锚固段地层固结灌浆标准。本规范4.7.3 条对钻孔内渗
水试验的注水压力、持续时间及渗入率作出了明确规定。
E
钻孔
4.7.5 
套管护壁钻孔是指必须采用套管跟进护壁的钻孔方式。
套管护壁钻孔对钻孔周边扰动小，可有效防止钻孔时的塌孔现象，
有利于保证灌浆饱满度和灌浆质量，提高孔壁地层与灌浆体的粘
结强度。因而本条规定在不稳定地层或地层扰动会引起水土流
• 165 • 


失，危及邻近构筑物安全使用时应采用套管护壁钻孔。
4.7.6 
由于荷载分散型和可重复高压灌浆型锚杆构造特殊，不允
许钻孔时泥砂、石屑残留于钻孔内，因而在土层中施工这两种锚杆
应采用套管护壁钻孔。当成孔质量较高、洗孔干净时也可采用无
套管护壁钻孔。
E 
杆件制作、存储及安放
4.7.7 
规范锚杆杆体的制作、存储及安放，是为了保证锚杆杆体
的加工满足锚杆使用功能及防腐要求。规范对杆体制作存储的场
地、锚固段杆体与浆体的有效粘结、杆体材料的截取、自由段杆体
防护管的有效隔离、防腐要求及避免机械损伤等作出了规定。荷
载分散型锚杆组装时对各单元锚杆的外露端作出明显标记是为了
荷载分散的张拉，荷载分散型锚杆的张拉方式见本规范附录D 。
N
注浆
4.7.10 
水泥浆或水泥砂浆的配合比直接影响浆体的强度、密实
性和注浆作业的顺利进行。水灰比太小，可注性差，易堵管，影响
注浆作业的正常进行;水灰比太大，浆液易离析，注浆体密实度不
易保证，硬化过程中易收缩，浆体强度损失较大，将影响锚国效果。
4.7.11 
采用袖阀管式的可重复高压注浆锚杆杆体主要由钢绞
线、可重复注浆的袖阀管、注浆枪、止浆密封装置等组成，可重复注
浆的套管通常采用PVC 塑料管，沿其轴线方向每隔O.5m 左右设
有一个进浆阀。一次注浆和高压注浆均通过进浆阀得以实现。止
浆密封装置设在自由段与锚固段的分界处，目的是将锚固段端部
封闭，为锚固段的高压注浆创造条件。可重复高压注浆锚杆的注
浆工艺较复杂，注浆枪的直径较小，所需的浆液宜为水灰比较大的
纯水泥浆。根据巳有工程经验，本条规定高压注浆应在一次注浆
后当水泥结石体强度达到5.0MPa 时进行，强度过高或过低都难
以实现高压劈裂注浆。
V 
张拉与锁定
4.7.12 
锚杆张拉与锁定是锚杆施工的最后一道工序，也是检验锚


杆性能最直观的方式。对张拉设备的选型、张拉预紧、张拉顺序等
方面进行控制，可满足锚杆张拉的要求。正式张拉前，取0.1 倍~
0.2 倍拉力设计值对各钢绞线预紧十分重要，它有利于减缓张拉
过程中各钢绞线的受力不均匀性以及减小锚杆的预应力损失。
4.7.13 
锚杆锁定后预应力变化一般不应超过锚杆拉力设计值的
10% ，超出此范围时，应采取措施进行调控。对预应力损失可采取
补偿张拉的方式，即实施二次张拉。以我国上海太平洋饭店深基
坑桩锚支护工程为例，在一次张拉后
5 天内，锚杆预应力值由
526kN 降至461kN ，预应力损失达
12.3% 。随后补偿张拉至
545kN ，补偿张拉后7 天内预应力值降至520kN ，预应力仅损失了
4.6% 。如果预应力增值超过锚杆设计拉力值的10% ，则放松后
重新张拉以调低预应力值。因此，对需调整拉力的永久性锚杆，锚
头应设计成可进行补偿张拉的形式，而不能用混凝土封死。
• 167 • 


5 
低预应力锚杆与非预应力锚杆
5.1
一般规定
5. 1. 1 
低预应力及非预应力锚杆主要用于地下工程的支护、边坡
不稳定岩体的加固、土体的整体加固等工程，属于被动加固，容许
被加固结构物有适当的变形。
5. 1. 4 
非预应力锚杆的质量控制关键是灌浆，目前灌浆饱满度和
密实度的检测方法较多，但在实际应用时还存在一定问题，本规范
规定宜采用无损检测方法对其杆体长度和密实度进行检测。
5.2 
flf预应力锚杆类型与适用条件
5.2.1 
本规施提出的几种低预应力锚杆是目前国内比较广泛应
用的锚杆，随着科技的发展、锚杆材料的进步、锚固对象的不同、应
用范围的扩大，锚杆形式必然呈现出多样性，新型锚杆的应用可参
考本规范的有关条款。
5.2.2 、5.2.3
快硬水泥卷锚杆是将预先浸水的快硬水泥卷送人
孔底后，随即插入杆体，杆体外端连接有搅拌装置，搅拌30s~
60s ，待1. Oh~2. oh 后即可进行张拉，抗拔力可大于45kN( 钻孔直
径为40mm~42mm) 。
用合成树脂卷固定锚杆的优点有:合成树脂与坚硬岩石间的
粘结力比水泥浆与岩石间的粘结力大2 倍~3 倍;凝结时间短，一
般为数分钟至数小时;此外树脂具有抵抗腐蚀和冲击动力影响的
良好性能。其缺点是成本较高。
这两种锚杆的共同特点是在锚杆安装后很短时间内即可施加
预应力，锚固质量能得以保证，并能显著提高锚固效应。对于永久
性锚杆，从防腐保护考虑，这两种锚杆可在张拉后对杆体与孔壁间


的空隙内灌注水泥浆，也可以在孔内安放快凝型树脂卷或快硬型
水泥卷的同时，在非锚固段安放缓凝型树脂卷或水泥卷。
合成树脂卷锚杆与快硬水泥卷锚杆在我国煤矿巷道支护工程
中得到了广泛应用。近年来，也开始用于大型水电站洞室顶拱支
护，并取得良好效果。
5.2.4 涨壳中空注浆锚杆的特点是将中空锚杆和端头涨壳巧妙
组合而成的一种新型预应力锚杆，除具有普通中空钢管注浆锚杆
的优点外。更主要的是能在锚杆安装后通过钢质涨壳锚国件张开
立即提供60kN~150kN 的初始预应力，从而能及时有效地控制
固岩松动变形，并促使锚固范围内的围岩形成压应力环，进一步提
高锚杆对围岩的加固作用和工程稳定性。可先插杆，施加预应力
后再注浆，浆液通过中空钢管由锚杆底端向锚杆头部流淌，能保证
注浆饱满;并可在狭小的空间，通过连接套接长杆体而施工长度大
于10m 的锚杆;借助对中器，杆体被均匀的和足够厚度的水泥浆
保护层包裹，因而这种锚杆具有良好的锚固效应和耐久性。目前
该种锚杆已在隧道工程中获得应用。
5.2.5 、5.2.6
