Repository: chengxy1/college_project

# EBR-CFR 工程实现项目 (Evidence-Based Reranking with Counterfactual Reasoning)

硕士学位论文核心重排序算法工程原型。

## 目录结构
- `config/`: 系统及算法参数配置 (`settings.yaml`)
- `data/raw_documents/`: 原始非结构化工程规范与报告文本
- `data/test_cases/`: 结构化评估与测试样本 (`c30_concrete_eval.json`)
- `src/models/`: 数据模型与元数据契约 (`schemas.py`)
- `src/modules/`: 
  - `structure_modeler.py`: 层级一 证据结构建模
  - `cf_reasoner.py`: 层级二 反事实效用推理
- `src/pipeline.py`: 双层流水线调度与过滤决策
- `tests/`: 自动化单元测试与指标验证
- `main.py`: 快速运行入口

## 快速上手
1. 安装依赖：
   ```bash
   pip install -r requirements.txt
   ```
2. 运行自动化测试：
   ```bash
   pytest tests/ -v -s
   ```
3. 运行完整重排序流水线：
   ```bash
   python main.py
   ```

File: data/raw_documents_1/GBT 50081-2019 混凝土物理力学性能试验方法标准.md (part 3 of 3)
# GBT 50081-2019 混凝土物理力学性能试验方法标准
为规范试验报告，按国际试验标准惯例，提出了按本标准试验方法所做的试验，其试验报告所包括的内容。

4 试件的制作和养护

4.1 仪器设备

4.1.1 本条规定了试模必须符合现行行业标准《混凝土试模》JG 237 的规定。为方便使用单位，列出试模的主要技术要求，见表 2。

表 2 试模的主要技术要求

| 项目    | 技术要求    |
|---|---|
| 试模内表面和上口面粗糙度 \( R_a \) | 不应大于 3.2μm    |
| 内部尺寸误差    | 不应大于公称尺寸的 0.2%，且不大于 1mm    |
| 夹角    | 90°±0.2°    |
| 平面度    | 100mm 不应大于 0.04mm    |
| 缝隙    | 不应大于 0.1mm    |
| 耐用性    | 在正常使用情况下，试模应至少正常使用 50 次或当使用少于 50 次时，使用期至少为 6 个月 |

试验研究表明，试模材质对高强混凝土的抗压强度结果影响较大，一般情况下，用铁质试模制备的试件强度要高于塑料试模，因此当混凝土强度等级不低于 C60 时，宜采用铸铁或铸钢试模成型。

对试模定期检查，应根据试模的使用频率来决定，至少每 3 个月应检查一次。

4.1.2 本条规定了振动台应符合现行行业标准《混凝土试验用振动台》JG/T 245 的规定。为方便使用单位，列出振动台的主要技术要求，见表 3。

115

保留原始结构和内容，不得省略任何内容。

# 表3 振动台的主要技术要求

| 项目    | 技术要求    |
|---|---|
| **性能**    | (1) 振动台在启动、工作、停机时均应平稳、正常、无异常声响。    |
|    | (2) 在空载条件下，振动台的启动时间不应大于2s，停机后的余振时间不应大于5s。除启动停止开关外，振动台还应配有设定振动时间的控制器。    |
| **振幅**    | (1) 振动台应产生垂直方向上的简谐振动。在空载条件下，振动台中心点的垂直振幅应为0.5mm±0.02mm；台面振幅的不均匀度不应大于10%。    |
|    | (2) 振动台满负荷与空载时，台面中心点的垂直振幅之比不应小于0.7。    |
|    | (3) 振动台侧向水平振幅不应大于0.1mm    |
| **频率**    | 振动台的振动频率为50Hz±2Hz    |
| **试模固定**    | 振动台采用电磁铁式固定混凝土试模。应保证混凝土试模在振动成型过程中无松动、滑移和损伤。电磁铁的吸力不应小于150mm立方体单联试模质量的8倍。    |
| **振动台台面**    | (1) 振动台的台面尺寸偏差不应大于±5mm。    |
|    | (2) 台面应平整，其平面度误差不应大于0.3mm。    |
|    | (3) 台面的平面粗糙度要求不应低于R6.3    |
| **安全性**    | (1) 振动台的旋转部件，应有牢固可靠的防护装置。    |
|    | (2) 在额定电压无冷却的条件下，电磁铁连续通电30min后，电磁铁的表面最高温度与当时环境温度之差，不得超过15℃。    |
|    | (3) 经温升试验后，电磁铁线圈绝缘电阻值不应小于2MΩ。    |
|    | (4) 振动台电气控制系统应安全可靠，应具备短路、过载、断相及漏电保护装置。    |
| **噪声**    | 振动台在空载条件下，噪声声压级不应大于80dB(A)    |
| **可靠性**    | (1) 振动台经30min空载运转试验后，其结构应牢固，焊缝不应开裂，连接不应松动。    |
|    | (2) 振动台累计无故障工作时间不应小于100h，启动次数不应少于1000次    |

页码：116

4.1.3 本条规定了捣棒的技术要求。 4.1.4 本条规定了橡皮锤或木槌的锤头质量。 4.1.5 对于干硬性混凝土成型时，提出了成型套模、压重钢板和压重块的要求。

4.2 取样与试样的制备

4.2.1 本条规定了混凝土的取样与试样的制备应遵循的规定。 4.2.2 每个试件的强度都是一个随机值，为避免取到极端值和与其他现行国家强制性标准统一，规定了混凝土力学性能试验必须以3个试件为一组，并规定了每组试件混凝土的取样地点。 4.2.3 本条规定了混凝土拌合物取样或拌制后应尽快成型，一般不宜超过15min，一般在成型前要做坍落度试验，大约5min～10min，15min内成型是完全做得到的。 4.2.4 本条从职业健康与劳动保护角度作出了规定。水泥遇水释放出碱，具有一定的碱腐蚀性，应佩戴劳动保护用品等措施，一方面避免皮肤长时间直接接触新拌混凝土，另一方面避免水泥或其他粉尘进入眼睛、口腔和鼻子，如果水泥或混凝土进入眼睛，应立即用清水冲洗干净。

4.3 试件的制作

4.3.1 成型前，应首先检查试模的尺寸，尤其是对高强混凝土，应格外重视检查试模的尺寸是否符合试模标准的要求。特别应检查150mm×150mm×150mm试模的内表面平整度和相邻面夹角是否符合要求。150mm×150mm×150mm试模尺寸不符合要求是尺寸换算系数降低的主要原因。 试模装料前应保证内壁脱模材料分布均匀，避免脱模材料局部沉积或聚集，可采取试模倒置或二次涂抹的措施保证均匀。 4.3.2 规定了混凝土拌合物在入模前应保证均匀，取样或拌制好的混凝土拌合物一般用铁锹再来回拌合3次，以确保混凝土拌合物的匀质性。

4.3.3 混凝土试件制作应在确保混凝土充分密实、避免分层离析的原则下选择成型方法，具体采取哪种混凝土成型方法可根据拌合物稠度或试验目的确定。试件的制作一般有振动台振实、人工插捣、插入式振捣棒振实、自密实混凝土成型、干硬性混凝土成型5种成型方法供选择。 本次修订中，没有通过量化拌合物稠度来推荐适宜的成型方法。原标准正文中规定：根据混凝土拌合物的稠度确定混凝土成型方法，坍落度不大于70mm的混凝土宜用振动振实；大于70mm的宜用捣棒人工捣实。同时在条文说明作出如下解释：坍落度不大于70mm宜用振动振实，大于70mm宜采用捣棒人工捣实，但对于黏度较大的混凝土拌合物，虽然坍落度大于70mm，也可用振动振实方式，以充分密实、避免分层离析为原则；对于拌合物稠度大于70mm的含气量较大的混凝土，由于采用人工插捣方法不利于混凝土排气，其强度与实际结构混凝土相差较大，也可采用振动振实方法成型。 1 规定了用振动台振实制作试件的方法，强调了试模应牢牢地附着或固定在振动台上，振动台振动时，不容许有任何跳动，振动持续至表面出浆为止；且应避免混凝土离析。 2 规定了用人工插捣制作试件的方法。 3 规定了用插入式振捣棒振实制作试件的方法。 4 修订后增加了自密实混凝土的成型方式。 5 修订后增加了干硬性混凝土的成型方式。 4.3.4 对用抹刀抹平试模表面的时间以及试件表面与试模边缘的高差作了规定。在混凝土临近初凝时抹平试模表面，是为了避免混凝土沉缩后，混凝土表面低于试模而引起的试验误差；为了提高试件制作的精度，本次修订同时增加了对试件表面与试模边缘高度差的规定。 4.3.5 增加了制作试件时标记的基本原则。 4.3.6 将圆柱体试件的制作放在本标准附录B中。

4.4 试件的养护

4.4.1 本条规定了混凝土试件的标准养护要求。 1 规定了成型后应立即用不透水的薄膜覆盖，或采取湿布覆盖等其他保持试件表面湿度的方法，以防水分蒸发。这一点对高强混凝土试件特别重要。尤其在干燥天气，高强混凝土试件制作后如果没有立即覆盖而失水，会影响试件的早期1d、3d甚至28d强度。 2 增加了试件避免受到振动和冲击的规定，刚成型的试件受到振动和冲击时容易出现离析和破坏。 3 本条规定的技术要求与原标准相比没有改动。应重视养护室的相对湿度，已有试验研究表明，对于150mm×150mm×150mm高强混凝土试件来说，与现行规定的标准养护条件相比，在温度为（20±3）℃、相对湿度为90%的养护室中养护28d的强度会降低10%～15%。这是因为高强混凝土的水灰比比较小，胶凝材料用量较大，制作后试件的密实度比较大，在相对湿度为90%的环境下，养护室中的湿空气的蒸汽压力不能足以渗透到150mm×150mm×150mm的试件内部，致使混凝土试件的强度降低。强调Ca(OH)₂饱和溶液，是因为水泥石中存在Ca(OH)₂是水泥水化和维持水泥石稳定的重要前提，如果养护水不是Ca(OH)₂饱和溶液，那么混凝土中的Ca(OH)₂就会溶出，就会影响水泥的水化进程从而影响混凝土的强度。 4 随着混凝土配制技术的发展变化与某些工程的需要，本次修订及与原标准相比，不再区分标准养护龄期和非标准养护龄期，在正文中列出了混凝土养护龄期一般划分规定，也可根据设计和工程等需要进行确定。应重视混凝土龄期的偏差，特别是早期龄期的时间偏差对混凝土试件的力学性能试验结果影响较大，参照《Standard Test Method for Compressive Strength of Cylindrical Concrete Specimens》ASTM C39-2014的规定，修订后增加了不同试验龄期对应的允许偏差，表4.4.1中没有列举的龄期。

保留原始结构和内容，不要省略任何内容。

可采用插值法计算允许偏差。 4.4.2 现行国家标准《混凝土结构工程施工质量验收规范》GB 50204 对结构实体混凝土同条件养护试件的养护作了相应规定，应按该标准执行。除了标准养护和结构实体混凝土同条件养护外的其他养护方式要求应按照相关标准、结合生产施工工艺等进行。

5 抗压强度试验

5.0.1 本方法适用于混凝土立方体抗压强度试验。圆柱体抗压强度试验见本标准附录 C。

5.0.2 本条说明了试件尺寸和数量应符合的规定。

5.0.3 本条规定了试验所需的仪器设备及应满足的要求。

1 规定了压力试验机的技术要求。

1) 从压力试验机厂家调查了解得知，随着压力试验机生产技术的提高，试件破坏荷载在量程的 20\%～80\% 范围之外时，目前很多压力试验机的示值相对误差、加荷速率等也可满足相应要求。因此与原标准相比，本次修订试件破坏荷载量程范围规定由“应”修订为“宜”，如果破坏荷载超出了全量程的 20\%～80\% 范围时，在满足示值相对误差、加荷速率等相关要求的前提下，可使用的最小荷载和最大荷载可根据压力试验机测量传感器计量检定或校准结果确定。

2) 参照现行国家标准《液压万能试验机》GB/T 3159，用示值相对误差表示。

3) 压力试验机应具有加荷速度显示装置或加荷速度控制装置，是为了便于操作人员按本标准要求控制加荷速度。

4) 对试验机上、下承压板的平面度公差、平行度公差、表面硬度、粗糙度进行了规定。

2 压力试验机使用多年后，上、下压板会有磨损现象，特别是压板的中间位置易磨成凹状，其平整度严重影响到对压板平整度要求较高的高强混凝土的抗压强度。为提高高强混凝土抗压强度试验的精度，避免试验误差，在强度等级不小于 C60 的抗压

保持原样，不省略任何内容。

速度偏小，则试验时间很长。因此编制组织几家单位进行了不同加荷速度对试件抗压强度结果影响的平行试验研究，试验要求：①同一强度等级采用不同速率对比的试件，必须采用同一盘混凝土拌合物成对成型，在振动台上必须成对同时成型振捣；②养护必须在相对湿度95%以上环境的标准养护室养护；③试件在湿润状态下进行试验；④压力试验机均采用数控恒定速率压力试验机。试验结果表明，132组C15～C80混凝土在0.3MPa/s～1.0MPa/s加荷速度范围内，不同加荷速度对不同强度等级混凝土的抗压强度试验结果影响较小，本次修订时，考虑到标准的延续性，加荷速度仍然应在0.3MPa～1.0MPa范围内选取，对不同强度混凝土的加荷速度仍然做了区分，但是对选取加荷速度的用词改为“宜”，考虑到不同强度等级混凝土在不同龄期时强度不同，因此不再以强度等级进行区分，而是以强度值进行区分。

6 新型压力试验机多为数控恒定速率压力试验机，当试件破坏时，压力机会自动停止油门工作。《Testing of concrete—Part 4: Strength of hardened concrete》ISO 1920-4-2005、《Testing hardened concrete—Part 3: Compressive strength of test specimens》BS EN 12390-3-2009、《Standard Test Method for Compressive Strength of Cylindrical Concrete Specimens》ASTM C39-2014给出了符合要求和不符合要求的试件失效开裂形式，其中ASTM C39-2014给出了圆柱形试件的失效开裂形式，ISO1920-4-2005、BS EN 12390-3-2009给出了立方体试件的失效开裂形式，如图1和图2所示。编制组进行了不同强度等级（C20～C100）和不同尺寸（100mm和150mm立方体）混凝土试件破坏形式的统计分析，实际结果表明，由于试件裂缝扩展后试件掉块等原因，试件破坏形态并非如图1（a）所示，即图1中的3个示例并不能完全涵盖符合要求的试件失效开裂形态。但是从试验数据分析的有效性判断角度考虑，国外相关标准列出的试件破坏形态图示仍具有一定的参考意义，此次修订


单位等边切希望标准规范能明确给出高强混凝土尺寸换算系数，以便利用非标准试件（边长100mm的立方体）来换算出标准试件（边长150mm的立方体）的标准值。因此，本次编制组织全国多家单位对强度等级为C20～C100边长为150mm和100mm的立方体试件之间的尺寸换算系数开展平行试验研究。试验要求：①每盘混凝土成型2对组～3对组边长为100mm立方体和150mm立方体试件；②混凝土拌合物按泵送混凝土坍落度要求控制；③不同强度等级的混凝土按原标准的加荷速度规定进行控制；④C60及以上高强混凝土必须采用铸铁或铸钢模型；⑤同一振动台必须成对成型150mm立方体和100mm立方体试件。每盘混凝土成型的边长150mm与边长100mm立方体的均值之比为一个换算系数。对比分析各家试验结果发现，各家得出的不同强度等级的混凝土尺寸换算系数及规律趋势不尽相同，根据6家单位117盘294对组混凝土得出的换算系数，作图3所示。

\[ \frac{y}{R^2} = 0.0004 \frac{f_{cu}}{f_{cu}} + 0.952 \]

图3 不同强度混凝土的尺寸换算系数

图3表明，不同强度混凝土的尺寸换算系数主要集中在0.85～1.0，但波动较大，尺寸换算系数与强度高低的相关性较差。对图3中从低强到高强混凝土的所有尺寸系数进行平均，其均值为0.949，因此，本次修订时，对于C60以下混凝土，尺寸换算系数仍按原标准规定可取为0.95。对于C60～C100的高强

混凝土，考虑到高强混凝土标准差较大，尺寸换算系数宜经试验确定，在未进行试验确定的情况下，也可取为 0.95。100mm×100mm×100mm 试件尺寸的 C100 以上高强混凝土，尺寸换算系数应经试验确定。

采用非标准试件时，确定高强混凝土 100mm 立方体试件的尺寸换算系数试验的要点如下：

1 试模必须符合现行行业标准《混凝土试模》JG 237 中技术要求的规定，宜采用铸铁或铸钢试模。

2 在同一振动台上必须成对成型 150mm 立方体和 100mm 立方体试件，还应防止过振；成型后应立即在试模上盖上塑料布。

3 养护必须在相对湿度 95%以上环境（或为雾室）的标准养护室或在氢氧化钙饱和溶液中养护。

4 每块试件压力试验时，上压板与试件或钢垫板必须擦拭干净，球座必须调整平衡，保证试件受压均匀。

5 加荷速度应取 0.8MPa/s～1.0MPa/s，尤其是对 150mm 立方体试件在接近破坏时必须保持 0.8MPa/s～1.0MPa/s 的加荷速度。

6 确定尺寸换算系数的试件组数必须大于 20 组。

126

6 轴心抗压强度试验

6.0.1 本条说明了测定轴心抗压强度的棱柱体混凝土试件应符合的规定。

6.0.2 本条说明了试验仪器设备应符合的规定。

6.0.3 本条规定了轴心抗压强度试验的试验步骤，修订了轴心抗压强度试验的加荷速度。

6.0.4 本条规定了轴心抗压强度的计算方法和如何确定抗压强度值。根据高强混凝土的特殊性，规定了当混凝土强度等级大于等于C60时，宜采用标准试件；使用非标试件时，尺寸换算系数应由试验确定，试验方法及要点参照本标准第5.0.5条条文说明执行。

7 静力受压弹性模量试验

7.0.2 本条说明了测定静力受压弹性模量试验的试件应符合的规定。

7.0.3 本条说明了试验仪器设备应符合的规定。本次修订将可选择的微变形测量仪放在正文中进行表述，细化了微变形测量装置的具体要求；规定了微变形测量仪的标距为150mm。

7.0.4 本条规定了弹性模量的试验步骤，修订后进一步细化了某些具体操作步骤。修订了加荷速度，与修订后的轴心抗压强度试验的加荷速度保持一致。

7.0.5 本条规定了静力受压弹性模量计算方法和如何确定静力受压弹性模量值。


保留原始结构和内容，并避免遗漏任何内容。

9 劈裂抗拉强度试验

9.0.1 本条说明了本试验方法适用于测定立方体混凝土试件的劈裂抗拉强度试验。圆柱体试件的劈裂抗拉强度试验，见本标准附录E。

9.0.2 本条说明了测定劈裂抗拉强度试验的立方体混凝土试件应符合的规定。

9.0.3 本条说明了试验仪器设备应符合的规定。

3 修订了对垫条材质的要求，由原标准要求为三层胶合板制成修订为由普通胶合板或硬质纤维板制成，并对普通胶合板和硬质纤维板应符合的标准依据和技术要求进行了规定。在试验操作中应放置垫条进行试验，带垫条和不带垫条的试验结果是不存在可比性的。

4 在做劈裂抗拉强度试验时，试件的对中很困难，试件对中精度又影响试验结果精度，采用钢支架可使试验对中变得很容易，从而提高了劈裂抗拉强度试验的速度和精度。

9.0.4 本条规定了劈裂抗拉强度试验的试验步骤。修订后进一步细化了具体操作步骤。

1 试件从养护地取出后应尽快进行试验，在条件许可时，宜采用湿毛巾等覆盖试件，以避免试件的内部湿度发生变化。

2 增加了在试件成型时的顶面和底面中部画出相互平行的直线，准确定出劈裂面的位置。

3 由于劈裂抗拉强度试验的对中较困难，而且由于对中误差，也会导致较大的试验误差。所以修订后的试验步骤中规定了为保证对中精度和提高试验效率，可把垫条和试件安装在定位架上使用，并给出了定位架示意图。

5 本次修订时，考虑到不同强度等级混凝土在不同龄期时

保持原样，不要省略任何内容。

6. 强度不同，对于加荷速度不再以强度等级进行区分，而是以对应的立方体抗压强度进行区分，加荷速度根据立方体试件强度的不同，仍然分为三挡，每挡加荷速度范围数值不变。 6. The strength of concrete—Part 4: Strength of hardened concrete) ISO1920-4-2005 对断裂面也作了同样规定。 9.0.5 本条规定了劈裂抗拉强度的计算方法和如何确定劈裂抗拉强度值。

保留原始结构和内容，不要省略任何内容。

10 抗折强度试验

10.0.1 本条规定了本试验方法的适用范围。抗折强度也称抗弯拉强度。

10.0.2 说明了测定抗折强度试验的棱柱体混凝土试件应符合的规定，在《Testing of concrete—Part 3: Making and curing test specimens》ISO1920-3-2004中，标准试件的长度为600mm，本标准中规定标准试件的长度为600mm或550mm。

10.0.3 本条说明了试验设备应符合的规定。对试验加荷及其设备提出明确的要求：荷载必须均匀、连续和速度可控。为保证荷载的垂直传递，支座立脚点固定较妥，其他3个应为滚动支点。

10.0.4 本条规定了抗折强度试验的步骤。

1 试件从养护地取出后应尽快进行试验，在条件许可时，宜采用湿毛巾等覆盖试件，以避免试件的内部湿度发生变化。

2 增加了在试件侧面画出加荷线位置。

3 本次修订时，考虑到不同强度等级混凝土在不同龄期时强度不同，对于加荷速度不再以强度等级进行区分，而是以对应的立方体抗压强度值进行区分，加荷速度根据立方体试件强度的不同，仍然分为三档，每档加荷速度范围数值不变。

5 修订后增加了记录试件下边缘断裂位置。

10.0.5 本条规定了抗折强度的计算方法和如何确定抗折强度值。

11 轴向拉伸试验

11.0.1 轴向拉伸试验为本次修订新增的试验方法。该试验方法参照了《水工混凝土试验规程》SL 352-2006。

11.0.2 试件装卡在试验机上，下卡头中，装卡方式往往与试件形状相联系，可分为外夹式、内埋式和粘贴式三种。外夹式简单易行，不需要埋设拉杆和拉板，但试件体积大，断裂在端部的概率高；内埋式试件体积适中，拉杆埋设必须具有定位装置，保证与试件对中；粘贴式效率低，粘贴表面需要预先处理，但是当试件体积较小时，尤其是对钻取的芯样，除粘贴式外更无简便的方法。

11.0.3 试件不论采用哪种装卡方式，施加荷载时，在试件几何形状转折处、埋件头或粘贴面上都会产生不同程度的应力集中。试验表明，粘贴式粘结面25mm~30mm为应力集中范围，此范围以外的等直段应力分布基本均匀。在本试验方法中规定测量标距为不应小于100mm，可根据试模尺寸与骨料最大粒径进行确定。

拉伸试验时，混凝土试件受力应均匀，其断裂处应在变形测量标距内，方能保证测定值准确可靠。一个较好的试验方法，试件在标距内断裂的概率应不低于75%，否则将会增加试验重复次数和费用。本试验方法规定每组需要4个试件，就是基于此点考虑确定的。

133

12 混凝土与钢筋的握裹强度试验

混凝土与钢筋握裹强度试验为本次修订新增加的试验方法，该试验方法参照了《水工混凝土试验规程》SL 352-2006。

13 混凝土粘结强度试验

混凝土粘结强度试验为本次修订新增加的试验方法，该试验方法参照了《水工混凝土试验规程》SL 352-2006。

16 导热系数试验

导热系数试验为本次修订新增加的试验方法，该试验方法参照了《水工混凝土试验规程》SL 352-2006。

19 硬化混凝土密度试验

硬化混凝土密度试验为本次修订新增加的试验方法。

19.0.1 硬化混凝土在不同的状态下，体积密度有所不同，本标准将硬化混凝土分为三种状态：①未做任何处理的原样状态；②饱水状态；③烘干状态，根据这三种状态规定了相应状态下的体积密度。

20 吸水率试验

吸水率试验为本次修订新增加的试验方法。

20.0.3 不同养护龄期的混凝土吸水率不同，吸水率与水泥的水化程度有关，对于同一配合比混凝土而言，混凝土的龄期越短吸水率越大，因此在做吸水率试验时，混凝土的养护龄期应按28d或实际需要进行确定。

20.0.4 吸水率试验结果与试件的体表比有关，对于非标准试件，试验结果应乘以相应的修正系数。

142

保留原始结构和内容，并避免遗漏任何内容。

附录 B 圆柱体试件的制作

B.0.1 本条规定了圆柱体试件的尺寸以及粗骨料的最大粒径。  
B.0.2 本条规定了试模、试验用振动台、捣棒等用具和压板的技术要求。  
B.0.3 本条规定了圆柱体试件取样与试样的制备应符合的技术要求。  
B.0.4 本条规定了圆柱体试件制作的方法。  

1 试模装料前应保证内壁上脱模材料分布均匀，避免脱模材料局部沉积或聚集，可采取试模倒置或二次涂抹的措施保证均匀。  
2 规定了混凝土拌合物在入模前应保证均匀，取样或拌制好的混凝土拌合物一般用铁锹再来回拌合3次，以确保混凝土拌合物的均匀性。  
3 混凝土试件制作应在确保混凝土充分密实、避免分层离析的原则下选择成型方法，具体采取哪种混凝土成型方法可根据拌合物稠度或试验目的确定。  

本次修订中，没有通过量化拌合物稠度来推荐适宜的成型方法，只是给出了选择成型方法的原则。原标准正文中规定：应根据混凝土拌合物的稠度确定混凝土成型方法，坍落度不大于70mm的混凝土宜用振动捣实，大于70mm的宜用捣棒人工捣实。同时在条文说明做出如下解释：试件的成型方法应根据拌合物的稠度确定，当混凝土拌合物的稠度大于70mm，但对于黏度较大的混凝土拌合物，虽然坍落度大于70mm，也可用振动捣实方式，以充分密实，避免分层离析为原则；对于拌合物稠度大于70mm的含气量较大的混凝土，由于采用人工插捣方法不利于混凝土排气，其强度与实际结构混凝土相差较大，也可采用振动捣实。

保留原始结构和内容，不要省略任何内容。

实方法成型。 1）规定了采用振动台振实制作试件的步骤。强调了试模应牢牢地附着或固定在振动台上，振动台振动时，不容许有任何跳动，振动时间以充分密实、不分层离析为原则。 2）规定了采用人工插捣制作试件的步骤。 3）规定了采用插入式振捣棒制作试件的步骤，强调应分两层浇注；在插捣次数上，做了原则规定：每6000mm²时插捣一次。按此要求计算，直径为200mm、150mm和100mm的试件的插捣次数分别为5次、3次和1次。之所以没有写进正文，是因为插捣次数和时间应以充分密实、避免分层离析为原则，应根据实际情况，增加或减少插捣次数和时间。 4）修订后增加了自密实混凝土的成型方式。 4 与立方体试件不同，成型后混凝土表面应比试模顶面低1mm～2mm，以便对端面的平整处理。 B.0.5 本条说明了试件找平层处理的方法。 1 拆模前用于试件端面找平层的水泥浆，宜与试件中混凝土的水灰比相同。找平层处理后24h才能拆模。 2 规定了试件端面找平层处理后应与试件的纵轴垂直及端面的平整度。 3 规定了不进行端面找平层处理时应将试件的上端面磨平。

保留原始结构和内容，不要删除任何内容。

附录C 圆柱体试件抗压强度试验

C.0.1 本条说明了测定圆柱体试件抗压强度试验的试件应符合的规定。

C.0.2 本条说明了试验仪器设备应符合的规定。

C.0.3 本条规定了圆柱体试件抗压强度试验步骤，修订了加载速率，与修订后的立方体试件的加载速率保持一致。

C.0.4 本条规定了圆柱体试件试验结果计算和确定方法。

对于高强混凝土，国外的有关试验表明，试件抗压强度为72MPa～126MPa，在采用\(\phi 100mm \times 200mm\)非标准试件时，其尺寸换算系数为0.95。而ASTM建议高强混凝土\(\phi 100mm \times 200mm\)非标准试件的尺寸换算系数为0.96。本标准规定\(\phi 100mm \times 200mm\)非标准试件的尺寸换算系数一律为0.95。

根据《Design of concrete structures》（EN1992-1-1:2004），圆柱体和立方体试件按抗压强度划分的抗压强度等级对应关系列于表4。

表4 欧盟标准中圆柱体和立方体试件按抗压强度划分的抗压强度等级对应关系

| 混凝土强度等级 | 圆柱体试件 \(\phi 150mm \times 300mm\) | 立方体试件 \(\phi 150mm \times 150mm \times 150mm\) |
|---|---|---|
| C12/15    | 12    | 15    |
| C16/20    | 16    | 20    |
| C20/25    | 20    | 25    |
| C25/30    | 25    | 30    |
| C30/37    | 30    | 37    |

145


附录 D 圆柱体试件静力受压弹性模量试验

D.0.1 本条说明了测定静力受压弹性模量试验的试件应符合的规定及数量。
D.0.2 本条说明了试验设备应符合的规定。
D.0.3 本条规定了静力受压弹性模量试验的试验步骤。
7 修订了加载速率，与修订后的棱柱体试件轴心抗压强度试验的加荷速度保持一致。
D.0.4 本条规定了静力受压弹性模量的计算方法和如何确定静力受压弹性模量值。

保留原始结构和内容，并避免遗漏任何内容。

附录 E 圆柱体试件劈裂抗拉强度试验

E.0.1 本条说明了测定劈裂抗拉强度试验的圆柱体试件应符合的规定。

E.0.2 本条说明了试验仪器设备应符合的规定。

E.0.3 本条规定了劈裂抗拉强度试验的试验步骤。

1 试件从养护地取出后应尽快进行试验，在条件许可时，宜采用湿毛巾等覆盖试件，以避免试件的内部湿度发生变化。

4 由于劈裂抗拉强度试验的对中较困难，而且由于对中误差，也会导致较大的试验误差。试验步骤中规定了为保证对中精度和提高试验效率，可把垫条和试件安装在定位架上使用，并给出了定位架示意图。

5 修订了加载速率，与修订后的立方体试件劈裂抗拉强度试验的加载速度保持一致。

E.0.4 本条规定了劈裂抗拉强度的计算方法和如何确定劈裂抗拉强度值。
