Repository: chengxy1/college_project

# EBR-CFR 工程实现项目 (Evidence-Based Reranking with Counterfactual Reasoning)

硕士学位论文核心重排序算法工程原型。

## 目录结构
- `config/`: 系统及算法参数配置 (`settings.yaml`)
- `data/raw_documents/`: 原始非结构化工程规范与报告文本
- `data/test_cases/`: 结构化评估与测试样本 (`c30_concrete_eval.json`)
- `src/models/`: 数据模型与元数据契约 (`schemas.py`)
- `src/modules/`: 
  - `structure_modeler.py`: 层级一 证据结构建模
  - `cf_reasoner.py`: 层级二 反事实效用推理
- `src/pipeline.py`: 双层流水线调度与过滤决策
- `tests/`: 自动化单元测试与指标验证
- `main.py`: 快速运行入口

## 快速上手
1. 安装依赖：
   ```bash
   pip install -r requirements.txt
   ```
2. 运行自动化测试：
   ```bash
   pytest tests/ -v -s
   ```
3. 运行完整重排序流水线：
   ```bash
   python main.py
   ```

File: data/raw_documents_1/GB 50086-2015岩土锚杆与喷射混凝土支护工程技术规范.md (part 4 of 4)
| 锚杆
类型 | 、气杆\体飞预应力飞、筋灌\种绪在类体抗M\压\P强a\度
缝管锚杆与水胀式锚杆均为与钻孔岩壁直接接触
的钢管状锚杆，依赖钢管全长与岩石的摩擦力而产生锚固作用。
该类锚杆的工作特点是能对围岩施加三向预应力;锚杆安装后能
立即提供支护抗力，有利于及时控制围岩变形;锚杆处于挤压膨胀
或呈现剪切位移的围岩条件以及承受爆破冲击作用等工作条件
时，其锚固力均会随时间而增长。该类锚杆的缺点是钢管直接与
岩层接触，耐久性较差，因而本条规定这两种摩擦型锚杆宜用于软
弱破碎或塑性流变岩层且服务年限小于10 年的地下工程支护或
初期支护。缝管锚杆与水胀式锚杆在我国矿山软岩巷道支护中应
用较广。此外由于水胀式锚杆杆体为中空注水状态下工作，有
利于在高应力岩体的应力释放，因而在锦屏E 级电站高应力岩
体宜发生岩爆的隧道中用作初期支护，对于缓解岩爆发挥了积
极作用。
• 169 • 


5.4
材料
5. 4. 1 
600MPa 级高强、热处理钢筋是一种冲击吸收功高、强度
高、延性好的钢筋。已用于我国山西璐安矿区漳村矿承受强烈采
动影响的巷道锚杆支护，解决了锚杆杆体断裂破坏的难题，在采动
影响的矿山巷道采场锚杆支护中，该型钢筋具有广阔的应用前景。
5.5
锚杆设计
5.5.1 、5.5.2
岩石中的非预应力锚杆主要起加固作用，其参数设
计主要由工程经验确定。
5.5.6 
非预应力锚杆用于永久性工程杆体应保证浆体的保护层，
增强其抗腐蚀能力。
• 170 • 


6 
喷射混凝土
6.1
一般规定
6. 1. 4 
国内外大量的试验资料与工程应用表明，与喷射混凝土相
比，喷射钢纤维混凝土具有一系列明显优越的力学特性，如高抗
拉、抗弯强度、良好的韧性、抗冲击性和耐磨性。喷射钢纤维混凝
土的韧性(即从试件开始加荷直至试件破坏所需的总功，常以试件
的荷载一一挠度曲线与横坐标轴所包络的面积表示) ，约比喷射氓
凝土提高
10 倍~50 倍，抗冲击能力约比喷射混凝土提高8 倍~
30 倍。用于呈现明显塑性流变特征或高应力并易发生岩爆的隧
洞、受采动影响、高速水流冲刷或矿石冲击磨损的隧洞、竖井等工
程，具有良好的适应性。
6. 1. 5 
喷射混凝土一般可分为湿拌法与干拌法两种。前者是混
凝土中的全部水量基本上在海合料拌和时一次加入，后者在混合
料拌和时仅混有骨料含水率所占的水量。湿拌法喷射的主要优点
是喷射作业区粉尘少，混凝土均质性好，生产率高(当采用泵送型
喷射机时)。其不足之处是喷射机械较笨重，转移设备麻烦，一般
需有机械手配合。输料管距离较短，对一些难以进出的区域，喷射
棍凝土使用量较少(需快速停止或启动喷射)的地方及在富含地下
水的地层中喷射施工适应性差。干拌法喷射的主要优点有喷射机
具体积小，轻便，转移方便，输料管长度远大于湿拌法喷射机械，可
在狭小的地下空间实施喷射作业。其不足之处是如不加控制，则
喷射作业区粉尘量大，混凝土质量过多地依赖于喷射手的技艺，易
出现波动。当采取适当的控制措施，如混合料拌和时严格控制骨
料含水率5%~6% ，及对喷射人员实施考核准入制等，干拌法喷
射的缺陷将会在很大程度上得以缓减。
• 171 • 


综合比较湿拌喷射法与干拌喷射法的优缺点，并根据不同类
型工程的特点，与喷射作业区环境条件，本条对湿拌及干拌喷射混
凝土的适应条件作了相应的规定。
6.2
原材料
6.2.2 干拌法喷射，将骨料含水率控制在恒定的5%~6% ，对于
减少喷射作业区的粉尘，保持稳定的水胶比，改善喷射混凝土的句
质性有重要作用。
6.2.5 
当今喷射混凝土中的胶凝材料已由单一的水泥转变为水
泥与粉煤灰、硅粉、和矿渣粉等各种矿物掺和料。这样，一方面可
大大减少混凝土中的水泥用量，符合低碳环保要求;另一方面，也
可显著改善喷射混凝土的性能，如掺入粉煤灰可减少水泥水化热，
有利于抑制混凝土早期开裂，掺入硅粉可提高混凝土的抗压强度
与粘结强度，减少回弹量。
但是，必须说明，只有采用符合本条规定的质量要求的矿物掺
合料，才能获得性能良好的喷射混凝土。
6.2.6 
试验研究与工程实践表明，采用抗拉强度不小于
1000MPa 、直径为O. 4mm~O. 8mm ，长度为25mm~35mm 的钢纤
维配制而成的喷射钢纤维混凝土具有不易结团，掺量少，技术性能
高等优点，明显地优于由抗拉强度为380MPa 的钢纤维配制的喷
射钢纤维混凝土。
6.3
设计
I 
喷射混凝土设计
6.3.1 
在岩土工程中，对结构性的喷射混凝土支护，要求其与锚
杆一道具有一定的控制岩土体变形的能力，特别对塑性流变或自
稳能力差的地层支护，喷射混凝土必须具有较高的早期强度，因
而，本条作出
ld 龄期的喷射混凝土的抗压强度应不小于
8.0MPa o 一般情况下，只要遵守本规范有关喷射混凝土的原材


料、配合比设计、混合物搅拌和喷射工艺等规定，所规定的喷射混
凝土ld 龄期强度指标是能够达到的。必要时可采用掺加硅粉、钢
纤维等方法，进一步提高喷射混凝土ld 龄期的强度法，以适应某
些特殊地层的支护要求。
6.3.3 对需发挥结构作用的喷射混凝土支护而言，喷射棍凝土与
岩层间紧密粘结，具有足以承受一定拉力和切向力的粘结强度，围
岩一一喷层两者结合成一体，共同工作，充分发挥围岩的自承作用
是十分重要的。因此，必须对喷层与岩石间的最小粘结强度值作
出规定。应当指出，在1昆凝土配制中，采用足够的胶凝材料
(注400kg/旷)和水泥C?300kg/m 3 ) ，较小的C<0.5) 的水胶比，掺
加硅粉等外掺料，喷射前认真喷洗岩面和喷射时保持喷嘴与受喷
面相垂直，对提高喷层与岩石间的粘结强度具有明显作用。
6.3.10 
一般来说，由于喷混凝土层中粘骨料较少，收缩较大，尤
其是厚度小于50mm 时，因回弹率高，粗骨料含量更少，也就更易
出现收缩开裂。此外，喷层过薄也不足以抵抗岩块的移动，常出现
局部开裂或剥落现象。因而，本条规定喷层厚度不应小于50mm 。
再者，根据喷锚支护的工作特点与作用原理，合理调动薄层喷射混
凝土的"柔性"特征，容许围岩在不致出现松散条件下，塑性区有一
定发展，可以减小喷层与岩石间的应力，有利于以较小的支护抗力
维护地下工程的稳定。因此，本条同时规定，钢筋网喷射提凝土层
厚度不宜大于250mm 。
此外，在田、町、V 类及塑性流变围岩中的隧洞工程，一般均应
采用喷锚联合支护，若要提高支护抗力，一味从外部加大喷层厚度
是不可取的，它反而会引起岩层形变压力的增大，加大喷射温凝土
层的负担。在这种情况下，控制围岩变形发展的最优选择，是调整
系统锚杆参数(为加大密度等)或采用预加应力的锚杆，这些方法
对维持岩块间的镶嵌咬合效应，增加岩块间抗剪能力，提高围岩的
整体刚度，甚至可形成压应力岩石拱(环) ，从而可进一步提高隧洞
围岩的稳定性。
• 173 • 


6.3.15 
对于喷射混凝土棍合料配合比设计，本条规定所用的胶
凝材料总量和砂率均高于普通浇筑混凝土，这主要考虑应获得较
高粘结强度和较少回弹率的喷射混凝土。
对于干拌法喷射棍凝土，水胶比主要依颇喷射手控制水胶比
的大小，可从喷射后氓凝土表面状态加以判断。
一般来说，当喷射混凝土表面出现流淌、滑移、拉裂时，表明水
胶比太大;若喷射混凝土表面出现干斑、作业中粉尘大、回弹多，则
表明水胶比太小;水胶比适宜时，混凝土表面平整，呈水亮光泽，粉
尘和回弹均较少。经测定，适宜的水胶比值为
O. 4~O. 50 偏离这
一范围，不仅降低喷射混凝土强度，也要增加四弹损失。
6.4
施工
E
喷射作业
6.4.11 
喷射前，对受喷的岩面或己喷混凝土面层，预先用压力水
湿润和清洗，防止"岩石一喷层"或"喷层一喷层"间水分为底层吸
纳，保持水泥与水得以充分水化，可提升两者间的粘结作用和共同
工作效应。
喷嘴指向与受喷面保持垂直，喷嘴与受喷面的垂直距离保持
1. 0m 左右，能使喷射作业有较高的冲击力，既有利于改善喷射棍
凝土成品的致密性，抗压强度和粘结强度，也可明显减少回弹损
失。
在每个喷射?昆凝土作业区内，喷射顺序由下向上推进，可有效
避免溅落于岩面或墙脚的回弹物混入新喷射的渴凝土内。
6.4.12 、6.4.13
在炎热条件下，温法拌制的混合料停放较长时
间，会出现水泥的初凝现象;干法拌制的混合料，常加入一定比例
的速凝剂。如不及时喷射，水泥、速凝剂与骨料中的水分接触后，
也易出现水泥"预水化"现象。在喷射时，已经初凝或预水化的水
泥颗粒受到冲击力的扰动，影响骨料与水泥颗粒的紧密粘结，也不
利于水泥水化的均匀发展，从而延缓凝结时间和降低强度。因此，


必须对从混合料拌制到喷射的最长间隔时间加以限制，以保证喷
射混凝土的品质。
6.4.15 
喷射混凝土由于其原材料组成中，砂率较高，胶凝材料用
量较大，并通常加入速凝剂，因而其收缩变形比浇筑混凝土大。
• 175 • 


7 
隧道与地下工程锚喷支护
7.1
一般规定
7. 1. 1 
隧道与地下工程支护设计方法有工程类比法、现场监控法
和理论计算法等三种方法，这三种方法互相渗透、补充，其基本思
想是根据现代支护的基本原理，要求地质勘测、设计、施工及监测
密切配合，融为一体，进行"动态设计"。
以围岩稳定性分级为基础的工程类比法是目前国内外隧洞与
地下工程锚喷设计的主要方法。但在施工前的设计阶段，对围岩
性态的认识往往是不全面或不透彻的，很难对围岩稳定性级别作
出准确的判断，只有在隧道开挖后围岩特性被充分揭示，特别在喷
锚支护施作后，围岩一一喷锚支护相互作用、共同工作的性能被监
控量测的信息所揭露后，才能对锚喷支护的适应性、安全性以及是
否需要对设计参数进行调整作出正确的判断，因此隧洞与地下工
程锚喷支护设计必须采用工程类比与监控量测相结合的方法。
目前理论分析的方法取得了长足进展，理论验算法已成为大
型或复杂地下工程锚喷支护设计的一种重要辅助方法。由于岩体
情况复杂，施工状况又受诸多条件影响，理论计算参数选择又有很
强的综合性，很多情况下还不能作出准确的定量计算，还需与其他
方法结合使用。
对于复杂的大型地下洞室群还可进行地质力学模型试验，以
验证其超载能力和破坏形态，因其试验费用较高，仅适用个别重
要、复杂的地下洞室群工程。
7. 1. 3 
围岩整体稳定性破坏是由大范围内岩体的地应力超过了
围岩的强度所引起的。它的表现形式有弯裂、大范围拥塌、边墙岩
块挤出、底部鼓起和横断面缩小等。围岩整体稳定性验算一般采
• 176 • 


用数值解法或解析解法。数值极限解法目前已在一些地区浅埋隧
洞上修建的高层建筑安全评估中广泛采用，相关行业规范中也已
列入，故本条款加入数值极限解法。
局部性破坏多发生在受多组结构面切割的坚硬围岩的岩体
中。破坏形态有围岩的开裂、错动、胡塌、滑移等。围岩局部块体
稳定性验算，采用块体极限平衡方法，该方法既简单、实用，其受力
明确、支护措施针对性强，效果好。
7. 1. 4 
国内外震害资料表明，地下结构的震害比地表结构轻，地
表加速度小于O.lg 和地表速度小于20cm/s 时，岩基中的隧洞基
本上不发生震害;汶川地震震损调查结果也表明，地下洞室结构受
地震的影响较小，抗震性能好。因此只对设计烈度为9 度的地下
结构或设计烈度为8 度的
1 级地下结构，验算锚喷支护和国岩的
抗震强度和稳定性;在地下结构的抗震计算中，基岩面下50m 及
其以下部位的设计地震加速度代表值，可取地面的50% ，基岩面
下不足50m 处的设计地震加速度代表值，可按深度作线性插值。
鉴于地下洞室进出口部位围岩是抗震薄弱部位，故对设计烈度大
于7 度较软弱的围岩的进出口部位，应验算其抗震稳定性。
7. 1. 5 
本条规定主要针对地下洞室的特殊部位而言，体现了因地
制宜、区别对待的支护设计原则，以确保支护设计安全可靠，经济
合理。
1 
洞室交叉口、洞口段、断面变化处、洞室轴线变化洞段等特
殊部位，或应力比较集中，或多面临空易形成不稳定块体部位，应
加强支护结构，以确保这些洞段的稳定性。
2 
围岩较差洞段的支护向围岩较好洞段的延伸长度，应根据
岩体构造、产状、地质条件差异程度和开挖跨度确定。对于与地下
洞室交角较小较缓的软弱构造带，延伸长度要大些，而交角较大较
陡时可适当减小。一般来说应延伸1. 0m 以上。
7. 1. 6 
本条规定中列出的六种地层，地质条件十分复杂，均不属
于本规范围岩分级中的正常类型。本规范表7.3.1-1 隧洞与斜井


的锚喷支护类型和设计不适用于这六种特殊地层。一般认为针对
这些特殊地层，宜采用锚喷支护与其他支护或加固方法相结合的
复合形式，但到底如何复合，合理有效地确定复合支护体系的形
式、参数、施作时机、施工工艺设计，至今仍缺少足够的成熟经验。
因此必须通过事前试验或专项研究，才能确定锚喷支护及与其他
支护加固方法相结合的复合支护设计，否则会加大锚喷支护工程
的安全风险或造成重大的经济损失。
7.2
围岩分级
7.2.1-7.2.3 
根据20 多年来的隧道、地下工程锚喷支护设计施
工的实践，普遍认为原国家标准《锚杆喷射混凝土支护技术规范》
GBJ 86~85 和GB 50086一2001 关于国岩分级的规定是合理可行
的，故本次规范修订基本上保留了原规范有关围岩分级的内容。
仅对影响围岩级别划分主要因素之一的围岩强度应力比作了某些
修改和调整。根据锦屏I
、H 级等水电站，高应力岩体中隧洞洞室
锚喷支护设计的经验教训，本规范规定I 级围岩的强度应力比应
>4 , II 级围岩的强度应力比应>2 。同时还规定:当I
、H 级围岩
强度应力比<4 ，田、凹级围岩强度应力比<2 ，宜适当降级。
7.3 
一般条件下的锚喷支护设计
I 
工程类比法设计
7.3.1 、7.3.2
锚喷支护工程类比法设计适用于我国水利水电、公
路、铁路、矿山、军工、市政、物资储存和城市交通等各类地下工程
支护。本条就下列方面对原规范《锚杆喷射混凝土支护技术规范》
GB 50086二2001 关于工程类比法设计锚喷支护的应用范围，锚喷
类型参数作了调整和补充。
(1)根据我国二滩、三峡、龙滩、拉西瓦、瀑布沟、小湾等水电站
的地下厂房(洞室跨度>30m ，高跨比均大于2.0) ，采用锚喷支护
的成功经验，将I
、E 、田级围岩按工程类比法设计的洞室跨度范围


由原规范的25m(I 、H级围岩)、20m( 皿级围岩)均扩大至35m 。
(2) 近十年来，由于地下洞室开挖断面不断扩大，锚杆施工机
具也有了很大发展，地下工程中系统锚杆长度均有所增大。对二
滩、三峡、龙滩、澳洛渡、锦屏I 级、小湾等数十个大中型水电地下
工程的锚杆长度统计表明，大跨度地下洞室顶拱系统锚杆的长度
→般为(0. 25~0. 30)B 。当洞室高跨比(H/扔在O. 8~ 1. 2 时，边
墙系统锚杆的长度一般情况下与顶拱系统锚杆的长度相当。美国
工程协会规定顶部系统锚杆的最小长度为0.25B ，拱线以下部位
锚杆长度宜为0.20H 。为此，本规范表7.3.3-1 和表7.3.2 对系
统锚杆长度均有所增大。表7.3.3-1 中所列的>10m 和>15m 的
长预应力锚杆主要用于H/B>2 的大型洞室边墙部位，见表9 0
(3) 本规范表7.3.3-1 规定，对>25m( 1 级围岩)、>20m( II
、
E 级围岩)和>5m( 凹、V 级围岩)的隧道洞室(尤其是拱顶)支护
应采用低预应力(张拉型〉锚杆和喷射钢纤维混凝土。这是因为低
预应力锚杆是主动型锚杆，能在开挖后立即提供支护抗力，并改善
围岩应力状态;喷射钢纤维棍凝土则能在岩石开挖后立即施作(免
除敷设钢筋网工序) ，且早期强度高，有利于阻止围岩的松动。
衰9
H/B>2.0 大型洞室边墙铺杆{铺索)长度与边墙高度统计表
洞室
洞室跨度
离跨比
锚杆(索〉
预应力
工程名称
围岩类别
高度
深度
L/H 
B(m) 
H/B 
(kN) 
H(m) 
L(m) 
30.70/ 
1500-
二滩
I
、E
65.38 
2.13 
15/20 
0.306 
25.50 
1750 
I 
瀑布沟
30.70/ 
15/20 
1500- I 
E 、皿
70. 10 
2.28 
0.285 
1750 I 
26.80 
E 、皿
30.30/ 
龙滩
74.60 
2.46 
20 
0.268 
2000 
局部lV
28.50 
I
、E
31. 5/ 
1500-
拉西瓦
75.40 
2.39 
20 
0.265 
局部E
30.00 
2000 
• 179 • 


| 工程名称 | 围岩类别 | 洞室
高度
H(m) | 洞室跨度
B(m) | 离跨比
H/B | 锚杆(索〉
深度
L(m) | L/H |  |
| --- | --- | --- | --- | --- | --- | --- | --- |
| 二滩 | I 、E | 65.38 | 30.70/
25.50 | 2.13 | 15/20 | 0.306 |  |
| 瀑布沟 | E、皿 | 70. 10 | 30.70/
26.80 | 2.28 | 15/20 | 0.285 |  |
| 龙滩 | E、皿
局部lV | 74.60 | 30.30/
28.50 | 2.46 | 20 | 0.268 |  |
| 拉西瓦 | I 、E
局部E | 75.40 | 31. 5/
30.00 | 2.39 | 20 | 0.265 | 1500-
2000 |

续表9
洞室
锚杆(索)
工程名称
国岩类别
高度
洞室跨度
高跨比
深度
L/H 
预应力
B(m) 
H/B 
(kN) 
H(m) 
L(m) 
三峡
E 、皿
87.30 
32. 6/31. 0 
2.67 
25/30 
0.344 
2500 
1500~ 
溪洛渡
E 、illl
75. 10 
31. 9/28. 4 
2. 35 
15/20 
O. 266 
1750 
2000~ 
锦屏I 级
E 、illl
68. 63 
28.9/25.2 
2. 37 
25/30 
0.437 
2500 
1750~ 
向家坝
E 、皿
87.68 
33.0/31. 0 
2. 65 
30/40 
O. 456 
2000 
30.60/ 
1000~ 
小湾
田、N
78.00 
2. 54 
25/30 
O. 385 
29. 50 
2500 
小浪底
E 、皿
61. 44 
26. 20 
2.35 
25 
0.407 
1500 
注:1
洞窒跨度栏数值分别为吊车梁以上和以下的开挖跨度。
2 
H/B 和L/H 分别采用吊车梁以上开挖跨度B 和较大的锚杆(索)深度L
进行计算。
7.3.3 
系统锚杆主要对围岩起整体加固作用。在岩面上，锚杆呈
矩形或菱形布置，提供侧向较均匀支护抗力，有利于岩体中承载拱
圈的形成。锚杆与岩体主结构面成较大角度布置，则能穿过更多
的结构面，有利于提高结构面上的抗剪强度，使锚杆间的岩块相互
咬合，以发挥锚杆对围岩的联锁加固作用。
系统锚杆的间距，除受围岩稳定条件及锚杆长度制约外，在稳
定性较差的岩体中，为使支护紧跟掘进工作面，锚杆的纵向间距还
受掘进进尺度影响。所以，锚杆纵向间距的选定，还要与所采用的
施工方法相适应。根据工程经验，为使一定深度的围岩形成承载
拱，锚杆长度必须大于锚杆间距的两倍。因此，规定系统锚杆的间
距不宜大于锚杆长度的1/2 。但是，在目、V 类围岩中，一般被节
理分割的岩石块度较小，为防止锚杆间的岩块可能因咬合和联锁
• 180 • 


| 工程名称 | 国岩类别 | 洞室
高度
H(m) | 洞室跨度
B(m) | 高跨比
H/B | 锚杆(索)
深度
L(m) | L/H |  |
| --- | --- | --- | --- | --- | --- | --- | --- |
| 三峡 | E、皿 | 87.30 | 32. 6/31. 0 | 2.67 | 25/30 | 0.344 | 2500 |
| 溪洛渡 | E、illl | 75. 10 | 31. 9/28. 4 | 2. 35 | 15/20 | O. 266 | 1500~
1750 |
| 锦屏I级 | E、illl | 68. 63 | 28.9/25.2 | 2. 37 | 25/30 | 0.437 | 2000~
2500 |
| 向家坝 | E 、皿 | 87.68 | 33.0/31. 0 | 2. 65 | 30/40 | O. 456 | 1750~
2000 |
| 小湾 | 田、N | 78.00 | 30.60/
29. 50 | 2. 54 | 25/30 | O. 385 | 1000~
2500 |

不良，而导致掉块或坠落。因此，还规定在凹、V 类围岩中，锚杆间
距不得大于1. 25m o 
两洞之间的岩柱，采用对拉预应力锚杆，可达到更好的支护效
果。
E 
监控量测法
7.3.4 
"围岩一-一锚喷支护"体系力学性态的监控量测是地下工
程锚喷支护设计和施工满足工程安全可靠、经济合理要求所必须
遵循的重要原则，是进行地下工程锚喷支护动态优化设计的基础。
本条规定的现场监控量测选定原则与原规范《锚杆喷射混凝土支
护技术规范))GB 50086-2001 保持一致，即跨度较大和围岩较差
的地下工程，应进行现场监控量测，围岩好或特别好的跨度又很大
的地下洞室，宜在局部地段进行量测。
7.3.5 
监测资料可反映各种自然因素和人为因素对围岩变形的
影响，通过对监测资料的分析，可评价围岩稳定状态的综合影响，
了解水文地质、工程地质的变化趋势，检验工程地质结论，验证初
步设计支护参数的合理性，是进一步优化设计和保证工程安全的
重要依据。锚喷支护监控量测设计包括:选择与围岩地质条件、洞
室开挖尺寸及施工方法相适应的监控项目，包括但不限于多点位
移计、锚杆应力计(测力计)、测缝计、声波测试和外表观察等;合理
地布置监测系统，科学的量测方法;监测信息的分析与整理，监控
信息反馈和支护参数与施工方法的修正。
7.3.6 
由业主委托有安全监测资质的单位实施现场监控量测工
作，有利于客观、公正、准确地获取监测信息，以满足监控量测法设
计的顺利实施。
7.3.7 
地质和支护状况观察，周边位移和顶拱下沉是洞室必须量
测的项目。洞室开挖后应立即进行围岩状况的观察和记录，支护
完成后应进行喷层表面的观察和记录。
7.3.8 对于城市浅埋隧洞等地下工程，由于行车路面、重要建筑
物等对地表下沉数值有严格的要求，因此，本条款规定必须进行地


表下沉的监控量测，并应及时进行信息反馈，以保证地面道路和建
筑物的安全。
7.3.10 
表7.3. 10 中的洞室周边允许位移相对值c%) 控制标准
适用于高跨比O. 80~ 1. 20 、埋深不超过500m ，且对皿、N 和V 级
围岩中的洞室跨度分别不大于20 、15 、10m 的地下工程。
对于大跨度、高边墙地下工程或洞室群，应根据向洞内收敛位
移、收敛比、收敛速率等指标进行综合分析评判和工程类比进行修
正。图5 为部分大型地下工程计算和实测周边位移相对值，其高
跨比一般大于2.0 ，跨度大于20m 。
A实测值)
(.计算值
1.2 
35 
f4A11 
• "'3 
13+ 
.11 
尹
r
"15 
• 5 
.14 
10.. 
-
6 _ 20 
19'" .1 '-12 
-一-一--'--
30 
...10 
MA6 
!1 
.7 
1.0 
0.8 
0.6 
(
法
)
剧
唱
灰
白
特
能
创
想
渭
0.4 
生
10 
15 
20 
25 
主厂房(吊车梁以下)跨度(m)
"'17 
5 
0.2 
。
。
图5
部分地下广房边墙计算位移相对值
1 
溪洛渡左岸;2→溪洛渡右岸;3一瀑布沟;4
锦屏I 级;5
长河坝汕
大岗山;
7←色尔吉;8
大发;9
仁宗海;10
二滩;11
小湾; 12 
三峡;13一小浪底;
14 
向家坝;15
龙滩;16
那那山;17→广州抽水蓄能;
18→渔子溪一级;19
大朝山;20
拉西瓦
从图7.3.10 可以看出，部分大中型地下厂房计算和实测周边
位移相对值为O. 30%~0. 80% 。
本规范规定，若超过稳定标准，应立即作出预报，采用补强措
施或调整施工程序及支护参数。当出现变形速率加快时，应采取
紧急加强措施，同时，应加密监测并及时提供观测成果。
182 


E 
理论验算法
7.3.13 
隧洞与地下工程围岩稳定理论计算的各项基础资料和计
算参数选择有很强的综合性，应收集的基础资料包括地形地貌资
料、工程地质和水文地质资料、地应力实测资料、洞室布置和设计
资料、初步拟定的开挖步序和支护方案、现场试验和实验室试验得
到的岩体基本物理力学参数等。在地震烈度高于8 度的地区，则
需要抗震分析的地震资料。在缺乏试验条件的情况下，根据工程
类比，可按经验确定相关的参数取值。
上述资料应结合所采用的分析方法、适用条件、稳定评价指标
和设计阶段深度要求进行必要的筛选、分析确定。科学、合理地确
定锚喷岩体的工程地质力学模型和物理力学参数，对正确评价锚
喷的支护作用与锚喷后地下工程的稳定性至关重要，必须高度重
视。
7.3.14 
由于计算机软硬件技术发展非常迅速，许多现实复杂的
力学模型和边界条件都可以用计算机进行数值模拟计算。地下工
程围岩稳定性数值分析法包括适用于连续介质的有限单元法
(FEM) 、边界单元法(BEM) 、拉格郎日元法(FLAC) 、无单元法
(Element Free Method) 等;用于非连续介质的关键块体理论
(KBT) 、离散元法(DEM) 、不连续变形分析法(DDA) ，界面元法
(lnterface Stress Element Method) ，以及块体赤平解析法;可同
时用于连续介质和非连续介质的数值流形法(NMM ，N umerical 
Manifold Method) 。上述各种方法之间的藕合方法、基于逆向思
维而提出的上述各种方法的反演分析(lnverse Analysis) 方法
和与数学优化理论、人工智能、遗传算法相结合的反馈分析
(Feedback Analysis) 方法，目前也在地下洞室稳定分析中得到
应用。
国内用数值分析法进行地下工程围岩的整体稳定性验算，尤
以有限元法和拉格朗日元法应用最为广泛，计算结果的稳定性也
较好。
• 183 • 


需要强调的是对于地下工程围岩稳定和锚喷支护的任何理论
分析方法都不能代替工程师的智慧和经验，有时甚至是直觉的判
断。
7.3.15 
由于围岩地质结构的复杂性，地应力、地下水、岩体力学
参数的不确定性，因此，计算中不必过于追求高精度的模型和计算
方法，而应选择能较好地反映地下工程的实际工作状态，简洁、实
用的计算模型。
锚喷支护条件下围岩整体稳定性验算，目前还缺乏合理有效
的洞室围岩稳定分析及判别的方法，没有公认的量化安全指标，国
内外尚无统一标准。围岩应力状态计算方法和力学模型也不统
一，但岩土工程理论研究和工程实践经验较多地采用以弹塑性
理论计算为依据，若只按弹性理论进行围岩稳定验算是不合理
的，因为不让围岩进入塑性，违背了现代支护理论的基本原
则，即无法充分发挥围岩的自承能力。事实表明，围岩出现一
定范围的塑性区，只要不进入松散状态并不会失稳，反而有利
于减小支护结构的负担，发挥围岩的自承能力。在实际工程计
算中，一般根据岩体的地应力状态和岩性特征选择相适应的力
学模型。
N 抵抗局部危岩的锚杆与喷射混凝土支护设计
7.3.17-7.3.19 
局部块体失稳是受软弱结构面控制的，采用锚
喷支护阻止不稳定岩块失稳，宜用极限平衡法进行局部稳定性验
算。拱腰以上即洞室顶部不稳定块体侧向约束较弱，一般呈现
塌落的形式失去稳定，因而计算时不计结构面上的C 、φ 值，按
锚杆承担全部不稳定岩体重量考虑;由于洞室顶部不稳定块体
的不确定性及危害程度更大，危岩的局部稳定安全系数K 宜
按上限选取。拱腰以下及边墙部位的不稳定块体，一般受底滑
面和侧滑面约束，需考虑滑动面上的蒙古结力和摩擦力作用，计
算时，可按锚杆力、秸结力和摩擦力共同作用承担不稳定岩体
的滑动力考虑。
• 184 • 


7.4 
特殊条件下的锚喷支护设计
I 
浅埋土质隧道的锚喷支护设计
7.4.1 、7.4.2
浅埋土质隧道的埋深一般小于4 倍~6 倍隧道开
挖宽度，常为2 倍隧道开挖宽度。浅埋土层一般地质松软，难以发
挥锚杆的加固作用，可不予采用，应采用有格栅拱架的配筋喷射泪
凝土支护。
E 
塑性流变岩体中隧洞锚喷支护设计
7.4.6 
隧洞断面形状要尽量做到与国岩压力分布相适应，塑性流
变岩体一般是四周来压或有很大的水平压力。因此，在这类围岩
中的隧洞断面宜采用圆形、椭圆形或马蹄形等断面形状。采用圆
滑曲线的断面轮廓，可以减小应力集中引起的围岩破坏和增强喷
层的结构作用。
在塑性流变岩体中开挖隧洞，→条基本原则是不使围岩发生
有害松散的前提下，容许围岩产生较大的变形，以减小支护抗力，
使喷锚支护达到经济合理，安全可靠。因此，在隧洞的设计中，断
面尺寸应预留允许的周边收敛量。
7.4.7 
塑性流变岩体的主要特点是在隧洞开挖后，围岩变形量
大，延续时间长。在这种情况下，正如"围岩一支护"相互作用原理
(图的所示的那样，若采用一次完成的刚性大的永久支护，对围岩
过早地施加过强的约束力，会导致支护结构承受较大的荷载，甚至
常出现破坏。
通过塑性流变岩体的隧洞，一般应分两期支护，即初期支护与
后期支护。初期支护的作用是及时提供支护抗力保护和加固围
岩，使国岩不致发生松散破坏，同时，又允许围岩的塑性变形有
一定发展，使围岩应力得以释放，以充分发挥围岩的自支承作
用。后期支护的作用是保持隧洞的长期稳定性，并满足工程使
用要求。
• 185 • 


a 
b 
。。
马叫
2 
位移
、e
图6
岩石特性曲线与支护特性曲线相互作用图
a→原始地应力;b
岩石特性曲线;C
岩石拱形成叫一岩石拱破坏;
e 
支护特性曲线;f
支护承受部分;g
岩石拱承受部分;
1 
太刚;2
适宜;3
太晚;4
太柔
显然，在塑性流变岩体的隧道中，采用薄层喷射氓凝土加柔性较
好的锚杆做初期支护，是较为理想的。但也必须指出，塑性流变岩体
有明显的时间效益。如图7 所示，在不同的时间阶段，岩体的应力→
位移曲线是不同的。比较柔性的锚喷支护在t) 、t2 时，支护特'性曲线与岩
体特性曲线相交，说明两者能取得平衡。这时，支护结构承受较小的荷
载，但却引起大的位移。当超过马时，两者特性曲线不得相交，并出现过
度的支护变形，易使围岩松散。因而，必须适时地提高支护抗力，使支护
特性曲线在马时，与围岩特性曲线相交，以保证隧洞的长期稳定性。
变形
图7
不同时间阶段围岩特性曲线与支护特性曲线的适应性
s一初期支护的特性曲线;C
后期支护的特性曲线;PS
支护结构的抗力
• 186 • 


在塑性流变岩体中开挖隧洞，由于岩体潜在应力的释放或岩
体吸水膨胀，沿四周逐渐向隧洞内挤出。支护结构在一定程度上
抑制了岩体的挤压膨胀，但如底部没有约束，围岩裸露，必然形成
膨胀和应力释放的集中部位，产生底鼓。如底鼓不加控制，任其发
展，常常造成隧洞墙脚内移和支护结构的严重破坏，这在实际工程
中是屡见不鲜的。因而，必须设置抑拱，形成全封闭环，以提高支
护系统的整体抗力。
塑性流变岩体中的隧洞采用锚喷支护，应及时进行"围岩一一支
护"体系的受力与变形监测，了解不同时间阶段内围岩与支护的变
形特性，根据现场监测数据的变化趋向，适时地调整支护抗力。直
至水平收敛速度及拱顶或底板垂直位移速度明显下降，连续5 天
内隧洞周边水平收敛速度小于O.2mm/d 拱顶或底板垂直位移速
度小于O.lmm/d 方可进行后期支护。
E 
水工隧洞锚喷支护设计
7.4.8 
在水工隧洞的设计中，为充分利用围岩的承载能力和防渗
能力，以减少投资，国内外的经验是尽可能采用不衬砌及锚喷隧
洞。例如我国广西天湖水电站引水隧洞的最大内水压力
6. 17MPa ，采用锚喷支护隧洞，运行情况良好;国外也有10MPa
左右的有压隧涧采用锚喷支护的工程实例。在I
、H 、田类围岩
中，已有许多工程采用锚喷作为永久支护，这些工程运行情况良
好。
水工隧洞不同于其他交通隧洞，其长期处于水的作用下工作，
有的甚至在较高水压力中工作，要承受较大的内、外水压力、围岩
压力等，锚喷支护除必须满足围岩稳定要求外，还须满足防渗、抗
冲刷和环境保护等要求，渗漏水量损失也是一项重要的控制指标。
目前锚喷支护作为最终永久支护时，仅限制在皿级或以上的围岩
中应用。
对于N 、V 级围岩，由于岩体完整性差，结构破碎或岩质软弱，
承载能力低，围岩的"流变特征"常较为明显。为确保隧洞结构的


长期稳定和安全运行，仍宜采用初期锚喷支护和后期钢筋混凝土
衬砌相结合的复合支护;另外，长期大面积涌水洞段、有腐蚀性及
膨胀性地层的洞段和有特殊要求的洞段，也不宜采用锚喷支护作
为最终的永久性支护。
国内个别水工隧洞因各种原因，甚至在有衬砌的情况下，出现
了严重的内水外渗，导致隧洞外侧山体发生渗漏破坏和河道堵塞，
损失巨大，环境影响严重。因此，对锚喷支护的水工隧洞，必须高
度重视防渗设计和施工质量。
7.4.10 
外水压力是水工隧洞的主要荷载之一，锚喷支护也不例
外。据xxx 一级电站xx 镇电站试验资料，当外水压力为
1. 4MPa~ 1. 6MPa 时，喷层局部剥落，一般呈现粘结破坏。所以
当隧洞外水压力较高或隧洞使用中放空时，应复核其稳定性。
平衡外水压力的主要抗力应为喷混凝土与岩面的蒙古结力。而非
预应力的系统锚杆所提供的抗力，当未采用挂网时，锚杆所提供
的抗力几乎可以不计;当采用挂网锚喷时，若锚杆与挂网钢筋具
有可靠连接，可计入一定(0. 3 倍~o. 5 倍锚杆设计抗拉力)的锚
杆抗力。
喷1昆凝土支护与围岩是互相紧密结合的两种不同的透水介
质，在地下水位变幅较小、补水排水条件基本稳定的情况下，将
形成稳定的渗流场。这种作用在支护上的外水荷载是一种场
力。由于围岩的非均质性和各向异性性，其渗流场或外水压力
值的准确确定是一件十分困难的事情。对于一般工程，常采用
地下水位线以下的水柱高乘以相应的折减系数的方法估算(表
10) 。
一般工程的地下水位均较低，隧洞放空时的外水压力是内水
外渗后并存蓄在围岩中的水产生的。对于此种情况，采用控制隧
洞放空速率及间歇式放空措施，对降低外水压力的作用是十分显
著的。
• 188 • 


表10
隧洞外水压力折减系数
地下水活动分级
地下水活动情况
折减系数
l 
无
。
2 
微弱
。~O. 25 
3 
显著
O. 25~O. 5 
4 
强烈
O. 5~O. 75 
5 
剧烈
O.75~ l. OO 
7.4.11 
采用混凝土衬砌的水工隧洞常有一个"最优洞径"或"经
济洞径"的概念，即隧洞直径常通过经济比较(普通公用引水洞) , 
动能、经济比较(电站引水洞)或技术经济比较(特大、特小隧洞)确
定。而锚喷隧洞的糙率及水头损失与混凝土衬砌隧洞的糙率及水
头损失差别甚大，若采用与混凝土衬砌相同的过水断面即所谓"等
过水断面"(等流速)的设计是十分不经济合理的。故本规范推荐
采用水电行业中的"等水头损失"的设计原则。
锚喷隧洞的糙率系数n 值与隧洞洞壁起伏差和底板铺设情况
关系较大，以往的经验公式不够使捷，本规范推荐的糙率系数经验
值(表7.4.11) ，是通过相关工程实例资料验证的，其精度能够满
足普通的水力计算及动能计算的要求。从工程效率考虑，设计要
求喷层平均起伏差不应超过O. 15m~O. 20m 。
7.4.12 锚喷支护的电站引水隧洞和尾水隧洞的水流流速均不
高，一般为2m/s~4m/s ，只在泄洪隧洞和导流隧洞采用较高流·
速。例如，星星哨水库泄洪洞的流速为7m/s ，丰满电站2 号泄洪洞
的流速达13.5m/s ，墨西哥奇森水电站两泄洪洞的流速为12m/s ，运
行情况均较正常。
一般来说，围岩条件好，允许流速可适当提高，但不宜超过
12m/s ，否则，有可能发生冲刷破坏或空蚀破坏。国内外也有在
12m/s 左右的流速发生锚喷支护破坏的实例，其破坏一般发生在
地质条件较差的洞段。在泄洪隧洞和导流隧洞中，可根据围岩条
189 • 


| 地下水活动分级 | 地下水活动情况 |
| --- | --- |
| l | 无 |
| 2 | 微弱 |
| 3 | 显著 |
| 4 | 强烈 |
| 5 | 剧烈 |

件选择锚喷支护的允许流速。对于地质条件较差、而流速又较高、
还要采用锚喷支护作为最终永久支护的隧洞洞段，必须采取可靠
的结构措施增强支护与围岩的整体性。有关防空蚀破坏和冲刷破
坏，随着近年来施工机械、施工方法和建筑材料的进步，使锚喷支
护隧洞的起伏差、糙率、不平整度都有明显的改善，喷1昆凝土的粘
结强度也有明显的提高，相应提高了隧洞的防空蚀破坏和冲刷破
坏能力。
N 
受采动影响的巷道锚喷支护设计
7.4.14 
受采动影响的巷道是指地下矿山开采中受采矿工作面开
采(采场爆破)、采空区及放顶等影响的巷道。对煤矿来说，包括采
煤工作面回采巷道(顺槽、开切眼、回撤通道及联络巷等) ，受采动
影响的采区上下山与集中巷，及受采动影响的大巷与洞室等。
7.4.15 
受采动影响巷道的支护型式与参数主要根据受采动影响
程度、围岩地质与生产条件确定。受采动影响巷道承受不断变化
的采动力作用，最大采动应力→般高出原始应力数倍，导致围岩应
力集中严重、变形增大。因此，支护形式应以预应力锚杆为主，既
能有效控制围岩离层、结构面滑动、裂隙张开等有害变形，又具有
一定的延伸率，允许围岩有一定的持续变形，使高应力得以释放。
根据巷道条件，可选择采用锚杆支护、锚杆金属网支护、锚杆一钢
带支护、锚杆一钢带(梁)一金属网支护等支护形式。
受采动影响巷道的使用条件有很大区别。对于服务年限很短
(2 年以内) ，且围岩受风化影响小的回采巷道，一般只采用锚杆支
护，元须喷射混凝土支护;对于围岩受风化影响严重的巷道，及服
务时间长的采区上下山、集中巷，大巷与洞室等，应采用锚喷支护;
对于服务时间长、围岩变形大的巷道，宜采用韧性较大的钢纤维喷
射混凝土支护。
对于受强烈采动影响、围岩破碎的大变形巷道，单独采用锚
杆、锚喷支护不能有效控制围岩变形，保证巷道安全。在这种条件
下，可将锚固与注浆有机结合，通过注浆充填围岩内的裂隙，将破


碎围岩固结起来，改善围岩力学性质，提高围岩整体强度;也可将
锚杆、锚喷支护与金属支架联合使用，采用U 型钢可缩性支架支
护巷道。
为全面了解受采动影响巷道围岩一十一支护体系的受力与变形
状况，应及时进行采动应力、围岩变形、锚喷支护受力与变形的监
测。根据监测数据评价巷道支护效果与安全程度，必要时，应调整
锚喷支护形式与参数。
7.5
施工
7.5.3 
钻爆法开挖洞室采用光面爆破和预裂爆破等控制爆破技
术，既有利于保证开挖面质量，减少超挖和欠挖，又可最大限度地
减轻开挖爆破对围岩及其周围建筑物的影响。
当采用光面爆破和预裂爆破施工时，必须编制爆破设计，按爆
破图表和说明书严格施工，并根据爆破效果及时修正有关参数。
爆破质量可参照下列要求控制:
(1)在开挖轮廓面上的炮孔布设要均匀;
(2) 残留眼痕率:硬岩不应小于80% .中硬岩不应小于50%;
软岩中不应小子20%. 且洞室周边成型应符合设计轮廓;
(3) 相邻两孔间的岩面平整，孔壁不应有明显的爆震裂缝;
(4) 相邻两炮孔间的台阶或预裂爆破孔的最大外斜值，应小于
10cm; 
(5) 预裂爆破后必须形成贯穿连续性的裂缝，预裂缝宽度应不
小于0.5cm 。
7.5.4 
不良工程地质是指岩体松散、软弱破碎、断裂、膨胀、岩洛、
多水、偏压、高应力地区等。对不良工程地质地段，首先应做好地
质预报，查清岩性、地质构造、岩体物理力学性能、岩体风化程度、
岩溶发育程度及分布状况，地应力状况等地质条件，以判明围岩稳
定性，切忌盲目冒进，造成现塌事故。
(1)地下洞室工程穿越软弱岩体时，采用超前支护的关键是在
• 191 • 


于围岩注浆加固效果和开挖进尺的控制以及初期支护跟进是否及
时。通过注浆加固围岩以提高其自身的承载能力，结合严格控制
开挖进尺(短进尺) ，采取弱爆破尽可能减少对围岩的扰动，并及时
实施强支护、早封闭抑制松动圈的形成等组合支护措施，通常是可
以阻止地质病害的发生的。发生塌方时，施工单位应会同监理单
位、设计单位及时查明塌方原因及其规模、规律，提出措施迅速处
理，防止塌方的延伸和扩大。塌方段施工，应遵循以下原则:
1) 塌落物未将洞室堵塞时，应先支护顶部，再清除石渣。
2) 塌落物将洞室堵塞时，宜采用管棚、管棚加注浆或预注浆等
方法加固，然后按边开挖边支护边衬砌的方法施工。
3) 冒顶塌方时，应先将地表陷落洞穴撑固或用不透水土壤穷
填紧密，陷穴四周应做好排水设施，防止继续胡塌，塌落物宜采用
花管灌浆固结，其开挖方法应进行专项设计。
(2) 有地下水活动时，宜先治水后治塌。
(3) 岩爆问题是高应力地区洞室开挖中常出现的问题。二滩、
锦屏、拉西瓦、映秀湾、渔子溪、天生桥二级、太平驿等电站的洞室
开挖时均出现了规模不同的岩爆。在高应力地区开挖洞室，可采
用下列措施:
1)采用光面爆破，使开挖成型好，改善周边应力集中状况;
2) 超前钻孔，超前导坑，分部开挖，逐步卸荷;
3) 钻孔高压注水;
的开挖面清除浮石，喷雾洒水;
5) 及时进行锚杆与配筋喷射混凝土支护，设防护网;
6) 设备加防护措施。
• 192 • 


8
边坡锚固
8.1
一般规定
8. 1. 1 
自然界的岩土体是十分复杂的地质体，边坡开挖前的勘探
不可能完全准确地揭示其地质特征;此外，在边坡开挖锚固过程
中，人为因素和自然因素对边坡的扰动也是不可避免的。因此，在
边坡锚固全过程贯彻动态设计的理念是完全必要的，这是岩土工
程的一条基本原则。
8. 1. 3 
治"坡"先治水，完善的防、排水措施，对提高挖方边坡的稳
定性设计尤为重要，这是因为:①可降低地下水位，减小滑面的孔
隙水压力，增大滑面的有效应力，从而可有效地提高边坡的抗滑能
力;②阻止雨水的冲刷和人渗，有利于保持滑面的固有力学强度，
防止坡体及锚固结构外露部分遭受冲刷破坏，并提高岩土锚固体
系的耐久性;③工程实践表明，边坡的失稳大多是由于无及时施作
或缺乏完善的防排水系统导致雨水侵蚀引起的;④对锚杆有腐蚀
作用的物质一般以离子形式存在于地下水中，采用完善的截、防水
系统，降低边坡地下水位可提高锚固系统的耐久性，减少边坡积水
对锚头的冲刷破坏。对于地下水位较高的边坡，若在锚杆施工前
采取预降水措施，可保证锚杆灌浆的密实度，同样可增加锚杆的耐
久性。
8. 1. 4 
对于岩土边坡，开挖后及时锚固，有利于保护潜在滑裂面
的固有强度及充分利用边坡自稳能力，提高边坡的安全度。对土
质边坡，开挖后暴露过久，极易遭受冲刷破坏。
8.2 
边坡锚固设计
8.2.1 
极限平衡法是边坡稳定计算常用的方法，也是工程界普遍
• 193 • 


认为是一种更为成熟的方法，因此，本规范将极限平衡法规定为基
本计算方法。对于破坏机制复杂的边坡，难以采用传统方法计算，
目前国外和国内水利水电部门已广泛采用数值极限分析方法。数
值极限分析方法与传统极限平衡分析方法求解原理相同，只是求
解方法不同，两种方法得到的计算结果是一致的。因此，对重要或
复杂的边坡宜同时采用极限平衡法与数值极限分析法进行分析。
8.2.2 
对可能产生圄弧滑动的锚固边坡，一般均采用垂直条分法
计算，本规范推荐简化毕肖普法、摩根斯坦一一普赖斯法等能同时
满足力和力矩平衡条件的条分法。这类计算方法，计算精度高，已
得到国内外公认。瑞典法计算简单，曾广为采用，在孔隙水压力较
高和圆弧中心角较大时采用此法可能引起大的误差，但在垂直开
挖高度小于30m ，滑面上不存在软弱夹层条件下，还是可以采用
的。
对可能产生折线滑动的锚固边坡，本规范推荐传递系数隐式
解法、摩根斯坦
普赖斯法或萨玛法计算。传递系数法以往在国
内应用普遍，特别是采用传递系数隐式解法且两滑面间夹角不大，
用该法计算也有相当高的精度。摩根斯坦
普赖斯法是一种严格
的条分法，计算精度很高，也是国外和国内水利、水电系统推荐采
用的方法。
8.2.3 
关于确定锚固边坡安全系数的计算公式中，预应力锚杆作
用于边坡的切向分力~ Tdi • cosC8+ 卢) ，本条是将其放入分母项
内的，即作为减小的下滑力处理的，其理由是:该切向分力是锚杆
预应力所产生的一个分量，是主动地通过预张拉锁定方式而无须
依赖边坡岩土体发生位移来实现的。它并不随岩土体滑面的抗剪
强度的变化而变化，是一个基本确定的力。该确定的力是有严格
的锚杆验收试验得以保证的。
这样处理，不会影响锚固边坡工程的安全性。预应力锚杆作
用于边坡的力，是一种主动的支护抗力，它既能有效地利用深部稳
• 194 • 


定岩土体的抗剪强度承受结构物的拉应力，又能有效地加固开挖
后的岩土体;它能在开挖后迅速安设，及时抑制开挖引起的地层扰
动和变形，改善地层的应力状态，提高地层软弱结构面和潜在滑移
面的抗剪强度。总体来说，与传统的被动的支挡结构相比，采用预
应力锚固的边坡是更为安全的。
在国外，岩土工程界的许多著名学者及有关岩土锚杆规范是
主张将锚杆预应力的切向分量作为减小的下滑力考虑的。如英国
著名岩土锚固工程专家T. 汉纳教授《岩土边坡工程》一书作者E.
hoke&J. W Bray 以及国际岩土工程丛书之一(( Anchoring in Rock 
and Soil))的作者L. Hobst 和J. zajie 均认为应将预应力锚杆作用
于边坡上的锚固力的切向分量放在计算边坡的稳定安全系数公式
的分母项内。
1989 年颁发的英国岩土锚固规范BS 8081 中，对采
用极限平衡法计算锚固边坡的安全系数时，也是将预应力锚杆作
用于滑面上的锚固力的切向分量置于分母项上的。
8.2.5 
本规范表8. 2. 5 根据不同的边坡安全等级和边坡工况规
定的锚固边坡稳定安全系数基本上包容了国内相关标准所规定的
岩土边坡的稳定安全系数。由于主要采用预应力锚杆锚固边坡，
能主动地提供支护抗力，改善边坡岩土体应力状态，提高边坡结
构面和潜移面的抗剪强度，能最大限度地缩短开挖面的裸露时
间和缩小开挖面的裸露面积，有利于抑制边坡岩土体松动变形
的发展。与其他传统的被动的支挡结构相比，锚固后边坡的稳
定性可显著提高，因此本规范规定的锚固边坡的稳定安全系数
是偏于安全的。
8.2.6 
岩体结构面抗剪强度参数包括fCtanψ) 和C ，它们取决于
结构面两侧岩石强度、起伏差、粗糙度以及充填物性状(矿物成分、
颗粒成分、含水状态等) ，目前多根据现场直接抗剪试验，工程类比
及反算分析等相结合方法综合分析确定。
8.2.7 
对具备放坡条件的边坡采用多级台阶放坡开挖，不仅有利
于边坡的稳定，也有利于坡体的排水、安全监测和维护管理，此外
• 195 • 


也为边坡开挖后紧随的锚固作业提供了方便条件。
8.2.9 
对不同性状的地层选择适宜的传力结构形式与尺寸，其目
的是能将锚固力均匀地作用边坡坡体，并能满足在持续的恒定的
锚固力作用下，不致出现传力结构的破损及地层的明显变形。传
力结构应与坡面结合紧密，在传力结构上方与坡面结合处，应设置
顺畅的防排水设施，严防雨水积聚导致传力结构底部出现掏空现
象。
设置预制式传力结构可最大限度地缩小开挖面的裸露面积与
裸露时间，有利于保护开控后岩土体的固有强度和自稳能力，增强
边坡的整体稳定性，并可显著缩短边坡的建设周期。
8.2.10 本条推荐的锚固间距是根据工程经验确定的，在此情况
下基本上可以忽略群锚效应的影响。当因边坡安全需要布置较密
的预应力锚杆时，应根据试验测算群锚效应，以确保总的锚固力满
足边坡稳定的要求。
对于滑动型破坏的边坡，本条建议的锚杆安设角度是一种较
理想化的角度，受施工条件限制，往往难以完全满足这一要求。在
计算锚固边坡稳定性时，应取实际的锚杆安装角度。
8.2.11 
采用预应力锚杆背拉排桩支护结构时，可按本规范第9
章有关条款规定设计计算。
8.3 
边坡浅层加固与面层防护
8.3.1-8.3.4 
边坡浅表层常存在不利的层理、片理、节理、裂隙
和断层等结构面，组成分布较普遍的不稳定块体和模形体，另发生
局部浅表层的塌滑，应对浅表层进行加固，加固措施一般采用非预
应力的全长粘结型锚杆和喷射棍凝土支护。锚喷支护的作用主要
是增加浅表层岩体的整体性、维护和提高岩块间的镶嵌、咬合效
应，阻止局部岩块滑落，防止坡面受雨水冲刷和入渗，以维护边坡
浅表层岩土体的稳定性。用于表层防护的非预应力锚杆一般不参
与边坡整体稳定性计算。
• 196 • 


8.4 
边坡锚固工程施工
E 
近坡爆破施工
8.4.4 
新开挖边坡，坡顶或分级开挖的马道口一般是开挖卸荷较
严重的区域，受爆破的影响，易与临空面构成小的危石，产生局部
塌滑;坡脚一般是应力集中部位，也易出现压裂或膨胀破坏。因
此，坡顶和坡底分别采用系统锚杆锁口和固脚是十分必要的。
8.4.5 
岩石边坡开挖采用预裂爆破、光面爆破等控制爆破方法，
可显著减小爆破震动对岩体的扰动与破坏，有利于保持岩体的自
稳能力，并可大大改善坡面的平整度，有利于坡面喷射混凝土防
护。
E 
出坡锚杆施工
8.4.9 锚杆钻进过程遇到地质缺陷应做好预固结灌浆处理后再
行扫孔。地质缺陷不处理可能引起插杆困难也会造成灌浆料大量
流失或灌浆不密实，进而显著影响锚杆的抗拔承载力和耐久性。
国内通常的做法是在预灌浆和扫孔后进行简易压水检查。若在
O.lMPa 压力下，全孔段透水率不大于5Lu ，则为合格，否侧，应重
新灌浆处理。
• 197 • 


9
基坑锚固
9.1
一般规定
9. 1. 5 
本规范对基坑安全等级的规定可按本规范4.6.11 条的规
定划分。具体而言，基坑周边受开挖影响的范围内存在既有建
(构)筑物、重要的道路或地下管线时，或场地的地质条件复杂、缺
少同类地质条件下的类似工程经验时，支护结构破坏、基坑失稳或
变形过大对人的生命、经济损失、社会或环境影响很大，安全等级
定为一级。当支护结构破坏、基坑失稳或变形过大不会危及人的
生命、经济损失、社会或环境影响不大时，安全等级可定为三级。
其他情况，安全等级宜定为二级。
9. 1. 6 
不同地区、不同行业对变形允许值的要求有所不同，故建
议参照相关规范及当地经验值确定。当无经验时，可按以下原则
确定变形允许值，一是场地周围邻近建(构)筑物及管线对变形的
要求，二是场地支护桩范围内的地层情况。
9. 1. 7 
在施工过程中进行监测，并据监测结果对设计进行必要的
调整，这是各类岩土工程施工均需遵循的原则，对于风险较大的基
坑工程更需如此。因为锚杆及土钉是从上到下逐层开挖并施作，
所以更便于通过监测结果在施工过程中修改设计。
9.2 
锚拉桩(墙)支护设计
9.2.1 
锚拉桩(墙)结构的设计计算主要包含嵌固深度、锚杆拉
力、桩(墙)的弯矩、剪力以及基坑周边的地层变形等。嵌固深度一
般是采用经典理论的抗倾覆平衡公式计算，常采用的是浅埋方式
的静力平衡公式和深埋方式的等值梁法公式计算。浅埋方式求得
的嵌固深度是唯一的，嵌固深度值为最小而上部的锚杆拉力则为


最大。与浅埋对应的悬臂方式求得的嵌固深度值为最大(也是唯
一解) ，上部锚杆拉力为零，但桩(墙)内弯矩值则为最大。浅埋与
悬臂之间的均为深埋方式，故按深埋方式求得的嵌国深度有多解，
任何一个大于由浅埋方式求出的嵌固深度、小于由悬臂方式求出
的嵌固深度都可以作为深埋方式的嵌固深度解，每一嵌固深度对
应一组锚杆拉力和桩(墙)内力。因此采用深埋方式计算桩(墙)锚
拉结构可以进行多种优化组合设计，而不必拘泥于等值梁法的一
组解。
锚杆拉力和桩(墙)内力可用经典理论计算也可用弹性理论计
算，有时两种计算结构差别较大，采用较大值比较安全但有时偏于
保守。有经验的设计者可折中选用。
经典法不能计算变形，所以有变形控制要求的一、二级基坑应
采用弹性法计算。
嵌固深度求出后还应进行以下几方面的验算:
(1)当基坑底为软土时，应验算坑底土涌起的稳定性;
(2) 当上部为不透水层，基坑底以下某深度处有承压水层或上
部为透水层，基坑设置了止(隔)水帷幕时，应验算渗流稳定;
(3) 当基坑面以下为疏松砂土层，且又作用着向上的渗透水压
时，应验算基坑底的管(突)涌稳定性;
(4) 验算桩(墙)锚拉结构的整体稳定性;
(5) 如采用可拆芯式锚拉结构，应进行拆锚阶段的桩(墙)身强
度和变形验算。
若上述验算的安全度不能满足要求，则应增大嵌固深度，直至
满足安全要求为止，并根据最终的嵌固深度值重新进行结构内力
计算。
设计者可按上述方法按国家现行有关规范(程)进行计算
设计。
9.2.2 
锚杆刚度系数宜由锚杆基本试验确定。设计时，若没有试
验资料，锚杆刚度系数可按本规范(9.2.2-1)式计算。对于拉力型


锚杆，锚杆非档结长度的弹性变形计算值可按本规范9.2.2 条规
定取1/3 锚固段长度与自由段长度之和计算拉力型锚杆的刚度系
数;对于荷载分散型锚杆，因各单元锚杆长度不一，锁定前应按本
规范4.7.14 条进行张拉，取上端的单元锚杆的非粘结长度计算锚
杆的刚度系数。
9.2.4 支护结构的内力包括桩(墙)弯矩、剪力、轴力以及锚杆的
拉力等。因基坑工程为临时工程，正常施工条件下最长使用期限
一般不会超过两年，故基本组合综合分项系数取1. 25 ，本规范将
内力标准值乘以综合分项系数定义为内力设计值。
9.2.7 锚杆的自由段是锚杆杆体不受注浆体约束、可自由伸长的
部分，也就是杆体用套管与锚固体隔离的部分。锚杆的非锚固段
指的是滑动面以内的部分，也就是锚杆不参与提供锚固力的部分。
拉力型锚杆的非锚固段与自由段是等同的，而压力型锚杆的非锚
固段与锚杆自由段区别很大。严格来讲，由公式(9. 2. 7) 计算出的
lf是锚杆的非锚固段，锚杆总长等于非锚固段长度与锚固段长度
之和。
因普通的张拉锁定工艺为限位板锁定，在锁定过程中预应力
筋必定有一定的回锁量，其量值约为3mm~5mm 。回缩量占张拉
锁定锚筋总的弹性伸长量的比例越大，预应力损失就越大，为减少
预应力损失，锚杆自由段长度不能太短。所以，对于拉力型锚杆，
按公式(9.2. 7) 计算出的
lf 还应满足本规范4.6.16 条的要求，不
应小于5.0m ，而对于压力型锚杆则可不受此限制。
9.2.8 
本规范桩(墙)锚拉支护结构整体稳定性验算公式
(9.2. 肘，在普通瑞典条分法边坡稳定性计算公式的基础上，补充
了锚杆拉力和地下水压力的作用。其中锚杆拉力在圆弧滑动面上
产生的切向抗滑力一项，与本规范附录F.O.1 式一样，是作为减
小的下滑力处理的，即将其放在基坑稳定性安全系数计算公式的
分母项中，其理由可参见本规范条文说明8. 2. 3 条。
9.2.14 
腰梁是锚杆与挡土结构之间的传力构件，钢筋混凝土腰


梁一般是整体现挠，梁的长度较长，应按连续梁设计。组合型钢腰
梁多为现场安装拼接，宜按简支梁设计，若每节之间能按型钢截面
等强焊接，则可按连续梁设计。
9.3 
土钉墙支护设计
9.3.2 
土钉墙支护形式除普通土钉墙支护外，还考虑了土钉墙与
预应力锚杆、超前微型桩或水泥搅拌桩(墙)相结合的复合支护，以
及上部为土钉墙或土钉墙与预应力锚杆复合支护、下部为桩(墙)
锚的联合支护。预应力锚杆同土钉相比，具有较强的锚固作用，能
更好控制地层变形。超前微型桩在开挖前沿坑边设置，对于自立
性较差的松散土层或直立边坡可起到超前支护作用，避免土钉施
工过程中的边坡局部失稳和胡塌，并在开挖过程中起到控制基坑
变形的作用。故对深度较大或周边环境对变形限制较为严格的基
坑，建议增设预应力锚杆或超前微型桩与土钉相结合形成复合土
钉支护。在高水位、软土地层中，即使一次开挖深度仅相当于一般
土钉支护的排距，在开挖过程中也会发生较大的变形。对这种地
层，建议在开挖前先沿拟开挖基坑的边沿施作水泥搅拌桩，相邻桩
与桩相割，形成连续的水泥搅拌墙。之后再逐层开挖，并施作土
钉，形成水泥搅拌墙与土钉相结合的复合支护。这里的水泥搅拌
墙，具有超前支护的作用，同时又有止水帷幕的作用。但是，无论
土钉墙还是复合土钉墙支护，同桩(墙)
锚(撑)支护相比，仍属于
柔性支护。因此，对变形限制很严格或深度很大的基坑不应采用。
本条文根据近年来的工程经验及教训做出了相应的规定。
9.3.3 
土钉和锚杆对水的作用甚为敏感。坑深范围内地层中地
下水的存在，除增加支护体系所受荷载之外，还会显著降低土与土
钉或锚杆锚固段间的摩阻力，从而大幅度降低支护体系的安全性。
土钉墙支护中的喷射混凝土面层，其止水效果一般较差。当面层
后面土体中水量较大时，会发生渗漏，影响施工，且水的渗流还因
其对土体的渗透力而降低坑壁的稳定性。基于这些考虑，当坑深
• 201 • 


范围内有地下水时，应将水位降低至基底以下。
9.3.4 计算分析及工程经验均表明，对基坑坑璧稍许放坡会有很
好的效果。因此，在场地条件许可的情况下宜适当放坡，这也是土
钉墙支护同桩锚支护相比一个突出的优点。
9.3.5 
土钉墙支护机理的一个重要方面是它对土体的加固作用，
这种作用的实现显然需要一定的土钉密度，因此土钉的间距不可
过大。土质越差，土钉的问距应越小。为便于保证钉孔注浆的质
量，一般要求钻孔向下倾斜」定的角度。并且由于较深处的土具
有较高的强度，这也有利于提高土钉的抗拉拔力。
9.3.6 
目前施作土钉的方法有两种，对于成孔稳定性尚可的地
层，尽量采用凿孔法施工，凿孔可以是人工(较浅孔)和机械两种，
直径80mm~120mm ，有条件时干出土。泥浆出土时，泥浆注入、
吸出都应缓慢进行，速度过快容易引起孔壁胡塌。注浆过程应由
孔底开始，有一定纯水泥浆溢出时停止。为了提高浆液的握裹力，
宜进行二次压力注浆。
9.3.7 
对于不能维持孔壁稳定的地层，如淤泥质地层等，一般采
用直接击人式土钉。采用击人钢管时，被击人的钢管既是土钉
又是注浆通道。击入前设置出浆孔，并用倒刺保护，注浆量为
30kg/m~50kg/m水泥用量所配制的浆液。需要指出的是:浅层
土钉注浆量较多，深部土钉注浆量较少，上文所说每延米注浆的水
泥用量为平均值。另外，注浆量多少还与地层分布及土钉间距等
有关。
9.3.9 进行土钉或复合土钉支护的设计时，对整体稳定、土钉及
锚杆本身的强度、锚固段长度等均应进行验算，而支护面层的强度
等一般可依据以往工程经验来确定。对于支护体系的变形，目前
尚无较为简便而可靠的计算方法，所以一般依据工程类比进行估
计。但是对地层及周边环境较复杂、变形控制严格的工程，应采用
数值方法对基坑体系的稳定及变形进行细致的计算分析。应用最
为广泛的数值方法是有限元法，在采用有限元法进行计算时，应注


意采用能够反映土体在开挖条件下变形特点的本构模型，采用合
理可靠的模型参数，大体模拟施工的顺序进行计算。对计算结果
要结合概念分析及工程经验综合进行判断。
9.3.10 
实际工程中发现，在较差地层中采用土钉支护的基坑，虽
然已满足前面的整体稳定验算，但还有可能出现坑底土体被坑周
土体压挤隆起，坑边土体严重下沉的情况。为此规定在整体稳定
验算之外，还要进行坑底地层的承载力验算。
9.3.11 
一般来说，土钉支护最不利的工况是开挖到坑底而最下
一排土钉尚未施做的情况。但对于坑深范围有软夹层或其他一些
较复杂的情况，最不利工况也可能发生在开挖到中间某一深度时，
因此建议对各个不同施工阶段进行验算。
9.3.12 
这里采用的整体稳定验算方法仍是在简单条分法基础上
加入土钉、锚杆、超前微型桩及水泥搅拌桩(墙)的作用来计算整体
稳定安全系数，计算时要假定多个可能的不同滑移面进行计算，最
后取最小的一个作为支护体系最可能的安全系数值。对于一般较
陡的坑壁，滑移面一般过坑壁坡脚。但当坑底存在较软土层时，滑
移面也可能穿过坡脚下方。安全系数需满足的值与这里所采用的
计算方法是对应的，如采用其他计算方法，则安全系数应满足的值
应根据所采用的计算方法有所调整。这里的破坏滑移面假定为圆
形。但在复杂地层条件下，滑移面可能与圆形差异较大，计算给出
的安全系数会有较大误差。此时采用数值方法进行更为细致的计
算分析，并结合工程经验对支护体系的稳定性作出判断。考虑到
土钉的被动受力特征，只有当土体变形土钉力才发挥作用，这个力
随变形的增加而增大，作用于滑移面处的力是不确定的。因而，在
进行土钉或其与预应力锚杆复合的支护整体稳定验算时，土钉拉
力的法相分量应作折减处理，土钉拉力的切向分量也不能作为减
小的下滑力处理。
9.3.16 
当复合土钉支护采用水泥搅拌桩〈墙)及超前微型桩时，
土钉支护体系整体稳定验算可以考虑水泥搅拌桩(墙)以及滑移面
• 203 


以下超前微桩的抗力作用。对水泥搅拌桩(墙)考虑其抗剪强度。
超前微桩考虑其在开挖面以下的水平抗力。
单根超前微桩的等效抗力标准值Qp 可采用如下方法计算:
Qp =min(Qp ,Qsa) 
(1) 
Qp=τpA p 
(2) 
Qsa = (epebp -eaed)le 
(3) 
le = min(2lc> lo) 
(4) 
γEI 
A
芒二
(5) 
,\/ mbo 
bp = min(d+ 2le/3 , Sp) 
(6) 
式中:Qp
微桩断面抗剪强度标准值;
Qsa--一滑移面以下微桩等效嵌固段土体抗力标准值p
q 
超前微桩材料抗剪强度标准值;
A p 
-
微桩截面面积;
le --滑移面以下微桩的等效嵌深;
lo 
-
滑移面以下微桩的实际嵌深;
lc一←微桩的特征长度;
止一微桩直径;
epe 一一-滑移面下
le 深度范围内被动土压均值;
eae 
滑移面下
le 深度范围内主动土压均值;
EI-微桩的截面抗弯刚度;
bo ←→→微桩桩身截面计算宽度，取0.9 (1. 5d+O. 5)m 与实
际桩距中较小者;
m 
滑移面以下微桩等效嵌深范围内土体水平抗力系数
的比例系数均值。
这里超前微桩对复合土钉支护整体稳定的作用是用其等效抗
力来考虑。等效抗力取单位长度基坑上微桩抗剪强度与滑移面以
下微桩嵌固段所受土体抗力这二者中的较小者，→般都是取后者。
当所考虑的工况中微桩嵌深较大时(比如在基坑开挖到j 坑底之
• 204 • 


前) ，由于微桩的截面刚度较小，较大长度的嵌固段并不能全部发
挥作用，这里经计算对比建议取2 倍微桩特征长度范围内的土体
抗力。如此计算给出的微桩等效抗力与微桩截面抗剪强度之比大
致在o. 1~0. 4 的范围内，这与现行国家标准《复合土钉墙基坑支
护技术规范))GB 50739 中根据大量实际工程反算的折减系数接
近，但这里的方法对给定参数都可以由计算给出确定的值，而不需
要在所建议范围内凭经验取值。
9.3.18 
水泥搅拌桩(墙)应有足够的嵌深以满足坑底抗隆起与抗
渗透破坏的要求。
9.3.20, 9.3.21 
喷射混凝土面层是将士钉拉力传给附近坡面，防
止雨水侵入土体、防止坡面局部脱落从而保证坡面稳定的重要部
件，因此保证面层的强度、厚度以及面层与土钉端头的可靠连接是
很重要的。
9.3.22 
土钉支护基坑的排水系统，顶部可设置排水沟或散水坡。
如设置排水沟宜用混凝土挠筑，以防基坑变形引起开裂产生渗透。
底部排水沟宜离开坡脚一定距离，以免冲刷、浸泡坡脚，危及边坡
的稳定性。
9.4 
施工与检验
9.4.1 
土钉及复合土钉支护是土层边坡的原位加固技术，加固过
程与边坡形成过程同步进行。地层开挖以后，破坏了原来的三维
受力状态，由于没有或仅有柔性超前支护(复合土钉支护) ，应力很
快释放，位移持续发展，土体的原始强度逐步降低，及时封闭、及时
限制土体变形自由发展，对于维持土体的强度、减小边坡位移是十
分重要的。因此本条规定:每开挖一层施作一层土钉，禁止超挖。
还对及时封闭做出了时间限制。为了使施作的土钉发挥限制位
移，增加稳定性的作用，对于上一层土钉施工完成到下一层土体开
挖的间隔时间也做出了限制。
9.4.8 
对于土钉、复合士钉支护边坡的质量检验，分为两部分:一
• 205 • 


部分作为施工期间的质量监督，另一部分作为施工成果的质量验
收检验，即土钉支护和喷混凝土强度、厚度等检验。土钉拉拔试验
的目的是对注浆质量及效果进行检验，拉拔试验值由设计单位根
据地层情况和施工工艺提出。
• 206 • 


10 
基础与混凝土坝的锚固
10. 1 
基础锚固设计
E 
承受倾覆力矩的基础锚固
10. 1. 4 、10. 1. 5
承受倾覆力矩的高耸结构的基础锚固，锚杆在水
平荷载作用主要承受拔力，本条对锚杆拔力的计算公式与高耸结
构设计规范及地基基础设计规施是相同的，本条规定与上述规范
规定的不同点，是基础锚杆采用预应力锚杆，因为只有这样，才能
将锚杆应承受的拔力传递给地基深部的稳定地层，才能显著改善
锚杆灌浆体的抗裂性，并实现良好的杆体防护措施，提高锚杆的耐
久性，才能有效地检验锚杆的质量和承载力，从而保证基础锚固工
程的长期稳定性。同时基础锚固地层并非一定要是岩层，非软土
地层也可用于基础锚困地层。
10.2 
混凝土坝的锚固
10.2.1 
早在1934 年，阿尔及利亚的舍尔法重力坝加高3.0m 的
工程中，就成功地采用承载力为10MN 的预应力锚杆，使用至今
未见大坝锚固失败的记录。对于重力坝或连拱坝，无论是新坝建
造或旧坝加国加高，采用预应力锚杆将坝与基岩紧紧地锚固在一
起，就可以显著减少坝体重量，从而大大降低工程费用。例如苏格
兰一座高22m 的Allt- na -
Lairige 重力坝上由于使用了锚固技
术，使混凝土用量减少了
50% ，施工费用降低17% 。法国在
St. Michel地区新建的连拱坝工程中，使用了锚固技术，结果平均
每吨锚固材料(钢材)能节省340m3 混凝土，使总工程费用降低了
20% 左右。我国石家庄市映石沟高32m 的混凝土重力坝使用锚
固技术节省棍凝土量37% ，节约工程造价30% 。
• 207 • 


在国外，在提凝土重力坝与拱坝工程中预应力锚固技术已获
得广泛发展，北美在过去40 多年里，有314 座加高、加固和新建的
混凝土坝采用预应力锚固技术;在澳大利亚，从20 世纪80 年代末
至90 年代初，就有10 多座混凝土坝采用承载力高达
13. 5MN~ 
16.5MN 的预应力锚杆锚固，均收到了显著的技术经济效果。在
国内，预应力锚杆主要用于混凝土坝的坝基处理，石泉大坝加固及
新建的石家庄高32m 的海凝土坝所采用的预应力锚杆是用于消
除坝体拉应力及增大坝体的抗倾覆力矩的。总体而言，我国对混
凝土坝锚固技术的研究与应用力度，与国外相比均有不小的差距。
本节规定内容对推动我国混凝土坝锚固工程的发展是有积极作用
的。
10.2.3 
为提高沿坝基面的抗滑力，采用垂直于坝基面的预应力
锚杆的混凝土坝，其抗滑稳定计算，主要参考《混凝土重力坝设计
规范))SL 319-2005 关于坝体抗滑稳定的相关计算公式。在核算
坝基面滑动条件时，将锚杆的设计拉力作用于滑动面的法向分量
分别引人按抗剪断强度计算或按抗剪强度的计算公式中。
10.2.6 在我国水利水电工程中，由于坝基存在软弱结构面或坝
基岩体软弱破碎，为提高坝基抗滑稳定性，漫湾，海甸峡、长滩、景
洪、沙滩、李家峡和小湾等新建的重力坝与拱坝工程中，分别采用
1800kN~6000kN 级的锚固技术处理沿坝基面抗滑动问题，均获
得良好的稳定效果。
用预应力锚杆处理坝基稳定的工程实践，还表明锚固后的大
坝，能大幅度提高坝体的抗震稳定性。如四川砂牌水电站处于地
震基本烈度为7 度的区域，该枢纽工程主要由碾压混凝土拱坝、右
岸两条泄洪洞及右岸发电引水隧洞、发电厂房等建筑物组成。沙
牌拱坝两岸坝肩抗力体单薄，采用预应力锚索加固，坝肩开挖边坡
采用系统喷锚支护。四川汶川大地震发生时，大坝运行水位在正
常蓄水位附件。震后检查发现，坝肩岩体及边坡均未震损，坝肩及
边坡稳定，有效地保证了大坝的安全。而工程边坡附近的自然边


坡，出现了多处垮塌。意大利瓦伊昂CVajont) 拱坝坝高262m ，
1962 年建成，坝肩采用预应力锚索加固。
1963 年10 月
9 日晚，当
水库蓄水至254m 时，由地震引发大规模库岸滑坡。滑坡体积约
2. 7 亿m3 ~ 
3.0 亿m3 ，速度为
28m/s ，历时仅
20s 。水库中有
5000 万旷的水被挤出，激起250m 高的巨大水浪，高150m 的洪
波溢过坝顶。大坝本身承受了大约8 倍的超载而安然无恙，坝肩
岩体也没有发生破坏。事后经检查，有92% 的预应力锚杆处于正
常工作状态，其余8% 的锚杆，在略加处理后仍可继续使用，在采
用预应力锚固后具有良好的抗震性能。总之，地震烈度在7 度或
7 度以上，采用在坝肩抗力体上设置预应力锚杆对提高拱坝的抗
震性是十分有效的。
10.2.10 位于坝基岩体中的预应力锚杆的锚固段在垂直方向错
开1/2 锚固段长度布设，有利于缓减锚固段周边岩体的应力集中
现象，减少锚杆的蠕变变形，也有利于避免因群锚效应引起的锚杆
预应力损失。国外大量的大坝锚国工程均采用这种方式布设预应
力锚杆，获得良好效果。
10.3 
基础与混凝土坝锚杆的施工、试验与监测
10.3.1 
基础与棍凝土坝工程属于重要的永久性工程，其基础与
混凝土坝使用的预应力锚杆，通常都有承载力高的特点，若采用一
次到位的张拉加荷方式，由于锚固段周边岩体应力高度集中，会引
起较大蠕变，此外，预应力筋处于高应力水平状态也会引起明显的
应力松弛，往往导致锚杆锁定后初期预应力值的急剧下降。为此，
国外对设计承载力大于3000kN 的锚杆，多采用在锚杆张拉至
75%~80% 的锚杆拉力设计值时，暂时锁定停放
5 天~10 天后，
再加荷至锚杆拉力设计值，这样可将大部分预应力损失在最终加
荷阶段前得以消除，效果颇佳。
10.3.3 
采用预应力锚杆锚固的混凝土坝，在其使用过程中，增加
拉力变化监测锚杆的数量尤为重要，它可以更全面地掌握和分析
• 209 • 


预应力锚杆是否处于安全状态，若发现锚杆预应力损失量已达到
本规范13.5. 1 条的规定时，应及时采取补偿张拉方式，使锚杆预
应力值变化保持在规范规定的范围内。
• 210 • 


11 
抗浮结构锚固
11.1
一般规定
11. 1. 1 、11. 1. 2
随着城市建设的发展，地下空间的开发越来越得
到重视，包括地下车库、地下商城等;大跨度空间结构，如大型公共
建筑及体育场馆等，存在大面积区域与地下水浮力的平衡问题;特
别是高层群体建筑普遍采用整体裙房或纯地下结构，地下室埋深
也越来越深。区域地下水的变化也是重要的影响因素，如南水北
调、三峡水库等大型水利工程的建设将改变地下水分布形态，在地
下水作用下，地下结构的抗浮问题越来越突出。目前存在的问题
是，地下水浮力的确定以及地下结构的抗浑计算缺乏统一的认识，
现有的规范也不够明确，给抗浮设计带来一定的困难。也有一些
工程出现了地下室上浮等事故。在抗浮方法上主要以压重法为
主，近年来抗浮桩的应用也越来越多，但抗浮桩的裂缝控制及耐久
性设计，抗浮桩与基础的协调变形等问题并没有得到应有的重视。
采用抗浮锚杆是一种有效的技术手段，抗浑锚杆具有良好的地层
适应性，易于施工，锚杆布置非常灵活，锚固效率高，由于其单向受
力特点，抗拔力及预应力易于控制，有利于建筑结构的应力与变形
协调，减少结构造价，在许多条件下优于压重和抗浮桩方案。但
是，由于抗浮锚杆的工作环境和受力特点，全长粘结型锚杆受拉后
杆体周围的灌浆体开裂，使钢筋或钢绞线筋体极易受到地下水侵
蚀，直接影响其耐久性;同时抗浮锚杆与底板的节点对防水体系也
可能成为薄弱环节。
11. 1. 3 
预应力锚杆通过锚具锚固在混凝土底板上，控制抗浮变
形的能力较强，特别是压力型或压力分散型锚杆，杆体采用元粘结
钢绞线，有油脂、聚氯乙烯护套保护，浆体受压，不易开裂，可形成


多层防腐保护，有效解决了锚杆的耐久性问题，作为抗浮锚杆是非
常适宜的。压力分散型锚杆摩阻应力峰值较低，荷载分布较均匀，
能有效发挥锚固长度范围内的地层强度，从而使单位长度锚固段
的抗拔力得以显著提高。国内已有大量工程应用，如首都机场停
车楼和厦门碧湖花园抗浮等工程。压力或压力分散型抗浮锚杆的
计算方法和结构构造具有特殊性，张拉、试验及检测方法有别于拉
力型锚杆，其张拉锁定可按本规范附录C 推荐的张拉方法进行张
拉锁定。
北京新保利大厦工程采用压力分散型抗浮锚杆技术，并首次
在国内采用等荷载同步张拉的试验检测技术。
非预应力型抗浮锚杆由于不能施加预应力，是一种被动抗力
型锚杆，控制变形能力和防腐性能差。一般可用于岩石中及对抗
浮承载力要求不高的情况。但非预应力抗浮锚杆杆体宜采用锚杆
底端有承载体、筋体外包防护层的锚杆结构。锚杆头部直接挠筑
在海凝土底板内，防水较为简单。
11. 2 
抗浮预应力锚杆设计
11.2.1 
对稳定水位作用下的透水性地层，地下水浮力无疑应按
理论静水压力计算;但由于地下水的补给和地层渗透性的不同，实
际地下水压力一般不同于静水压力，可能会低于静水压力值。因
此对基底具有→定厚度的弱透水性地层，以及采用排水抗浮方式
时，可根据渗流计算确定，或根据当地经验，对水压力值作适当折
减。对建筑物地基而言，分层地下水情况比较常见，如北京地区一
般对分层水采用等效设防水位的概念，即首先应对建筑物使用期
内，各层地下水的最高水位进行预测，通过渗流分析得到水压力分
布形态，得到基底深度处的上浮力，将基底的上浮力等效为静水压
力时的水位值，即得到等效设防水位。因此等效设防水位不是定
值，而是随基底埋深的不同而改变。设计水压力值能否折减还有
一个重要前提条件，即地下室外墙回填土的透水性，如回填土的透


水性高，将形成上下土层的连通水路，从而改变地下水的分布规
律，这时地下水浮力采用静水压力计算是比较合理的。
地下水浮力是一种特殊的荷载，简单地套用永久荷载(恒荷) , 
或可变荷载和偶然荷载的分项系数均比较困难。《建筑结构荷载
规范))GB 50009-2012 未给出地下水的荷载分项系数，规定永久
荷载当其效应对结构有利时，其分项系数取1. 0 ，对结构的倾覆、
滑移或漂浮验算，应按有关结构设计规范采用。表11 为国内外几
个规范的分项系数的取值。
表11
7.1<压力与恒荷的分项系数
荷载类型
丹麦规范
欧洲规范
水工荷载规
上海规范
澳门地工
Hansen 
DS 145 
CEN 1992 范DL 5077 
规章
水压力
1.口
1. 0 
1. 0 
1. 0 
1. 2 
1. 0 
恒荷(有利)
1. 0 
1. 0 
1. 0(0. 9) 
O. 9~ 1. 0 
0.9 
0.95 
由于抗浮计算采用静水压力，参考国内外规范，地下水荷载分
项系数采用1. 0 比较适宜。抗浮验算的永久荷载分项系数，不同
的规范一般规定为0.9~ 1. 0( 表11) 。
地下水浮力可抵消部分上部荷载，但考虑到地下水位及水压
力的不稳定，地基承载力验算时一般不考虑水浮力的作用。对片
徨基础，基础底板的受力计算若采用倒楼盖法，地基反力均匀布
置，由于地基反力与水浮力之和与结构荷载的平衡关系，水浮力的
取值对底板受力计算的影响不大，仅与结构柱荷载和底板自重有
关。
f且采用弹性地基计算时，水浮力的影响较大，不考虑水浮力作
用是偏于安全的。
11. 2. 3 
锚杆自由段长度的要求，一方面是为了保证整体稳定
要求，另一方面是防止锚头的微小位移引起的预应力的急剧变
化。
11.2.4 
国内有关规范中，抗浮稳定验算一般采用单一安全系数，
安全系数一般取1. 0~ 1. 2 。
• 213 • 


| 荷载类型 | Hansen | 丹麦规范
DS 145 | 欧洲规范
CEN 1992 | 水工荷载规
范 DL 5077 | 上海规范 | 澳门地工
规章 |
| --- | --- | --- | --- | --- | --- | --- |
| 水压力
恒荷(有利) | 1.口
1.0 | 1.0
1.0 | 1.0
1. 0(0. 9) | 1.0
O. 9~1. 0 | 1.2
0.9 | 1.0
0.95 |

11. 2. 6 
锁定工作宜在主体结构施加一定荷载后进行，以减少建
筑物荷载作用下基础沉降变形对抗浮锚杆拉力的松弛效应，如必
要应根据实测进行补张拉。
• 214 • 


12
试验
12.1 
预应力锚杆试验
I
一般规定
12.1.2 锚杆试验的最大试验荷载应按杆体的最大容许拉力值进
行控制，一是不允许杆体出现破坏而危及试验人员安全，二是防止
试验结果中掘入杆体自身的非线性变形量。
E
基本试验
12. 1. 7 
本条所指的地层条件是指整个工程的地层条件基本相同
或相似的情况，基本试验可只做不少于3 根的一组试验，若地层性
态相差较大，则应根据情况，增做一组或多组基本试验。为了明确
地获得锚杆注浆体与地层间的极限粘结强度数据，可适当增加试
验锚杆的杆体的截面积。
12. 1. 9 
荷载分散型锚杆基本试验推荐采用并联千斤顶组加荷方
式，当某一个单元锚杆首先出现破坏时，则该单元锚杆的前一级荷
载可用作确定锚杆的极限承载力。
荷载分散型锚杆包括压力分散型错杆和拉力分散型锚杆，由
于其良好的工作特性，是近年来应用日益广泛的锚杆类型。但由
于其单元锚杆的长度不等，若采用常规的整体张拉加荷方法进行
基本试验势必造成每个单元锚杆受力不等，为此，为使其在拉力设
计值或预计最大的试验荷载条件下，各单元锚杆受力相等，必须改
变锚杆的张拉方式。目前，该类型锚杆的张拉有三种方法z 一种是
采用多个千斤顶并联或千斤班组完成锚杆张拉试验;另一种方式
是对每个单元锚杆单独进行常规锚杆张拉，锚杆的试验成果由若
干个单元锚杆的试验资料组成p 第三种方式是采用补偿张拉方式，
该方式是按预计最大拉力值(基本试验)或拉力设计值〈验收试验)
• 215 


下各单元锚杆受力相等的原则，确定各单元锚杆的起始荷载，依次
对单元锚杆(由锚杆底端的单元锚杆开始)预张拉，然后按常规试
验方法进行试验(详见本规范附录。。当其中某个单元锚杆破坏
即视为锚杆破坏。
E
蠕变试验
12. 1. 14 、12. 1. 18
蠕变率是反映锚杆蠕变特性的一个主要参数，
它表明蠕变的变化趋势，由此可判断锚杆的长期工作性能。据资
料推算，最大试验荷载作用下的锚杆蠕变率不大于2.0mm/对数
周期，则意味着在30 分钟至50 年内，锚杆蠕变量约为12mm 。
E
验收试验
12. 1. 19 
本条为强制性条文。预应力锚杆的验收试验是检验锚
杆的抗拉承载力，筋体受拉自由段长度和蠕变率能否满足设计与
规班要求，判别锚杆质量是否合格的唯一科学而可靠的方法。若
不对每根工程锚杆严格地按规范规定要求进行验收试验，势必会
在锚国工程中或多或少地泪有一些不合格锚杆，大大增加锚固工
程的安全风险。对国内一些发生事故的锚固工程的分析表明，没
有按规范要求对锚杆进行严格地验收试验，是锚固工程滋生严重
病害与破坏事故的主要原因之一。因此，必须对每根工程锚杆进
行验收试验。
12. 1. 22 
本次规范修订进一步明确了拉力型和压力型锚杆的验
收合格标准，将原规范《锚杆喷射混凝土支护技术规范》
GB 50086-2001 规定的拉力型锚杆的实测弹性变形不得超过自
由段长度与1/ 2 锚固段长度之和的理论弹性伸长，修改为不得超
过自由段长度与1/ 3 锚固段长度之和的理论弹性伸长。目的是限
制锚杆锚固段前端筋体与注浆体的粘结失效长度，避免性能不良
锚杆对工程的危险性，也能有效地控制锚固结构物的变形。关于
压力型锚杆受力后的实测弹性变形的控制范围，考虑锚杆筋体的
非粘结隔离层是在工厂加工的，通常采用无粘结钢绞线，摩擦损失
较小，参照BSI 和DIN 锚杆标准的规定，将上下限值定为杆体非


粘结长度理论弹性长度伸长值的110% 和90% 。
根据预应力锚杆实测的弹性变形与理论计算的弹性变形进行
比较可以评价工程锚杆的质量和性能。当实测的锚杆弹性伸长偏
离本条规定的上限值，并远大于自由段长度理论计算的弹性变形
时，表明锚固体产生了明显的塑性变形或拉力型锚杆预应力筋与
灌浆体之间的粘结破坏或压力型锚杆承压板(承载体)附近的灌浆
体被压坏;当实测的锚杆弹性变形偏离本条规定的下限值，并远小
于自由段长度理论计算的弹性变形时，表明自由段预应力筋的非
粘结长度不符合设计要求，这就意味着部分锚固段长度位于滑移
区或破坏区内，实测得到的有效抗拔力是不真实的，其后期预应力
损失也会较大，锚固效果较差。
12.2 
喷射混凝土试验
I
一般规定
12.2.1 
在岩土体中开挖的隧道与洞室等地下工程，在开挖后，即
会发生变形，尤其在土层和软弱破碎的岩体中开挖的地下工程，开
挖初期的变形往往是十分显著的。因此，为了检验喷射泪凝土支
护在开挖早期控制围岩或土体变形的能力，有必要测定喷射混凝
土ld 龄期抗压强度，可在现场工作面施作喷射混凝土大板上，用
钻芯法制取试件，喷射混凝土ld 龄期强度应符合本规范6.3.1 条
的规定。
12.2.3 
在隧洞、洞室、边坡等岩石开挖工程中，喷射混凝土支护
的主要作用是依靠喷射握凝土与岩石紧密粘结，浑然一体，保持岩
块的镶嵌咬合效应，阻止岩块的松动，保护和提高围岩的自支承能
力，从而满足工程稳定的要求。因此，凡承担结构作用的喷射泪凝
士支护，均应在工程现场进行喷射混凝士
岩石间的粘结强度
试验，所测得的粘结强度值，应符合本规范6.3.3 条的规定。
12.2.4 
喷射混凝土强度试验的试件，若采用浇筑泪凝土试模成
型的方法，则喷射时的回弹料势必受到试模周边的约束残留在模
• 217 • 


型内，不能真实地反映工程现场喷射海凝土的密实状况。因此本
条规定喷射混凝土强度试验应采取在喷射泪凝土试验板上切割或
钻芯成型的试件。
关于喷射提凝土抗压强度标准试块制作方法在附录K 中己
作出详细的规定，其中规定喷射混凝土板件周边120mm 范围内
的混凝土不得用作试件，就是针对受到模型周边的约束，致使回弹
物元法溢出而被裹入硬化混凝土中的那部分质地疏松的泪凝土必
须被舍弃而提出的。
• 218 • 


13 
工程监测与维护
13. 1
一般规定
13. 1. 1 
本条为强制性条文。在岩土锚固与喷射混凝土支护工程
施工过程与使用阶段，坚持工程安全状态监测和维护，是保证锚固
工程长期稳定的有效手段之一。根据工程监测结果，可对锚固工
程的安全状态作出科学的判断，一旦发现锚固结构物变形或锚杆
拉力值等监测数据出现异常，存在安全隐患，可尽快实施补救措
施，规避工程安全风险。
一些岩土锚固工程出现过度变形或发生拥塌、垮落事故往往
是由于没有坚持对锚固工程的长期监测和适时地采取加强措施造
成的。因此，必须对永久性锚固工程及安全等级为I 级的临时性
锚固工程进行长期监测。
13. 1. 3 
工程监测方案的制定很重要，尤其监测剖面和监测点的
设置不应放过下列区段:
(1)岩土体或被锚固构筑物的应力集中区;
(2) 高挤压膨胀性围岩区;
(3) 采动、冲击、震动作用影响区;
(4) 冻融、干温交替作用影响区;
(5) 地层中含有严重腐蚀介质的区域;
(6) 长边坡中央区和基坑埋深突变区;
(7) 工程周边条件可能发生较大变化区。
• 219 • 


14 
工程质量检验与验收
14.2 
质量检验与验收标准
14.2.2 
预应力锚杆的受拉承载力检验由锚杆的验收试验确定结
果，喷射1昆凝土的强度检验按本规范13 章进行。
14.2.3 
当对锚杆或喷射混凝土的性能有特殊要求时，可增加质
量检验项目及其验收标准。
• 220 •
