Repository: chengxy1/college_project

# EBR-CFR 工程实现项目 (Evidence-Based Reranking with Counterfactual Reasoning)

硕士学位论文核心重排序算法工程原型。

## 目录结构
- `config/`: 系统及算法参数配置 (`settings.yaml`)
- `data/raw_documents/`: 原始非结构化工程规范与报告文本
- `data/test_cases/`: 结构化评估与测试样本 (`c30_concrete_eval.json`)
- `src/models/`: 数据模型与元数据契约 (`schemas.py`)
- `src/modules/`: 
  - `structure_modeler.py`: 层级一 证据结构建模
  - `cf_reasoner.py`: 层级二 反事实效用推理
- `src/pipeline.py`: 双层流水线调度与过滤决策
- `tests/`: 自动化单元测试与指标验证
- `main.py`: 快速运行入口

## 快速上手
1. 安装依赖：
   ```bash
   pip install -r requirements.txt
   ```
2. 运行自动化测试：
   ```bash
   pytest tests/ -v -s
   ```
3. 运行完整重排序流水线：
   ```bash
   python main.py
   ```

File: data/raw_documents/JGJ 52-2006 普通混凝土用砂、石质量及检验方法标准（强）.md (part 1 of 2)
# JGJ 52-2006 普通混凝土用砂、石质量及检验方法标准（强）

保留原文件的原始结构和内容，不得删减或省略任何内容。

中华人民共和国行业标准

普通混凝土用砂、石质量及检验方法标准

Standard for technical requirements and test method of sand and crushed stone (or gravel) for ordinary concrete

福建省建筑工程质量检测中心有限公司 确认章

确认人： 2006年12月30日

2006-12-19 发布 2007-06-01 实施

中华人民共和国建设部 发布

中华人民共和国行业标准

普通混凝土用砂、石质量及检验方法标准

Standard for technical requirements and test method of sand and crushed stone (or gravel) for ordinary concrete

JGJ 52-2006

J 628-2006

批准部门：中华人民共和国建设部

施行日期：2007年6月1日

中国建筑工业出版社

2006 北京

中华人民共和国建设部 公 告 第 529 号 建设部关于发布行业标准《普通混凝土用砂、石质量及检验方法标准》的公告 现批准《普通混凝土用砂、石质量及检验方法标准》为行业标准，编号为JGJ 52-2006，自2007年6月1日起实施。其中，第1.0.3、3.1.10条为强制性条文，必须严格执行。原行业标准《普通混凝土用砂质量标准及检验方法》JGJ 52-92和《普通混凝土用碎石或卵石质量标准及检验方法》JGJ 53-92同时废止。 本标准由建设部标准定额研究所组织中国建筑工业出版社出版发行。 中华人民共和国建设部 2006年12月19日

保留原始结构和内容，不得省略任何内容。

前言

根据建设部建标[2002]84号文的要求，标准编制组经广泛调查研究，认真总结实践经验，参考有关国际标准和国外先进标准，并在广泛征求意见的基础上，对原《普通混凝土用砂质量标准及检验方法》JGJ52-92和《普通混凝土用碎石或卵石质量标准及检验方法》JGJ53-92进行了修订。

本标准的主要技术内容是：1. 总则；2. 术语、符号；3. 质量要求；4. 验收、运输和堆放；5. 取样与缩分；6. 砂的检验方法；7. 石的检验方法。

修订的主要技术内容是：1. 砂的种类增加了人工砂和特细砂，同时增加了相应的质量指标及试验方法；2. 增加了海砂中贝壳的质量指标及试验方法；3. 增加了C60以上混凝土用砂石的质量指标；4. 将原筛分析试验方法中的圆孔筛改为方孔筛；5. 增加了砂石碱活性试验的快速法。

本标准由建设部负责管理和对强制性条文的解释，由主编单位负责具体技术内容的解释。

本标准主编单位：中国建筑科学研究院（地址：北京市北三环东路30号；邮政编码：100013）

本标准参加单位：铁道部产品质量监督检验中心 贵州中建建筑科研设计院 重庆市建筑科学研究院 上海市建筑科学研究院 山东省建筑科学研究院 浙江省建筑科学设计研究院 河南省商丘市建委人工砂研究会 上海建工材料工程有限公司

济南四建（集团）有限责任公司 上海市东星建材试验设备有限公司 绍兴肯特机械电子有限公司 本标准主要起草人：陆建雯 钟美秦 张裕民 林力勋 敬相海 徐国孝 王文奎 袁惠星 陈尧亮 韩跃红 徐彦 甄景泰

目 次

1 总则 ...... 1
2 术语、符号 ...... 2
2.1 术语 ...... 2
2.2 符号 ...... 3
3 质量要求 ...... 5
3.1 砂的质量要求 ...... 5
3.2 石的质量要求 ...... 8
4 验收、运输和堆放 ...... 13
5 取样与缩分 ...... 15
5.1 取样 ...... 15
5.2 样品的缩分 ...... 17
6 砂的检验方法 ...... 19
6.1 砂的筛分析试验 ...... 19
6.2 砂的表观密度试验（标准法） ...... 21
6.3 砂的表观密度试验（简易法） ...... 22
6.4 砂的吸水率试验 ...... 23
6.5 砂的堆积密度和紧密密度试验 ...... 25
6.6 砂的含水率试验（标准法） ...... 27
6.7 砂的含水率试验（快速法） ...... 28
6.8 砂中含泥量试验（标准法） ...... 29
6.9 砂中含泥量试验（虹吸管法） ...... 30
6.10 砂中泥块含量试验 ...... 31
6.11 人工砂及混合砂中石粉含量试验（亚甲蓝法） ...... 32
6.12 人工砂压碎值指标试验 ...... 35
6.13 砂中有机物含量试验 ...... 36
6.14 砂中云母含量试验 ...... 38

6.15 砂中轻物质含量试验 ...... 38 6.16 砂的坚固性试验 ...... 40 6.17 砂中硫酸盐及硫化物含量试验 ...... 43 6.18 砂中氯离子含量试验 ...... 44 6.19 海砂中贝壳含量试验（盐酸清洗法） ...... 45 6.20 砂的碱活性试验（快速法） ...... 46 6.21 砂的碱活性试验（砂浆长度法） ...... 49 7 石的检验方法 ...... 53 7.1 碎石或卵石的筛分析试验 ...... 53 7.2 碎石或卵石的表观密度试验（标准法） ...... 54 7.3 碎石或卵石的表观密度试验（简易法） ...... 56 7.4 碎石或卵石的含水率试验 ...... 58 7.5 碎石或卵石的吸水率试验 ...... 58 7.6 碎石或卵石的堆积密度和紧密密度试验 ...... 59 7.7 碎石或卵石中含泥量试验 ...... 62 7.8 碎石或卵石中泥块含量试验 ...... 63 7.9 碎石或卵石中针状和片状颗粒的总含量试验 ...... 64 7.10 卵石中有机物含量试验 ...... 66 7.11 碎石或卵石的坚固性试验 ...... 67 7.12 岩石的抗压强度试验 ...... 70 7.13 碎石或卵石的压碎值指标试验 ...... 71 7.14 碎石或卵石中硫化物及硫酸盐含量试验 ...... 73 7.15 碎石或卵石的碱活性试验（岩相法） ...... 75 7.16 碎石或卵石的碱活性试验（快速法） ...... 76 7.17 碎石或卵石的碱活性试验（砂浆长度法） ...... 79 7.18 碳酸盐骨料的碱活性试验（岩石柱法） ...... 82 附录 A 砂的检验报告表 ...... 84 附录 B 石的检验报告表 ...... 85 本标准用词说明 ...... 86 附：条文说明 ...... 87

1 总 则

1.0.1 为在普通混凝土中合理使用天然砂、人工砂和碎石、卵石，保证普通混凝土用砂、石的质量，制定本标准。

1.0.2 本标准适用于一般工业与民用建筑和构筑物中普通混凝土用砂和石的质量要求和检验。

1.0.3 对于长期处于潮湿环境的重要混凝土结构所用的砂、石，应进行碱活性检验。

1.0.4 砂和石的质量要求和检验，除应符合本标准外，尚应符合国家现行有关标准的规定。

2 术语、符号

2.1 术 语

2.1.1 天然砂 natural sand 由自然条件作用而形成的，公称粒径小于5.00mm的岩石颗粒。按其产源不同，可分为河砂、海砂、山砂。

2.1.2 人工砂 artificial sand 岩石经除土开采、机械破碎、筛分而成的，公称粒径小于5.00mm的岩石颗粒。

2.1.3 混合砂 mixed sand 由天然砂与人工砂按一定比例组合而成的砂。

2.1.4 碎石 crushed stone 由天然岩石或卵石经破碎、筛分而得的，公称粒径大于5.00mm的岩石颗粒。

2.1.5 卵石 gravel 由自然条件作用形成的，公称粒径大于5.00mm的岩石颗粒。

2.1.6 含泥量 dust content 砂、石中公称粒径小于80μm颗粒的含量。

2.1.7 砂的泥块含量 clay lump content in sands 砂中公称粒径大于1.25mm，经水洗、手捏后变成小于630μm的颗粒的含量。

2.1.8 石的泥块含量 clay lump content in stones 石中公称粒径大于5.00mm，经水洗、手捏后变成小于2.50mm的颗粒的含量。

2.1.9 石粉含量 crusher dust content 人工砂中公称粒径小于80μm，且其矿物组成和化学成分与

保持原样，不得省略任何内容。

被加工母岩相同的颗粒含量。  
2.1.10 表观密度 apparent density  
骨料颗粒单位体积（包括内封闭孔隙）的质量。  
2.1.11 紧密密度 tight density  
骨料按规定方法密实后单位体积的质量。  
2.1.12 堆积密度 bulk density  
骨料在自然堆积状态下单位体积的质量。  
2.1.13 坚固性 soundness  
骨料在气候、环境变化或其他物理因素作用下抵抗破裂的能力。  
2.1.14 轻物质 light material  
砂中表观密度小于2000kg/m\(^3\)的物质。  
2.1.15 针、片状颗粒 elongated and flaky particle  
凡岩石颗粒的长度大于该颗粒所属粒级的平均粒径2.4倍者为针状颗粒；厚度小于平均粒径0.4倍者为片状颗粒。平均粒径指该粒级上、下限粒径的平均值。  
2.1.16 压碎值指标 crushing value index  
人工砂、碎石或卵石抵抗压碎的能力。  
2.1.17 碱活性骨料 alkali-active aggregate  
能在一定条件下与混凝土中的碱发生化学反应导致混凝土产生膨胀、开裂甚至破坏的骨料。  

2.2 符号  
\(\delta_a\)——碎石或卵石的压碎值指标；  
\(\delta_{an}\)——人工砂压碎值指标；  
\(\varepsilon_t\)——试件在\(t\)天龄期的膨胀率；  
\(\varepsilon_{st}\)——试件浸泡\(t\)天的长度变化率；  
\(\mu\)——细度模数；  
\(\rho\)——表观密度；  
\(\rho_c\)——紧密密度；

ρ_L——堆积密度； 
ω_b——贝壳含量； 
ω_c——含泥量； 
ω_c,L——泥块含量； 
ω_d——氯离子含量； 
ω_1——石粉含量； 
ω_1——轻物质含量； 
ω_m——云母含量； 
ω_p——碎石或卵石中针、片状颗粒含量； 
ω_w——吸水率； 
ω_wc——含水率； 
m_z——试样在一个筛上的剩留量； 
MB——人工砂中亚甲蓝测定值。

3 质量要求

3.1 砂的质量要求

3.1.1 砂的粗细程度按细度模数 \(\mu\) 分为粗、中、细、特细四级，其范围应符合下列规定： 粗砂：\(\mu = 3.7 \sim 3.1\) 中砂：\(\mu = 3.0 \sim 2.3\) 细砂：\(\mu = 2.2 \sim 1.6\) 特细砂：\(\mu = 1.5 \sim 0.7\)

3.1.2 砂筛应采用方孔筛。砂的公称粒径、砂筛筛孔的公称直径和方孔筛筛孔边长应符合表 3.1.2-1 的规定。

表 3.1.2-1 砂的公称粒径、砂筛筛孔的公称直径和方孔筛筛孔边长尺寸

\[\begin{array}{|c|c|c|}
\hline
\text{砂的公称粒径} & \text{砂筛筛孔的公称直径} & \text{方孔筛筛孔边长} \\
\hline
5.00mm & 5.00mm & 4.75mm \\
\hline
2.50mm & 2.50mm & 2.35mm \\
\hline
1.25mm & 1.25mm & 1.18mm \\
\hline
630\mu m & 630\mu m & 600\mu m \\
\hline
315\mu m & 315\mu m & 300\mu m \\
\hline
160\mu m & 160\mu m & 150\mu m \\
\hline
80\mu m & 80\mu m & 75\mu m \\
\hline
\end{array}\]

除特细砂外，砂的颗粒级配可按公称直径 630\(\mu m\) 筛孔的累计筛余量（以质量百分率计，下同），分成三个级配区（见表 3.1.2-2），且砂的颗粒级配应处于表 3.1.2-2 中的某一区内。

砂的实际颗粒级配与表3.1.2-2中的累计筛余相比，除公称粒径为5.00mm和630μm（表3.1.2-2斜体所标数值）的累计筛余外，其余公称粒径的累计筛余可稍有超出分界线，但总超出量不应大于5%。 当天然砂的实际颗粒级配不符合要求时，宜采取相应的技术措施，并经试验证明能确保混凝土质量后，方允许使用。

表3.1.2-2 砂颗粒级配区

\[\begin{array}{|c|c|c|c|}
\hline
\text{累计筛余（%）} & \text{级配区} & \text{I区} & \text{II区} & \text{III区} \\
\hline
\text{公称粒径} & 5.00mm & 10\sim0 & 10\sim0 & 10\sim0 \\
\hline
2.50mm & 35\sim5 & 25\sim0 & 15\sim0 \\
\hline
1.25mm & 65\sim35 & 50\sim10 & 25\sim0 \\
\hline
630\mu m & 85\sim71 & 70\sim41 & 40\sim16 \\
\hline
315\mu m & 95\sim80 & 92\sim70 & 85\sim55 \\
\hline
160\mu m & 100\sim90 & 100\sim90 & 100\sim90 \\
\hline
\end{array}\]

配制混凝土时宜优先选用II区砂。当采用I区砂时，应提高砂率，并保持足够的水泥用量，满足混凝土的和易性；当采用III区砂时，宜适当降低砂率；当采用特细砂时，应符合相应的规定。 配制泵送混凝土，宜选用中砂。 3.1.3 天然砂中含泥量应符合表3.1.3的规定。

表3.1.3 天然砂中含泥量

\[\begin{array}{|c|c|c|c|}
\hline
\text{混凝土强度等级} & \geq C60 & C55\sim C30 & \leq C25 \\
\hline
\text{含泥量（按质量计，%）} & \leq 2.0 & \leq 3.0 & \leq 5.0 \\
\hline
\end{array}\]

对于有抗冻、抗渗或其他特殊要求的小于或等于C25混凝土

土用砂，其含泥量不应大于3.0%。 3.1.4 砂中泥块含量应符合表3.1.4的规定。 表3.1.4 砂中泥块含量

\[\begin{array}{|c|c|c|c|}
\hline
\text{混凝土强度等级} & \geq C60 & C55 \sim C30 & \leq C25 \\
\hline
\text{泥块含量（按质量计，%）} & \leq 0.5 & \leq 1.0 & \leq 2.0 \\
\hline
\end{array}\]

对于有抗冻、抗渗或其他特殊要求的小于或等于C25混凝土用砂，其泥块含量不应大于1.0%。 3.1.5 人工砂或混合砂中石粉含量应符合表3.1.5的规定。 表3.1.5 人工砂或混合砂中石粉含量

\[\begin{array}{|c|c|c|c|}
\hline
\text{混凝土强度等} & \geq C60 & C55 \sim C30 & \leq C25 \\
\text{石粉含量（%）} & \text{MB<1.4（合格）} & \leq 5.0 & \leq 7.0 & \leq 10.0 \\
 & \text{MB>1.4（不合格）} & \leq 2.0 & \leq 3.0 & \leq 5.0 \\
\hline
\end{array}\]

3.1.6 砂的坚固性应采用硫酸钠溶液检验，试样经5次循环后，其质量损失应符合表3.1.6的规定。 表3.1.6 砂的坚固性指标

\[\begin{array}{|c|c|}
\hline
\text{混凝土所处的环境条件及其性能要求} & \text{5次循环后的质量损失（%）} \\
\hline
\text{在严寒及寒冷地区室外使用并经常处于潮湿或干湿交替状态下的混凝土} & \leq 8 \\
\text{对于有抗冻、耐磨、抗冲击要求的混凝土} & \\
\text{有腐蚀介质作用或经常处于水位变化区的地下结构混凝土} & \\
\hline
\text{其他条件下使用的混凝土} & \leq 10 \\
\hline
\end{array}\]

3.1.7 人工砂的总压碎值指标应小于30%。 3.1.8 当砂中含有云母、轻物质、有机物、硫化物及硫酸盐等有害物质时，其含量应符合表3.1.8的规定。

表3.1.8 砂中的有害物质含量

\[\begin{array}{|c|c|c|}
\hline
\text{项目} & \text{质量指标} \\
\hline
\text{云母含量（按质量计，\%）} & \leq 2.0 \\
\hline
\text{轻物质含量（按质量计，\%）} & \leq 1.0 \\
\hline
\text{硫化物及硫酸盐含量（折算成SO}_3\text{按质量计，\%）} & \leq 1.0 \\
\hline
\text {有机物含量（用比色法试验）} & \text{颜色不应深于标准色。当颜色深于标准色时，应按水泥胶砂强度试验方法进行强度对比试验；抗压强度比不应低于0.95} \\
\hline
\end{array}\]

对于有抗冻、抗渗要求的混凝土用砂，其云母含量不应大于1.0\%。 当砂中含有颗粒状的硫酸盐或硫化物杂质时，应进行专门检验，确认能满足混凝土耐久性要求后，方可采用。 3.1.9 对于长期处于潮湿环境的重要混凝土结构用砂，应采用砂浆棒（快速法）或砂浆长度法进行骨料的碱活性检验。经上述检验判断为有潜在危害时，应控制混凝土中的碱含量不超过3kg/m³，或采用能抑制碱-骨料反应的有效措施。 3.1.10 砂中氯离子含量应符合下列规定： 1 对于钢筋混凝土用砂，其氯离子含量不得大于0.06\%（以干砂的质量百分率计）； 2 对于预应力混凝土用砂，其氯离子含量不得大于0.02\%（以干砂的质量百分率计）。 3.1.11 海砂中贝壳含量应符合表3.1.11的规定。

\[\begin{array}{|c|c|c|c|}
\hline
\text{混凝土强度等级} & \geq C40 & C35\sim C30 & C25\sim C15 \\
\hline
\text{贝壳含量（按质量计，\%）} & \leq 3 & \leq 5 & \leq 8 \\
\hline
\end{array}\]

对于有抗冻、抗渗或其他特殊要求的小于或等于C25混凝土用砂，其贝壳含量不应大于5\%。

3.2 石的质量要求 3.2.1 石筛应采用方孔筛。石的公称粒径、石筛筛孔的公称直

径与方孔筛筛孔边长应符合表3.2.1-1的规定。

表3.2.1-1 石筛筛孔的公称直径与方孔筛尺寸（mm）

\[\begin{array}{|c|c|c|}
\hline
\text{石的公称粒径} & \text{石筛筛孔的公称直径} & \text{方孔筛筛孔边长} \\
\hline
2.50 & 2.50 & 2.36 \\
5.00 & 5.00 & 4.75 \\
10.0 & 10.0 & 9.5 \\
16.0 & 16.0 & 16.0 \\
20.0 & 20.0 & 19.0 \\
25.0 & 25.0 & 26.5 \\
31.5 & 31.5 & 31.5 \\
40.0 & 40.0 & 37.5 \\
50.0 & 50.0 & 53.0 \\
63.0 & 63.0 & 63.0 \\
80.0 & 80.0 & 75.0 \\
100.0 & 100.0 & 90.0 \\
\hline
\end{array}\]

碎石或卵石的颗粒级配，应符合表3.2.1-2的要求。混凝土用石应采用连续粒级。

单粒级宜用于组合成满足要求的连续粒级；也可与连续粒级混合使用，以改善其级配或配成较大粒度的连续粒级。

当卵石的颗粒级配不符合本标准表3.2.1-2要求时，应采取措施并经试验证实能确保工程质量后，方允许使用。

表3.2.1-2 碎石或卵石的颗粒级配范围

\[\begin{array}{|c|c|c|c|c|c|c|c|c|c|c|c|c|c|}
\hline
\text{级配情况} & \text{公称粒级} & \text{累计筛余，按质量（%）} & \text{方孔筛筛孔边长尺寸（mm）} \\
 & \text{（mm）} & 2.36 & 4.75 & 9.5 & 16.0 & 19.0 & 26.5 & 31.5 & 37.5 & 53 & 63 & 75 & 90 \\
\hline
\text{连续粒级} & 5\sim10 & 95\sim100 & 80\sim100 & 0\sim15 & 0 & 0 & 0 & 0 & 0 & 0 & 0 & - & - \\
 & 5\sim16 & 95\sim100 & 85\sim100 & 30\sim60 & 0\sim10 & 0 & 0 & 0 & 0 & 0 & 0 & \text{连续粒级} & - \\
 & 5\sim20 & 95\sim100 & 90\sim100 & 40\sim80 & 0\sim10 & 0 & 0 & 0 & 0 & 1 & 0 & 0 & - \\
 & 5\sim25 & 95\sim100 & 90\sim100 & 30\sim70 & 0\sim10 & 0\sim5 & 0 & 0 & 0 & 0 & 0 & 0 & \\
 & 5\sim31.5 & 95\sim100 & 90\sim100 & 70\sim90 & 15\sim45 & 0\sim5 & 0 & 0 & 0 & 0 & 1 & 0 & \\
 & 5\sim40 & 95\sim100 & 70\sim90 & 30\sim65 & 0\sim5 & 0 & 0 & 0 & 0 & 2 & 0 & 0 & \\
\hline
\end{array}\]

续表3.2.1-2

\[\begin{array}{|c|c|c|c|c|c|c|c|c|c|c|c|c|c|}
\hline
\text{级配情况} & \text{公称粒级} & \text{累计筛余，按质量（%）} & \text{方孔筛筛孔边长尺寸（mm）} \\
 & \text{（mm）} & 2.36 & 4.75 & 9.5 & 16.0 & 19.0 & 26.5 & 31.5 & 37.5 & 53 & 63 & 75 & 90 \\
\hline
\text{单粒级} & 10\sim20 & 95\sim100 & 85\sim100 & 0\sim15 & 0 & 0 & 0 & 0 & 0 & 0 & 0 & \\
\hline
 & 16\sim31.5 & 95\sim100 & 85\sim100 & 0\sim10 & 0 & 0 & 0 & 0 & 0 & 0 & & \\
\hline
 & 20\sim40 & 95\sim100 & 80\sim100 & 0\sim10 & 0 & 0 & 0 & 0.5 & 0 & 0 & 0 & \\
\hline
 & 31.5\sim63 & 95\sim100 & 75\sim100 & 45\sim75 & 0\sim10 & 0 & 0 & 0 & 0 & 1 & 0 & \\
\hline
 & 40\sim80 & 95\sim100 & 70\sim100 & 30\sim60 & 0\sim10 & 0 & 0 & 0 & 0 & 2 & 0 & \\
\hline
\end{array}\]

3.2.2 碎石或卵石中针、片状颗粒含量应符合表3.2.2的规定。

表3.2.2 针、片状颗粒含量

\[\begin{array}{|c|c|c|c|}
\hline
\text{混凝土强度等级} & \geq C60 & C55\sim C30 & \leq C25 \\
\hline
\text{针、片状颗粒含量} & \leq 8 & \leq 15 & \leq 25 \\
\text{（按质量计，%）} & & & \\
\hline
\end{array}\]

3.2.3 碎石或卵石中含泥量应符合表3.2.3的规定。

表3.2.3 碎石或卵石中含泥量

\[\begin{array}{|c|c|c|c|}
\hline
\text{混凝土强度等级 } & \geq C60 & C55\sim C30 & \leq C25 \\
\hline 
\text{含泥量（按质量计，%）} & \leq 0.5 & \leq 1.0 & \leq 2.0 \\
\hline
\end{array}\]

对于有抗冻、抗渗或其他特殊要求的混凝土，其所用碎石或卵石中含泥量不应大于1.0%。当碎石或卵石的含泥是非黏土质的石粉时，其含泥量可由表3.2.3的0.5%、1.0%、2.0%，分别提高到1.0%、1.5%、3.0%。

3.2.4 碎石或卵石中泥块含量应符合表3.2.4的规定。

10

表3.2.4 碎石或卵石中泥块含量

\[\begin{array}{|c|c|c|c|}
\hline
\text{混凝土强度等级} & \geq C60 & C55 \sim C30 & \leq C25 \\
\hline
\text{泥块含量（按质量计，\%）} & \leq 0.2 & \leq 0.5 & \leq 0.7 \\
\hline
\end{array}\]

对于有抗冻、抗渗或其他特殊要求的强度等级小于C30的混凝土，其所用碎石或卵石中泥块含量不应大于0.5\%。 3.2.5 碎石的强度可用岩石的抗压强度和压碎值指标表示。岩石的抗压强度应比所配制的混凝土强度至少高20\%。当混凝土强度等级大于或等于C60时，应进行岩石抗压强度检验。岩石强度首先应由生产单位提供，工程中可采用压碎值指标进行质量控制。碎石的压碎值指标宜符合表3.2.5-1的规定。

表3.2.5-1 碎石的压碎值指标

\[\begin{array}{|c|c|c|}
\hline
\text{岩石品种} & \text{混凝土强度等级} & \text{碎石压碎值指标（\%）} \\
\hline
\text{沉积岩} & C60 \sim C40 & \leq 10 \\
 & \leq C35 & \leq 16 \\
\hline
\text{变质岩或深成的火成岩} & C60 \sim C40 & \leq 12 \\
 & \leq C35 & \leq 20 \\
\hline
\text{喷出的火成岩} & C60 \sim C40 & \leq 13 \\
 & \leq C35 & \leq 30 \\
\hline
\end{array}\]

注：沉积岩包括石灰岩、砂岩等；变质岩包括片麻岩、石英岩等；深成的火成岩包括花岗岩、正长岩、闪长岩和橄榄岩等；喷出的火成岩包括玄武岩和辉绿岩等。

卵石的强度可用压碎值指标表示。其压碎值指标宜符合表3.2.5-2的规定。

表3.2.5-2 卵石的压碎值指标

\[\begin{array}{|c|c|c|}
\hline
\text {混凝土强度等级} & C60 \sim C40 & \leq C35 \\
\hline
\text {压碎值指标（\%）} & \leq 12 & \leq 16 \\
\hline
\end{array}\]

3.2.6 碎石或卵石的坚固性应用硫酸钠溶液法检验，试样经5次循环后，其质量损失应符合表3.2.6的规定。

保留原始结构和内容，不要省略任何内容。

表 3.2.6 碎石或卵石的坚固性指标

\[\begin{array}{|c|c|}
\hline
\text{混凝土所处的环境条件及其性能要求} & \text{5 次循环后的质量损失（%）} \\
\hline
\text{在严寒及寒冷地区室外使用，并经常处于潮湿或干湿交替状态下的混凝土；有腐蚀性介质作用或经常处于水位变化区的地下结构或有抗疲劳、耐磨、抗冲击等要求的混凝土} & \leq 8 \\
\hline
\text{在其他条件下使用的混凝土} & \leq 12 \\
\hline
\end{array}\]

3.2.7 碎石或卵石中的硫化物和硫酸盐含量以及卵石中有机物等有害物质含量，应符合表 3.2.7 的规定。

表 3.2.7 碎石或卵石中的有害物质含量

\[\begin{array}{|c|c|}
\hline
\text{项目} & \text{质量要求} \\
\hline
\text{硫化物及硫酸盐含量（折算成 SO}_3\text{，按质量计，%）} & \leq 1.0 \\
\hline
\text{卵石中有机物含量（用比色法试验）} & \text{颜色应不深于标准色。当颜色深于标准色时，应配制成混凝土进行强度对比试验，抗压强度比应不低于 0.95} \\
\hline
\end{array}\]

当碎石或卵石中含有颗粒状硫酸盐或硫化物杂质时，应进行专门检验，确认能满足混凝土耐久性要求后，方可采用。

3.2.8 对于长期处于潮湿环境的重要结构混凝土，其所使用的碎石或卵石应进行碱活性检验。

进行碱活性检验时，首先应采用岩相法检验碱活性骨料的品种、类型和数量。当检验出骨料中含有活性二氧化硅时，应采用快速砂浆棒法和砂浆长度法进行碱活性检验；当检验出骨料中含有活性碳酸盐时，应采用岩石柱法进行碱活性检验。

经上述检验，当判定骨料存在潜在碱-碳酸盐反应危害时，不宜用作混凝土骨料；否则，应通过专门的混凝土试验，做最后评定。

当判定骨料存在潜在碱-硅反应危害时，应控制混凝土中的碱含量不超过 3kg/m\(^3\)，或采用能抑制碱-骨料反应的有效措施。

12

4 验收、运输和堆放

4.0.1 供货单位应提供砂或石的产品合格证及质量检验报告。 使用单位应按砂或石的同产地同规格分批验收。采用大型工具（如火车、货船或汽车）运输的，应以 400m³ 或 600t 为一验收批；采用小型工具（如拖拉机等）运输的，应以 200m³ 或 300t 为一验收批。不足上述量者，应按一验收批进行验收。

4.0.2 每验收批砂石至少应进行颗粒级配、含泥量、泥块含量检验。对于碎石或卵石，还应检验针片状颗粒含量；对于海砂或有氯离子污染的砂，还应检验其氯离子含量；对于海砂，还应检验贝壳含量；对于人工砂及混合砂，还应检验石粉含量。对于重要工程或特殊工程，应根据工程要求增加检测项目。对其他指标的合格性有怀疑时，应予检验。 当砂或石的质量比较稳定、进料量又较大时，可以 1000t 为一验收批。 当使用新产源的砂或石时，供货单位应按本标准第 3 章的质量要求进行全面检验。

4.0.3 使用单位的质量检验报告内容应包括：委托单位、样品编号、工程名称、样品产地、类别、代表数量、检测依据、检测条件、检测项目、检测结果、结论等。检测报告可采用附录 A、附录 B 的格式。

4.0.4 砂或石的数量验收，可按质量计算，也可按体积计算。测定质量，可用汽车地量衡或船舶吃水线为依据；测定体积，可按车皮或船舶的容积为依据。采用其他小型运输工具时，可按量方确定。

4.0.5 砂或石在运输、装卸和堆放过程中，应防止颗粒离析、

混入杂质，并应按产地、种类和规格分别堆放。碎石或卵石的堆料高度不宜超过5m，对于单粒级或最大粒径不超过20mm的连续粒级，其堆料高度可增加到10m。

5 取样与缩分

5.1 取 样

5.1.1 每验收批取样方法应按下列规定执行：
1 从料堆上取样时，取样部位应均匀分布。取样前应先将取样部位表层铲除，然后由各部位抽取大致相等的砂 8 份，石子为 16 份，组成各自一组样品。
2 从皮带运输机上取样时，应在皮带运输机机尾的出料处用接料器定时抽取砂 4 份，石 8 份组成各自一组样品。
3 从火车、汽车、货船上取样时，应从不同部位和深度抽取大致相等的砂 8 份，石 16 份组成各自一组样品。

5.1.2 除筛分析外，当其余检验项目存在不合格项时，应加倍取样进行复验。当复验仍有一项不满足标准要求时，应按不合格品处理。

注：如经观察，认为各节车皮间（汽车、货船间）所载的砂、石质量相差甚为悬殊时，应对质量有怀疑的每节列车（汽车、货船）分别取样和验收。

5.1.3 对于每一单项检验项目，砂、石的每组样品取样数量应分别满足表 5.1.3-1 和表 5.1.3-2 的规定。当需要做多项检验时，可在确保样品经一项试验后不致影响其他试验结果的前提下，用同组样品进行多项不同的试验。

表 5.1.3-1 每一单项检验项目所需砂的最小取样质量

\[\begin{array}{|c|c|}
\hline
\text{检验项目} & \text{最少取样质量 (g)} \\
\hline
\text{筛分析} & 4400 \\
\hline
\text{表观密度} & 2600 \\
\hline
\text{吸水率} & 4000 \\
\hline
\end{array}\]

15

续表5.1.3-1

\[\begin{array}{|c|c|}
\hline
\text{检验项目} & \text{最少取样质量（g）} \\
\hline
\text{紧密密度和堆积密度} & 5000 \\
\hline
\text{含水率} & 1000 \\
\hline
\text{含泥量} & 4400 \\
\hline
\text{泥块含量} & 20000 \\
\hline
\text{石粉含量} & 1600 \\
\hline
\text{人工砂压碎值指标} & \text{分成公称粒级5.00～2.50mm；2.50～1.25mm；} \\
& \text{1.25mm～630μm；630～315μm；} \\
& \text{315～160μm每个粒级各需1000g} \\
\hline
\text{有机物含量} & 2000 \\
\hline
\text{云母含量} & 600 \\
\hline
\text{轻物质含量} & 3200 \\
\hline
\text{坚固性} & \text{分成公称粒级5.00～2.50mm；} \\
& \text{1.25mm～630μm；630～315\mu m；} \\
& \text{315～160μm每个粒级各需100g} \\
\hline
\text{硫化物及硫酸盐含量} & 50 \\
\hline
\text{氯离子含量} & 2000 \\
\hline
\text{贝壳含量} & 10000 \\
\hline
\text{碱活性} & 20000 \\
\hline
\end{array}\]

表5.1.3-2 每一单项检验项目所需碎石或卵石的最小取样质量（kg）

\[\begin{array}{|c|c|c|c|c|c|c|c|c|}
\hline
\text{试验项目} & \text{最大公称粒径（mm）} \\
& 10.0 & 16.0 & 20.0 & 25.0 & 31.5 & 40.0 & 63.0 & 80.0 \\
\hline
\text{筛分析} & 8 & 15 & 16 & 20 & 25 & 32 & 50 & 64 \\
\hline
\text{表观密度} & 8 & 8 & 8 & 8 & 12 & 16 & 24 & 24 \\
\hline
\text{含水率} & 2 & 2 & 2 & 2 & 3 & 3 & 4 & 6 \\
\hline
\text{吸水率} & 8 & 8 & 16 & 16 & 16 & 24 & 24 & 32 \\
\hline
\text{堆积密度、紧密密度} & 40 & 40 & 40 & 40 & 80 & 80 & 120 & 120 \\
\hline
\end{array}\]

16

续表 5.1.3-2

\[\begin{array}{|c|c|c|c|c|c|c|c|c|}
\hline
\text{试验项目} & \text{最大公称粒径 (mm)} & 10.0 & 16.0 & 20.0 & 25.0 & 31.5 & 40.0 & 63.0 & 80.0 \\
\hline
\text{含泥量} & 8 & 8 & 24 & 24 & 40 & 40 & 80 & 80 \\
\hline
\text{泥块含量} & 8 & 8 & 24 & 24 & 40 & 40 \\
\hline
\text{针、片状含量} & 1.2 & 4 & 8 & 12 & 20 & 40 \\
\hline
\text{硫化物及硫酸盐} & & & & & 1.0 & & & \\
\hline
\end{array}\]

注：有机物含量、坚固性、压碎值指标及碱-骨料反应检验，应按试验要求的粒级及质量取样。

5.1.4 每组样品应妥善包装，避免细料散失，防止污染，并附样品卡片，标明样品的编号、取样时间、代表数量、产地、样品量、要求检验项目及取样方式等。

5.2 样品的缩分

5.2.1 砂的样品缩分方法可选择下列两种方法之一：
1 用分料器缩分（见图 5.2.1）：将样品在潮湿状态下拌和均匀，然后将其通过分料器，留下两个接料斗中的一份，并将另一份再次通过分料器。重复上述过程，直至把样品缩分到试验所需量为止。
2 人工四分法缩分：将样品置于平板上，在潮湿状态下拌合均匀，并堆成厚度约为 20mm 的“圆饼”状，然后沿互相垂直的两条直径把“圆饼”分成大致相等的四份，取其对角的两份重新拌匀，再堆成“圆饼”状。重复上述过程，直至把样品缩分后的材料量略多于进行试验所需量为止。
5.2.2 碎石或卵石缩分时，应将样品置于平板上，在自然状态下拌均匀，并堆成锥体，然后沿互相垂直的两条直径把锥体分成大致相等的四份，取其对角的两份重新拌匀，再堆成锥体。重复上述过程，直至把样品缩分至试验所需量为止。
5.2.3 砂、碎石或卵石的含水率、堆积密度、紧密密度检验所用的试样，可不经缩分，拌匀后直接进行试验。

17


6 砂的检验方法

6.1 砂的筛分析试验

6.1.1 本方法适用于测定普通混凝土用砂的颗粒级配及细度模数。

6.1.2 砂的筛分析试验应采用下列仪器设备：

1 试验筛——公称直径分别为 10.0mm、5.00mm、2.50mm、1.25mm、630μm、315μm、160μm 的方孔筛各一只，筛的底盘和盖各一只；筛框直径为 300mm 或 200mm。其产品质量要求应符合现行国家标准《金属丝编织网试验筛》GB/T 6003.1 和《金属穿孔板试验筛》GB/T 6003.2 的要求；

2 天平——称量 1000g，感量 1g；

3 摇筛机；

4 烘箱——温度控制范围为（105±5）℃；

5 浅盘、硬、软毛刷等。

6.1.3 试样制备应符合下列规定：

用于筛分析的试样，其颗粒的公称粒径不应大于 10.0mm。试验前应先将来样通过公称直径 10.0mm 的方孔筛，并计算筛余。称取经缩分后样品不少于 550g 两份，分别装入两个浅盘，在（105±5）℃的温度下烘干到恒重。冷却至室温备用。

注：恒重是指在相邻两次称量间隔时间不小于 3h 的情况下，前后两次称量之差小于该项试验所要求的称量精度（下同）。

6.1.4 筛分析试验应按下列步骤进行：

1 准确称取烘干试样 500g（特细砂可称 250g），置于按筛孔大小顺序排列（大孔在上，小孔在下）的套筛的最上一只筛（公称直径为 5.00mm 的方孔筛）上；将套筛装入摇筛机内固紧，筛分 10min；然后取出套筛，再按筛孔由大到小的顺序，在

清洁的浅盘上逐一进行手筛，直至每分钟的筛出量不超过试样总量的 0.1% 时为止；通过的颗粒并入下一只筛子，并和下一只筛子中的试样一起进行手筛。按这样顺序依次进行，直至所有的筛子全部筛完为止。

注：1 当试样含泥量超过 5% 时，应先将试样水洗，然后烘干至恒重，再进行筛分；
2 无摇筛机时，可改用手筛。

2 试样在各只筛子上的筛余量均不得超过按式（6.1.4）计算得出的剩留量，否则应将该筛的筛余试样分成两份或数份，再次进行筛分，并以其筛余量之和作为该筛的筛余量。

\[m_r = \frac{A \sqrt{d}}{300} \quad (6.1.4)\]

式中 \( m_r \) ——某一筛上的剩留量（g）； \( d \) ——筛孔边长（mm）； \( A \) ——筛的面积（mm²）。

3 称取各筛筛余试样的质量（精确至 1g），所有各筛的分计筛余量和底盘中的剩余量之和与筛分前的试样总量相比，相差不得超过 1%。

6.1.5 筛分析试验结果应按下列步骤计算：
1 计算分计筛余（各筛上的筛余量除以试样总量的百分率），精确至 0.1%；
2 计算累计筛余（该筛的分计筛余与筛孔大于该筛的各筛的分计筛余之和），精确至 0.1%；
3 根据各筛两次试验累计筛余的平均值，评定该试样的颗粒级配分布情况，精确至 1%；
4 砂的细度模数应按下式计算，精确至 0.01：

\[\mu_t = \frac{(\beta_2 + \beta_3 + \beta_4 + \beta_5 + \beta_6) - 5\beta_1}{100 - \beta_1} \quad (6.1.5)\]

式中 \(\mu_t\) ——砂的细度模数；
\(\beta_1, \beta_2, \beta_3, \beta_4, \beta_5, \beta_6\) ——分别为公称直径 5.00mm、2.50mm、

1.25mm、630μm、315μm、160μm 方孔筛上的累计筛余； 5 以两次试验结果的算术平均值作为测定值，精确至 0.1。当两次试验所得的细度模数之差大于 0.20 时，应重新取试样进行试验。

6.2 砂的表观密度试验（标准法）

6.2.1 本方法适用于测定砂的表观密度。 6.2.2 标准法表观密度试验应采用下列仪器设备： 1 天平——称量 1000g，感量 1g； 2 容量瓶——容量 500mL； 3 烘箱——温度控制范围为（105±5）℃； 4 干燥器、浅盘、铝制料勺、温度计等。 6.2.3 试样制备应符合下列规定： 经缩分后不少于 650g 的样品装入浅盘，在温度为（105±5）℃的烘箱中烘干至恒重，并在干燥器内冷却至室温。 6.2.4 标准法表观密度试验应按下列步骤进行： 1 称取烘干的试样 300g（m₀），装入盛有半瓶冷开水的容量瓶中。 2 摇转容量瓶，使试样在水中充分搅动以排除气泡，塞紧瓶塞，静置 24h，然后用滴管加水至瓶颈刻度线平齐，再塞紧瓶塞，擦干容量瓶外壁的水分，称其质量（m₁）。 3 倒出容量瓶中的水和试样，将瓶的内外壁洗净，再向瓶内加入与本文第 2 款水温相差不超过 2℃的冷开水至瓶颈刻度线。塞紧瓶塞，擦干容量瓶外壁水分，称质量（m₂）。 注：在砂的表观密度试验过程中应测量并控制水的温度，试验的各项称量可在 15～25℃的温度范围内进行。从试样加水静置的最后 2h 起直至试验结束，其温度相差不应超过 2℃。 6.2.5 表观密度（标准法）应按下式计算，精确至 10kg/m³： \[ \rho = \left( \frac{m_0}{m_0 + m_2 - m_1} - a_t \right) \times 1000 \] (6.2.5)

式中 \(\rho\) —— 表观密度（kg/m\(^3\)）； \(m_0\) —— 试样的烘干质量（g）； \(m_1\) —— 试样、水及容量瓶总质量（g）； \(m_2\) —— 水及容量瓶总质量（g）； \(\alpha_t\) —— 水温对砂的表观密度影响的修正系数，见表 6.2.5。

表 6.2.5 不同水温对砂的表观密度影响的修正系数

| 水温（℃） | 15  | 16  | 17  | 18  | 19  | 20  |
|---|---|---|---|---|---|---|
| \(\alpha_t\)  | 0.002 | 0.003 | 0.003 | 0.004 | 0.004 | 0.005 |
| 水温（℃） | 21  | 22  | 23  | 24  | 25  | —   |
| \(\alpha_t\)  | 0.005 | 0.006 | 0.006 | 0.007 | 0.008 | —   |

以两次试验结果的算术平均值作为测定值。当两次结果之差大于 20kg/m\(^3\) 时，应重新取样进行试验。

6.3 砂的表观密度试验（简易法）

6.3.1 本方法适用于测定砂的表观密度。

6.3.2 简易法表观密度试验应采用下列仪器设备：
1. 天平——称量 1000g，感量 1g；
2. 李氏瓶——容量 250mL；
3. 烘箱——温度控制范围为（105±5）℃；
4. 其他仪器设备应符合本标准第 6.2.2 条的规定。

6.3.3 试样制备应符合下列规定：
将样品缩分至不少于 120g，在（105±5）℃的烘箱中烘干至恒重，并在干燥器中冷却至室温，分成大致相等的两份备用。

6.3.4 简易法表观密度试验应按下列步骤进行：
1. 向李氏瓶中注入冷开水至一定刻度处，擦干瓶颈内部附着水，记录水的体积（\(V_1\)）；
2. 称取烘干试样 50g（\(m_0\)），徐徐加入盛水的李氏瓶中；
3. 试样全部倒入瓶中后，用瓶内的水将粘附在瓶颈和瓶壁

的试样洗入水中，摇转李氏瓶以排除气泡，静置约 24h 后，记录瓶中水面升高后的体积（\(V_2\)）。  
注：在砂的表观密度试验过程中应测量并控制水的温度，允许在 15～25℃ 的温度范围内进行体积测定，但两次体积测定（指 \(V_1\) 和 \(V_2\)）的温差不得大于 2℃。从试样加水静置的最后 2h 起，直至记录完瓶中水面高度时止，其相差温度不应超过 2℃。  

6.3.5 表观密度（简易法）应按下式计算，精确至 10kg/m\(^3\)：  
\[\rho = \left( \frac{m_0}{V_2 - V_1} - \alpha_t \right) \times 1000 \quad (6.3.5)\]  
式中 \(\rho\)——表观密度（kg/m\(^3\)）；  
\(m_0\)——试样的烘干质量（g）；  
\(V_1\)——水的原有体积（mL）；  
\(V_2\)——倒入试样后的水和试样的体积（mL）；  
\(\alpha_t\)——水温对砂的表观密度影响的修正系数，见表 6.2.5。  

以两次试验结果的算术平均值作为测定值，两次结果之差大于 20kg/m\(^3\) 时，应重新取样进行试验。  

### 6.4 砂的吸水率试验  

6.4.1 本方法适用于测定砂的吸水率，即测定以烘干质量为基准的饱和面干吸水率。  

6.4.2 吸水率试验应采用下列仪器设备：  
1 天平——称量 1000g，感量 1g；  
2 饱和面干试模及质量为（340±15）g 的钢制捣棒（见图 6.4.2）；  
3 干燥器、吹风机（手提式）、浅盘、铝制料勺、玻璃棒、温度计等；  
4 烧杯——容量 500mL；  
5 烘箱——温度控制范围为（105±5）℃。  

6.4.3 试样制备应符合下列规定：

图6.4.2 饱和面干试模及其捣棒（单位：mm） 1—捣棒；2—试模；3—玻璃板

饱和面干试样的制备，是将样品在潮湿状态下用四分法缩分至1000g，拌匀后分成两份，分别装入浅盘或其他合适的容器中，注入清水，使水面高出试样表面20mm左右（水温控制在(20±5)℃）。用玻璃棒连续搅拌5min，以排除气泡。静置24h以后，细心地倒去试样上的水，并用吸管吸去余水。再将试样在盘中摊开，用手提吹风机缓缓吹入暖风，并不断翻拌试样，使砂表面的水分在各部位均匀蒸发。然后将试样松散地一次装满饱和面干试模中，捣25次（捣棒端面距试样表面不超过10mm，任其自由落下），捣完后，留下的空隙不用再装满，从垂直方向徐徐提起试模。试样呈6.4.3（a）形状时，则说明砂中尚含有表面水，应继续按上述方法用暖风干燥，并按上述方法进行试验，直至试模提起后试样呈图6.4.3（b）的形状为止。试模提起后，试样呈图6.4.3（c）的形状时，则说明试样已干燥过久，此时应将试样洒水5mL，充分拌匀，并静置于加盖容器中30min后，再按上述方法进行试验，直至试样达到图6.4.3（b）的形状为止。

图6.4.3 试样的塌陷情况

6.4.4 吸水率试验应按下列步骤进行： 立即称取饱和面干试样500g，放入已知质量（\(m_1\)）烧杯中， 于温度为（105±5）℃的烘箱中烘干至恒重，并在干燥器内冷却 至室温后，称取干样与烧杯的总质量（\(m_2\)）。 6.4.5 吸水率 \(w_{w}\) 应按下式计算，精确至0.1%： \[ w_{w} = \frac{500 - (m_2 - m_1)}{m_2 - m_1} \times 100\% \] (6.4.5) 式中 \(w_{w}\) ——吸水率（%）； \(m_1\) ——烧杯质量（g）； \(m_2\) ——烘干的试样与烧杯的总质量（g）。 以两次试验结果的算术平均值作为测定值，当两次结果之差 大于0.2%时，应重新取样进行试验。

6.5 砂的堆积密度和紧密密度试验

6.5.1 本方法适用于测定砂的堆积密度、紧密密度及空隙率。 6.5.2 堆积密度和紧密密度试验应采用下列仪器设备： 1 秤——称量5kg，感量5g； 2 容量筒——金属制，圆柱形，内径108mm，净高109mm， 筒壁厚2mm，容积1L，筒底厚度为5mm； 3 漏斗（见图6.5.2）或铝制料勺； 4 烘箱——温度控制范围为（105±5）℃； 5 直尺、浅盘等。 6.5.3 试样制备应符合下列规定：

图6.5.2 标准漏斗（单位：mm） 1—漏斗；2—φ20mm管子；3—活动门；4—筛；5—金属量筒

先用公称直径5.00mm的筛子过筛，然后取经缩分后的样品不少于3L，装入浅盘，在温度为（105±5）℃烘箱中烘干至恒重，取出并冷却至室温，分成大致相等的两份备用。试样烘干后若有结块，应在试验前先予捏碎。 6.5.4 堆积密度和紧密密度试验应按下列步骤进行： 1 堆积密度：取试样一份，用漏斗或铝制勺，将它徐徐装入容量筒（漏斗出料口或料勺距容量筒筒口不应超过50mm）直至试样装满并超出容量筒筒口。然后用直尺将多余的试样沿筒口中心线向相反方向刮平，称其质量（\(m_2\)）。 2 紧密密度：取试样一份，分两层装入容量筒。装完一层后，在筒底垫放一根直径为10mm的钢筋，将筒按住，左右交替翻击地面各25下，然后再装入第二层；第二层装满后用同样方法翻实（但筒底所垫钢筋的方向应与第一层放置方向垂直）；二层装完并翻实后，加料直至试样超出容量筒筒口，然后用直尺将多余的试样沿筒口中心线向两个相反方向刮平，称其质量（\(m_2\)）。 26

6.5.5 试验结果计算应符合下列规定： 1 堆积密度（\(\rho_L\)）及紧密密度（\(\rho_c\)）按下式计算，精确至10kg/m\(^3\)： \[ \rho_L (\rho_c) = \frac{m_2 - m_1}{V} \times 1000 \] (6.5.5-1) 式中 \(\rho_L (\rho_c)\) ——堆积密度（紧密密度）（kg/m\(^3\)）； \(m_1\) ——容量筒的质量（kg）； \(m_2\) ——容量筒和砂总质量（kg）； \(V\) ——容量筒容积（L）。 以两次试验结果的算术平均值作为测定值。 2 空隙率按下式计算，精确至1%： \[ 空隙率 \nu_L = \left( 1 - \frac{\rho_L}{\rho} \right) \times 100\% \] (6.5.5-2) \[ \nu_c = \left( 1 - \frac{\rho_c}{\rho} \right) \times 100\% \] (6.5.5.3) 式中 \(\nu_L\) ——堆积密度的空隙率（%）； \(\nu_c\) ——紧密密度的空隙率（%）； \(\rho_L\) ——砂的堆积密度（kg/m\(^3\)）； \(\rho\) ——砂的表观密度（kg/m\(^3\)）； \(\rho_c\) ——砂的紧密密度（kg/m\(^3\)）。 6.5.6 容量筒容积的校正方法： 以温度为（20±2）℃的饮用水装满容量筒，用玻璃板沿筒口滑移，使其紧贴水面。擦干筒外壁水分，然后称其质量。用下式计算筒的容积： \[ V = m'_2 - m'_1 \] (6.5.6) 式中 \(V\) ——容量筒容积（L）； \(m'_1\) ——容量筒和玻璃板质量（kg）； \(m'_2\) ——容量筒、玻璃板和水总质量（kg）。 6.6 砂的含水率试验（标准法） 6.6.1 本方法适用于测定砂的含水率。

6.6.2 砂的含水率试验（标准法）应采用下列仪器设备： 1 烘箱——温度控制范围为（105±5）℃； 2 天平——称量1000g，感量1g； 3 容器——如浅盘等。 6.6.3 含水率试验（标准法）应按下列步骤进行： 由密封的样品中取各重500g的试样两份，分别放入已知质量的干燥容器（m1）中称重，记下每盘试样与容器的总重（m2）。将容器连同试样放入温度为（105±5）℃的烘箱中烘干至恒重，称量烘干后的试样与容器的总质量（m3）。 6.6.4 砂的含水率（标准法）按下式计算，精确至0.1%： \[ w_{\text{wc}} = \frac{m_2 - m_3}{m_3 - m_1} \times 100\% \] (6.6.4) 式中 \( w_{\text{wc}} \)——砂的含水率（%）； \( m_1 \)——容器质量（g）； \( m_2 \)——未烘干的试样与容器的总质量（g）； \( m_3 \)——烘干后的试样与容器的总质量（g）。 以两次试验结果的算术平均值作为测定值。 6.7 砂的含水率试验（快速法） 6.7.1 本方法适用于快速测定砂的含水率。对含泥量过大及有机杂质含量较多的砂不宜采用。 6.7.2 砂的含水率试验（快速法）应采用下列仪器设备： 1 电炉（或火炉）； 2 天平——称量1000g，感量1g； 3 炒盘（铁制或铝制）； 4 油灰铲、毛刷等。 6.7.3 含水率试验（快速法）应按下列步骤进行： 1 由密封样品中取500g试样放入干净的炒盘（m1）中，称取试样与炒盘的总质量（m2）； 2 置炒盘于电炉（或火炉）上，用小铲不断地翻拌试样，

到试样表面全部干燥后，切断电源（或移出火外），再继续翻拌1min，稍予冷却（以免损坏天平）后，称干样与炒盘的总质量（\(m_3\)）。  
6.7.4 砂的含水率（快速法）应按下式计算，精确至0.1%：  
\[ w_{\text{we}} = \frac{m_2 - m_3}{m_3 - m_1} \times 100\% \]  
(6.7.4)  
式中 \( w_{\text{we}} \)——砂的含水率（%）；  
\( m_1 \)——炒盘质量（g）；  
\( m_2 \)——未烘干的试样与炒盘的总质量（g）；  
\( m_3 \)——烘干后的试样与炒盘的总质量（g）。  
以两次试验结果的算术平均值作为测定值。  

6.8 砂中含泥量试验（标准法）  
6.8.1 本方法适用于测定粗砂、中砂和细砂的含泥量，特细砂中含泥量测定方法见本标准第6.9节。  
6.8.2 含泥量试验应采用下列仪器设备：  
1 天平——称量1000g，感量1g；  
2 烘箱——温度控制范围为（105±5）℃；  
3 试验筛——筛孔公称直径为80μm及1.25mm的方孔筛各一个；  
4 洗砂用的容器及烘干用的浅盘等。  
6.8.3 试样制备应符合下列规定：  
样品缩分至1100g，置于温度为（105±5）℃的烘箱中烘干至恒重，冷却至室温后，称取各为400g（\(m_0\)）的试样两份备用。  
6.8.4 含泥量试验应按下列步骤进行：  
1 取烘干的试样一份置于容器中，并注入饮用水，使水面高出砂面约150mm，充分拌匀后，浸泡2h，然后用手在水中淘洗试样，使尘屑、淤泥和黏土与砂粒分离，并使之悬浮或溶于水中。缓缓地将浑浊液倒入公称直径为1.25mm、80μm的方孔套筛（1.25mm筛放置于上面）上，滤去小于80μm的颗粒。试验

前筛子的两面应先用水润湿，在整个试验过程中应避免砂粒丢失。 2 再次加水于容器中，重复上述过程，直到筒内洗出的水清澈为止。 3 用水淋洗剩留在筛上的细粒，并将80μm筛放在水中（使水面略高出筛中砂粒的上表面）来回摇动，以充分洗除小于80μm的颗粒。然后将两只筛上剩留的颗粒和容器中已经洗净的试样一并装入浅盘，置于温度为（105±5）℃的烘箱中烘干至恒重。取出来冷却至室温后，称试样的质量（m₁）。 6.8.5 砂中含泥量应按下式计算，精确至0.1%： \[ w_c = \frac{m_0 - m_1}{m_0} \times 100\% \] (6.8.5) 式中 \( w_c \)——砂中含泥量（%）； \( m_0 \)——试验前的烘干试样质量（g）； \( m_1 \)——试验后的烘干试样质量（g）。 以两个试样试验结果的算术平均值作为测定值。两次结果之差大于0.5%时，应重新取样进行试验。 6.9 砂中含泥量试验（虹吸管法） 6.9.1 本方法适用于测定砂中含泥量。 6.9.2 含泥量试验（虹吸管法）应采用下列仪器设备： 1 虹吸管——玻璃管的直径不大于5mm，后接胶皮弯管； 2 玻璃容器或其他容器——高度不小于300mm，直径不小于200mm； 3 其他设备应符合本标准第6.8.2条的要求。 6.9.3 试样制备应按本标准第6.8.3条的规定进行。 6.9.4 含泥量试验（虹吸管法）应按下列步骤进行： 1 称取烘干后的试样500g（m₀），置于容器中，并注入饮用水，使水面高出砂面约150mm，浸泡2h，浸泡过程中每隔一段时间搅拌一次，确保尘屑、淤泥和黏土与砂分离；

2 用搅拌棒均匀搅拌 1min（单方向旋转），以适当宽度和高度的闸板闸水，使水停止旋转。经 20～25s 后取出闸板，然后，从上到下用虹吸管细心地将浑浊液吸出，虹吸管吸口的最低位置应距离砂面不小于 30mm； 3 再倒入清水，重复上述过程，直到吸出的水与清水的颜色基本一致为止； 4 最后将容器中的清水吸出，把洗净的试样倒入浅盘并在 (105±5)℃ 的烘箱中烘干至恒重，取出，冷却至室温后称砂质量 (m₁)。 6.9.5 砂中含泥量（虹吸管法）应按下式计算，精确至 0.1%： \[ w_c = \frac{m_0 - m_1}{m_0} \times 100\% \] (6.9.5) 式中 \( w_c \)——砂中含泥量（%）； \( m_0 \)——试验前的烘干试样质量（g）； \( m_1 \)——试验后的烘干试样质量（g）。 以两个试样试验结果的算术平均值作为测定值。两次结果之差大于 0.5% 时，应重新取样进行试验。 6.10 砂中泥块含量试验 6.10.1 本方法适用于测定砂中泥块含量。 6.10.2 砂中泥块含量试验应采用下列仪器设备： 1 天平——称量 1000g，感量 1g；称量 5000g，感量 5g； 2 烘箱——温度控制范围为 (105±5)℃； 3 试验筛——筛孔公称直径为 630μm 及 1.25mm 的方孔筛各一只； 4 洗砂用的容器及烘干用的浅盘等。 6.10.3 试样制备应符合下列规定： 将样品缩分至 5000g，置于温度为 (105±5)℃ 的烘箱中烘干至恒重，冷却至室温后，用公称直径 1.25mm 的方孔筛筛分，

取筛上的砂不少于400g分为两份备用。特细砂按实际筛分量。  
6.10.4 泥块含量试验应按下列步骤进行：  
1 称取试样约200g（\(m_1\)）置于容器中，并注入饮用水，使水面高出砂面150mm。充分拌匀后，浸泡24h，然后用手在水中碾碎泥块，再把试样放在公称直径630μm的方孔筛上，用水淘洗，直至水清澈为止。  
2 保留下来的试样应小心地从筛里取出，装入水平浅盘后，置于温度为（105±5）℃烘箱中烘干至恒重，冷却后称重（\(m_2\)）。  
6.10.5 砂中泥块含量应按下式计算，精确至0.1%：  
\[w_{c,L} = \frac{m_1 - m_2}{m_1} \times 100\% \quad (6.10.5)\]  
式中 \(w_{c,L}\)——泥块含量（%）；  
\(m_1\)——试验前的干燥试样质量（g）；  
\(m_2\)——试验后的干燥试样质量（g）。  
以两次试样试验结果的算术平均值作为测定值。  

6.11 人工砂及混合砂中石粉含量试验（亚甲蓝法）  
6.11.1 本方法适用于测定人工砂和混合砂中石粉含量。  
6.11.2 石粉含量试验（亚甲蓝法）应采用下列仪器设备：  
1 烘箱——温度控制范围为（105±5）℃；  
2 天平——称量1000g，感量1g；称量100g，感量0.01g；  
3 试验筛——筛孔公称直径为80μm及1.25mm的方孔筛各一只；  
4 容器——要求淘洗试样时，保持试样不溅出（深度大于250mm）；  
5 移液管——5mL、2mL移液管各一个；  
6 三片或四片式叶轮搅拌器——转速可调（最高达（600±60）r/min），直径（75±10）mm；  
7 定时装置——精度1s；  
8 玻璃容量瓶——容量1L；

9 温度计——精度1℃； 10 玻璃棒——2支，直径8mm，长300mm； 11 滤纸——快速； 12 搪瓷盘、毛刷、容量为1000mL的烧杯等。 6.11.3 溶液的配制及试样制备应符合下列规定： 1 亚甲蓝溶液的配制按下述方法： 将亚甲蓝（C₁₆H₁₈ClN₃S·3H₂O）粉末在（105±5）℃下烘干至恒重，称取烘干亚甲蓝粉末10g，精确至0.01g，倒入盛有约600mL蒸馏水（水温加热至35～40℃）的烧杯中，用玻璃棒持续搅拌40min，直至亚甲蓝粉末完全溶解，冷却至20℃。将溶液倒入1L容量瓶中，用蒸馏水冲洗烧杯等，使所有亚甲蓝溶液全部移入容量瓶，容量瓶和溶液的温度应保持在（20±1）℃，加蒸馏水至容量瓶1L刻度。振荡容量瓶以保证亚甲蓝粉末完全溶解。将容量瓶中溶液移入深色储液瓶中，标明制备日期、失效日期（亚甲蓝溶液保质期应不超过28d），并置于阴暗处保存。 2 将样品缩分至400g，放在烘箱中于（105±5）℃下烘干至恒重，待冷却至室温后，筛除大于公称直径5.0mm的颗粒备用。 6.11.4 人工砂及混合砂中的石粉含量按下列步骤进行： 1 亚甲蓝试验应按下述方法进行： 1) 称取试样200g，精确至1g。将试样倒入盛有（500±5）mL蒸馏水的烧杯中，用叶轮搅拌机以（600±60）r/min转速搅拌5min，形成悬浮液，然后以（400±40）r/min转速持续搅拌，直至试验结束。 2) 悬浮液中加入5mL亚甲蓝溶液，以（400±40）r/min转速搅拌至少1min后，用玻璃棒蘸取一滴悬浮液（所取悬浮液液面应使沉淀物直径在8～12mm内），滴于滤纸（置于空烧杯或其他合适的支撑物上，以使滤纸表面不与任何固体或液体接触）上。若沉淀物周围未出现色晕，再加入5mL亚甲蓝溶液，继续

保持1min，再用玻璃棒蘸取一滴悬浮液，滴于滤纸上，若沉淀物周围仍未出现色晕，重复上述步骤，直至沉淀物周围出现约1mm宽的稳定浅蓝色色晕。此时，应继续搅拌，不加亚甲蓝溶液，每1min进行一次蘸染试验。若色晕在4min内消失，再加入5mL亚甲蓝溶液；若色晕在第5min消失，再加入2mL亚甲蓝溶液。两种情况下，均应继续进行搅拌和蘸染试验，直至色晕可持续5min。 3）记录色晕持续5min时所加入的亚甲蓝溶液总体积，精确至1mL。 4）亚甲蓝MB值按下式计算： \[ MB = \frac{V}{G} \times 10 \] (6.11.4) 式中 \( MB \)——亚甲蓝值（g/kg），表示每千克0～2.36mm粒级试样所消耗的亚甲蓝克数，精确至0.01； \( G \)——试样质量（g）； \( V \)——所加入的亚甲蓝溶液的总量（mL）。 注：公式中的系数10用于将每千克试样消耗的亚甲蓝溶液体积换算成亚甲蓝质量。 5）亚甲蓝试验结果评定应符合下列规定： 当 \( MB \) 值<1.4时，则判定是以石粉为主；当 \( MB \) 值≥1.4时，则判定为以泥粉为主的石粉。 2 亚甲蓝快速试验应按下述方法进行： 1）应按本条第一款第一项的要求进行制样； 2）一次性向烧杯中加入30mL亚甲蓝溶液，以（400±40）r/min转速持续搅拌8min，然后用玻璃棒蘸取一滴悬浊液，滴于滤纸上，观察沉淀物周围是否出现明显色晕，出现色晕的为合格，否则为不合格。 3 人工砂及混合砂中的含泥量或石粉含量试验步骤及计算按本标准6.8节的规定进行。

6.12 人工砂压碎值指标试验

6.12.1 本方法适用于测定粒级为 \(315\mu m \sim 5.00mm\) 的人工砂的压碎指标。

6.12.2 人工砂压碎指标试验应采用下列仪器设备：
1 压力试验机，荷载 \(300kN\);
2 受压钢模（图 6.12.2）;

图 6.12.2 受压钢模示意图（单位：mm）

3 天平——称量为 \(1000g\)，感量 \(1g\);
4 试验筛——筛孔公称直径分别为 \(5.00mm\)、\(2.50mm\)、\(1.25mm\)、\(630\mu m\)、\(315\mu m\)、\(160\mu m\)、\(80\mu m\) 的方孔筛各一只;
5 烘箱——温度控制范围为 \((105\pm 5)^{\circ}C\);
6 其他——瓷盘 10 个，小勺 2 把。

6.12.3 试样制备应符合下列规定：
将筛分后的样品置于 \((105\pm 5)^{\circ}C\) 的烘箱内烘干至恒重，待冷却至室温后，筛分成 \(5.00 \sim 2.50mm\)、\(2.50 \sim 1.25mm\)、\(1.25mm \sim 630\mu m\)、\(630 \sim 315\mu m\) 四个粒级，每级试样质量不得少于 \(1000g\)。

6.12.4 试验步骤应符合下列规定：
1 置圆筒于底盘上，组成受压模，将一单级砂样约 \(300g\) 装入模内，使试样距底盘约为 \(50mm\);

2 平整试模内试样的表面，将加压块放入圆筒内，并转动一周使之与试样均匀接触； 3 将装好砂样的受压钢模置于压力机的支承板上，对准压板中心后，开动机器，以500N/s的速度加荷，加荷至25kN时持荷5s，而后以同样速度卸荷； 4 取下受压模，移去加压块，倒出压过的试样并称其质量（\(m_0\)），然后用该粒级的下限筛（如砂样为公称粒级5.00～2.50mm时，其下限筛为筛孔公称直径2.50mm的方孔筛）进行筛分，称出该粒级试样的筛余量（\(m_1\)）。 6.12.5 人工砂的压碎指标按下述方法计算： 1 第\(i\)单级砂样的压碎指标按下式计算，精确至0.1%： \[ \delta_i = \frac{m_0 - m_1}{m_0} \times 100\% \] (6.12.5-1) 式中 \(\delta_i\)——第\(i\)单级砂样压碎指标（%）； \(m_0\)——第\(i\)单级试样的质量（g）； \(m_1\)——第\(i\)单级试样的压碎试验后筛余的试样质量（g）。 以三份试样试验结果的算术平均值作为各单粒级试样的测定值。 2 四级砂样总的压碎指标按下式计算： \[ \delta_{\text{总}} = \frac{\alpha_1 \delta_1 + \alpha_2 \delta_2 + \alpha_3 \delta_3 + \alpha_4 \delta_4}{\alpha_1 + \alpha_2 + \alpha_3 + \alpha_4} \times 100\% \] (6.12.5-2) 式中 \(\delta_{\text{总}}\)——总的压碎指标（%），精确至0.1%； \(\alpha_1, \alpha_2, \alpha_3, \alpha_4\)——公称直径分别为2.50mm、1.25mm、630μm、315μm各方孔筛的分计筛余（%）； \(\delta_1, \delta_2, \delta_3, \delta_4\)——公称粒级分别为5.00～2.50mm、2.50～1.25mm、1.25mm～630μm、630～315μm单级试样压碎指标（%）。 6.13 砂中有机物含量试验 6.13.1 本方法适用于近似地判断天然砂中有机物含量是否会影响

保持原样，不要删减或省略任何内容。

响混凝土质量。 6.13.2 有机物含量试验应采用下列仪器设备： 1 天平——称量 100g，感量 0.1g 和称量 1000g，感量 1g 的天平各一台； 2 量筒——容量为 250mL、100mL 和 10mL； 3 烧杯、玻璃棒和筛孔公称直径为 5.00mm 的方孔筛； 4 氢氧化钠溶液——氢氧化钠与蒸馏水之质量比为 3：97； 5 稀酸、酒精等。 6.13.3 试样的制备与标准溶液的配制应符合下列规定： 1 筛除样品中的公称粒径 5.00mm 以上颗粒，用四分法缩分至 500g，风干备用； 2 称取稀酸粉 2g，溶解于 98mL 的 10%酒精溶液中，即配得所需的稀酸溶液；然后取该溶液 2.5mL，注入 97.5mL 浓度为 3%的氢氧化钠溶液中，加塞后剧烈摇动，静置 24h，即配得标准溶液。 6.13.4 有机物含量试验应按下列步骤进行： 1 向 250mL 量筒中倒入试样至 130mL 刻度处，再注入浓度为 3%氢氧化钠溶液至 200mL 刻度处，剧烈摇动后静置 24h； 2 比较试样上部溶液和新配制标准溶液的颜色，盛装标准溶液与盛装试样的量筒容积应一致。 6.13.5 结果评定应按下列方法进行： 1 当试样上部的溶液颜色浅于标准溶液的颜色时，则试样的有机物含量判定合格； 2 当两种溶液的颜色接近时，则应该将试样（包括上部溶液）倒入烧杯中放在温度为 60～70℃的水浴锅中加热 2～3h，然后再与标准溶液比色； 3 当溶液颜色深于标准色时，则应按下述进一步试验： 取试样一份，用 3%的氢氧化钠溶液洗除有机杂质，再用清水淘洗干净，直至试样上部溶液颜色浅于标准溶液的颜色，然后用洗除有机质和未洗除的试样分别按现行的国家标准《水泥胶砂

强度检验方法（ISO 法）GB/T 17671 配制两种水泥砂浆，测定 28d 的抗压强度，当未经洗除有机杂质的砂浆强度与经洗除有机物后的砂浆强度比不低于 0.95 时，则此砂可以采用，否则不可采用。

6.14 砂中云母含量试验

6.14.1 本方法适用于测定砂中云母的近似百分含量。

6.14.2 云母含量试验应采用下列仪器设备：
1 放大镜（5 倍）；
2 钢针；
3 试验筛——筛孔公称直径为 5.00mm 和 315μm 的方孔筛各一只；
4 天平——称量 100g，感量 0.1g。

6.14.3 试样制备应符合下列规定：
称取经缩分的试样 50g，在温度（105±5）℃的烘箱中烘干至恒重，冷却至室温后备用。

6.14.4 云母含量试验应按下列步骤进行：
先筛出粒径大于公称粒径 5.00mm 和小于公称粒径 315μm 的颗粒，然后根据砂的粗细不同称取试样 10～20g（m₀），放在放大镜下观察，用钢针将砂中所有云母全部挑出，称取所挑出云母质量（m）。
6.14.5 砂中云母含量 \( w_m \) 应按下式计算，精确至 0.1%：
\[w_m = \frac{m}{m_0} \times 100\% \quad (6.14.5)\]
式中 \( w_m \)——砂中云母含量（%）； \( m_0 \)——烘干试样质量（g）； \( m \)——云母质量（g）。

6.15 砂中轻物质含量试验

6.15.1 本方法适用于测定砂中轻物质的近似含量。

38

6.15.2 轻物质含量试验应采用下列仪器设备和试剂： 1 烘箱——温度控制范围为（105±5）℃； 2 天平——称量1000g，感量1g； 3 量具——量杯（容量1000mL）、量筒（容量250mL）、烧杯（容量150mL）各一只； 4 比重计——测定范围为1.0～2.0； 5 网篮——内径和高度均为70mm，网孔孔径不大于150μm（可用坚固性检验用的网篮，也可用孔径150μm的筛）； 6 试验筛——筛孔公称直径为5.00mm和315μm的方孔筛各一只； 7 氯化锌——化学纯。 6.15.3 试样制备及重液配制应符合下列规定： 1 称取经缩分的试样约800g，在温度为（105±5）℃的烘箱中烘干至恒重，冷却后将粒径大于公称粒径5.00mm和小于公称粒径315μm的颗粒筛去，然后称取每份为200g的试样两份备用； 2 配制密度为1950～2000kg/m\(^3\)的重液：向1000mL的量杯中加水至600mL刻度处，再加入1500g氯化锌，用玻璃棒搅拌使氯化锌全部溶解，待冷却至室温后，将部分溶液倒入250mL量筒中测其密度； 3 如溶液密度小于要求值，则将它倒回量杯，再加入氯化锌，溶解并冷却后测其密度，直至溶液密度满足要求为止。 6.15.4 轻物质含量试验应按下列步骤进行： 1 将上述试样一份（m\(_0\)）倒入盛有重液（约500mL）的量杯中，用玻璃棒充分搅拌，使试样中的轻物质与砂分离，静置5min后，将浮起的轻物质连同部分重液倒入网篮中，轻物质留在网篮中，而重液通过网篮流入另一容器，倾倒重液时应避免带出砂粒，一般当重液表面与砂表面相距约20～30mm时即停止倾倒，流出的重液倒回盛试样的量杯中，重复上述过程，直至无轻物质浮起为止；

2 用清水洗净留存于网篮中的物质，然后将它倒入烧杯，在（105±5）℃的烘箱中烘干至恒重，称取轻物质与烧杯的总质量（\(m_1\)）。 6.15.5 砂中轻物质的含量 \(w_1\) 应按下式计算，精确到0.1%： \[ w_1 = \frac{m_1 - m_2}{m_0} \times 100\% \] (6.15.5) 式中 \(w_1\)——砂中轻物质含量（%）； \(m_1\)——烘干的轻物质与烧杯的总质量（g）； \(m_2\)——烧杯的质量（g）； \(m_0\)——试验前烘干的试样质量（g）。 以两次试验结果的算术平均值作为测定值。 6.16 砂的坚固性试验 6.16.1 本方法适用于通过测定硫酸钠饱和溶液渗入砂中形成结晶时的裂胀力对砂的破坏程度，来间接地判断其坚固性。 6.16.2 坚固性试验应采用下列仪器设备和试剂： 1 烘箱——温度控制范围为（105±5）℃； 2 天平——称量1000g，感量1g； 3 试验筛——筛孔公称直径为160μm、315μm、630μm、1.25mm、2.50mm、5.00mm的方孔筛各一只； 4 容器——搪瓷盆或瓷缸，容量不小于10L； 5 三脚网篮——内径及高均为70mm，由铜丝或镀锌铁丝制成，网孔的孔径不应大于所盛试样粒级下限尺寸的一半； 6 试剂——无水硫酸钠； 7 比重计； 8 氯化钡——浓度为10%。 6.16.3 溶液的配制及试样制备应符合下列规定： 1 硫酸钠溶液的配制应按下述方法进行： 取一定数量的蒸馏水（取决于试样及容器大小，加温至30～50℃），每1000mL蒸馏水加入无水硫酸钠（Na₂SO₄）300～

If there are any changes, make sure to update the content accordingly.

350g, 用玻璃棒搅拌, 使其溶解并饱和, 然后冷却至 20~25℃, 在此温度下静置两昼夜, 其密度应为 1151~1174kg/m³;

2 将缩分后的样品用水冲洗干净, 在 (105±5)℃的温度下烘干冷却至室温备用。

6.16.4 坚固性试验应按下列步骤进行:

1 称取公称粒级分别为 315~630μm、630μm~1.25mm、1.25~2.50mm 和 2.50~5.00mm 的试样各 100g。若是特细砂, 应筛去公称粒径 160μm 以下和 2.50mm 以上的颗粒, 称取公称粒级分别为 160~315μm、315~630μm、630μm~1.25mm、1.25~2.5mm 的试样各 100g。分别装入网篮并浸入盛有硫酸钠溶液的容器中, 溶液体积应不小于试样总体积的 5 倍, 其温度应保持在 20~25℃。三脚网篮浸入溶液时, 应先上下升降 25 次以排除试样中的气泡, 然后静置于该容器中。此时, 网篮底面应距容器底面约 30mm (由网篮脚高控制), 网篮之间的间距应不小于 30mm, 试样表面至少应在液面以下 30mm。

2 浸泡 20h 后, 从溶液中提出网篮, 放在温度为 (105±5)℃的烘箱中烘烤 4h, 至此, 完成了第一次循环。待试样冷却至 20~25℃后, 即开始第二次循环, 从第二次循环开始, 浸泡及烘烤时间均为 4h。

3 第五次循环完成后, 将试样置于 20~25℃的清水中洗净硫酸钠, 再在 (105±5)℃的烘箱中烘干至恒重, 取出并冷却至室温后, 用孔径为试样粒级下限的筛, 过筛并称量各粒级试样试验后的筛余量。

注: 试样中硫酸钠是否洗净, 可按下法检验: 取冲洗过试样的水若干毫升, 滴入少量 10%的氯化钡 (BaCl₂) 溶液, 如无白色沉淀, 则说明硫酸钠已被洗净。

6.16.5 试验结果计算应符合下列规定:

1 试样中各粒级颗粒的分计质量损失百分率 \(\delta_{ji}\) 应按下式计算:

\[\delta_{ji} = \frac{m_i - m_i'}{m_i} \times 100\%\]

(6.16.5-1)

式中 \(\delta_j\)——各粒级颗粒的分计质量损失百分率（%）； \(m_i\)——每一粒级试样试验前的质量（g）； \(m_i'\)——经硫酸钠溶液试验后，每一粒级筛余颗粒的烘干质量（g）。

2 300μm～4.75mm粒级试样的总质量损失百分率 \(\delta_j\) 应按下式计算，精确至1%：
\[\delta_j = \frac{\alpha_1 \delta_{j1} + \alpha_2 \delta_{j2} + \alpha_3 \delta_{j3} + \alpha_4 \delta_{j4}}{\alpha_1 + \alpha_2 + \alpha_3 + \alpha_4} \times 100\% \quad (6.16.5-2)\]

式中 \(\delta_j\)——试样的总质量损失百分率（%）； \(\alpha_1, \alpha_2, \alpha_3, \alpha_4\)——公称粒级分别为315～630μm、630μm～1.25mm、1.25～2.50mm、2.50～5.00mm粒级在筛除小于公称粒径315μm及大于公称粒径5.00mm颗粒后的原试样中所占的百分率（%）。

\(\delta_{j1}, \delta_{j2}, \delta_{j3}, \delta_{j4}\)——公称粒级分别为315～630μm、630μm～1.25mm、 1.25～2.50mm、2.50～5.00mm各粒级的分计质量损失百分率（%）。

3 特细砂按下式计算，精确至1%：
\[\delta_j = \frac{\alpha_0 \delta_{j0} + \alpha_1 \delta_{j1} + \alpha_2 \delta_{j2}+ \alpha_3 \delta_{j3}}{\alpha_0 + \alpha_1 + \alpha_2 + \alpha_3} \times 100\% \quad (6.16.5-3)\]

式中 \(\delta_j\)——试样的总质量损失百分率（%）； \(\alpha_{0}, \alpha_{1}, \alpha_{2}, \alpha_{3}\)——公称粒级分别为160～315μm、315～630μm、630μm～1.25mm、1.25～2.5mm粒级在筛除小于公称粒径160μm及大于公称粒径2.50mm颗粒后的原试样中所占的百分率（%）； \(\delta_{j0}, \delta_{j1}, \delta_{j2}, \delta_{j3}\)——公称粒级分别为160～315μm、315～630μm、630 μm～1.25mm、1.25～2.50mm各粒级的分计质量损失百分率（%）。

6.17 砂中硫酸盐及硫化物含量试验

6.17.1 本方法适用于测定砂中的硫酸盐及硫化物含量（按 \(SO_3\) 百分含量计算）。

6.17.2 硫酸盐及硫化物试验应采用下列仪器设备和试剂：
1. 天平和分析天平——天平，称量 1000g，感量 1g；分析天平，称量 100g，感量 0.0001g；
2. 高温炉——最高温度 1000℃；
3. 试验筛——筛孔公称直径为 80μm 的方孔筛一只；
4. 瓷坩埚；
5. 其他仪器——烧瓶、烧杯等；
6. 10%（W/V）氯化钡溶液——10g 氯化钡溶于 100mL 蒸馏水中；
7. 盐酸（1+1）——浓盐酸溶于同体积的蒸馏水中；
8. 1%（W/V）硝酸银溶液——1g 硝酸银溶于 100mL 蒸馏水中，并加入 5～10mL 硝酸，存于棕色瓶中。

6.17.3 试样制备应符合下列规定：
样品经缩分至不少于 10g，置于温度为（105±5）℃烘干至恒重，冷却至室温后，研磨至全部通过筛孔公称直径为 80μm 的方孔筛，备用。

6.17.4 硫酸盐及硫化物含量试验应按下列步骤进行：
1. 用分析天平精确称取砂粉试样 1g（m），放入 300mL 的烧杯中，加入 30～40mL 蒸馏水及 10mL 的盐酸（1+1），加热至微沸，并保持微沸 5min，试样充分分解后取下，以中速滤纸过滤，用温水洗涤 10～12 次；
2. 调整滤液体积至 200mL，煮沸，搅拌同时滴加 10mL10%氯化钡溶液，并将溶液煮沸数分钟，然后移至温热处静置至少 4h（此时溶液体积应保持在 200mL），用慢速滤纸过滤，用温水洗到无氯根反应（用硝酸银溶液检验）；
3. 将沉淀及滤纸一并移入已灼烧至恒重的瓷坩埚（m₁）。

中，灰化后在800℃的高温炉内灼烧30min。取出坩埚，置于干燥器中冷却至室温，称量，如此反复灼烧，直至恒重（\(m_2\)）。  
6.17.5 硫化物及硫酸盐含量（以 \(SO_3\) 计）应按下式计算，精确至0.01%。  
\[w_{SO_3} = \frac{(m_2 - m_1) \times 0.343}{m} \times 100\% \quad (6.17.5)\]  
式中 \(w_{SO_3}\) ——硫酸盐含量（%）；  
\(m\) ——试样质量（g）；  
\(m_1\) ——瓷坩埚的质量（g）；  
\(m_2\) ——瓷坩埚质量和试样总质量（g）；  
0.343 ——\(BaSO_4\) 换算成 \(SO_3\) 的系数。  
以两次试验的算术平均值作为测定值，当两次试验结果之差大于0.15%时，须重做试验。  

6.18 砂中氯离子含量试验  

6.18.1 本方法适用于测定砂中的氯离子含量。  
6.18.2 氯离子含量试验应采用下列仪器设备和试剂：  
1 天平——称量1000g，感量1g；  
2 带塞磨口瓶——容量1L；  
3 三角瓶——容量300mL；  
4 滴定管——容量10mL或25mL；  
5 容量瓶——容量500mL；  
6 移液管——容量50mL，2mL；  
7 5%（W/V）铬酸钾指示剂溶液；  
8 0.01mol/L的氯化钠标准溶液；  
9 0.01mol/L的硝酸银标准溶液。  

6.18.3 试样制备应符合下列规定：  
取经缩分后样品2kg，在温度（105±5）℃的烘箱中烘干至恒重，经冷却至室温备用。  
6.18.4 氯离子含量试验应按下列步骤进行：

1 称取试样 500g (m)，装入带塞磨口瓶中，用容量瓶取 500mL 蒸馏水，注入磨口瓶内，加上塞子，摇动一次，放置 2h，然后每隔 5min 摇动一次，共摇动 3 次，使氯盐充分溶解。将磨口瓶上部已澄清的溶液过滤，然后用移液管吸取 50mL 滤液，注入三角瓶中，再加入浓度为 5% 的 (W/V) 铬酸钾指示剂 1mL，用 0.01mol/L 硝酸银标准溶液滴定至呈现砖红色为终点，记录消耗的硝酸银标准溶液的毫升数 (V₁)。 2 空白试验：用移液管准确吸取 50mL 蒸馏水到三角瓶内，加入 5% 铬酸钾指示剂 1mL，并用 0.01mol/L 的硝酸银标准溶液滴定至溶液呈砖红色为止，记录此点消耗的硝酸银标准溶液的毫升数 (V₂)。 6.18.5 砂中氯离子含量 \( w_{cl} \) 应按下式计算，精确至 0.001%： \[ w_{cl} = \frac{C_{AgNO_3} (V_1 - V_2) \times 0.0355 \times 10}{m} \times 100\% \] (6.18.5) 式中 \( w_{cl} \) ——砂中氯离子含量 (\%)； \( C_{AgNO_3} \) ——硝酸银标准溶液的浓度 (mol/L)； \( V_1 \) ——样品滴定时消耗的硝酸银标准溶液的体积 (mL)； \( V_2 \) ——空白试验时消耗的硝酸银标准溶液的体积 (mL)； \( m \) ——试样质量 (g)。 6.19 海砂中贝壳含量试验（盐酸清洗法） 6.19.1 本方法适用于检验海砂中的贝壳含量。 6.19.2 贝壳含量试验应采用下列仪器设备和试剂： 1 烘箱——温度控制范围为 (105±5)℃； 2 天平——称量 1000g，感量 1g 和称量 5000g，感量 5g 的天平各一台； 3 试验筛——筛孔公称直径为 5.00mm 的方孔筛一只； 4 量筒——容量 1000mL； 5 搪瓷盆——直径 200mm 左右；

6 玻璃棒； 7 (1+5)盐酸溶液——由浓盐酸（相对密度1.18，浓度26%～38%）和蒸馏水按1:5的比例配制而成； 8 烧杯——容量2000mL。 6.19.3 试样制备应符合下列规定： 将样品缩分至不少于2400g，置于温度为（105±5）℃烘箱中烘干至恒重，冷却至室温后，过筛孔公称直径为5.00mm的方孔筛后，称取500g（m₁）试样两份，先按本标准第6.8节测出砂的含泥量（wₐ），再将试样放入烧杯中备用。 6.19.4 海砂中贝壳含量应按下列步骤进行： 在盛有试样的烧杯中加人（1+5）盐酸溶液900mL，不断用玻璃棒搅拌，使反应完全。待溶液中不再有气体产生后，再加少量上述盐酸溶液，若再无气体生成则表明反应已完全。否则，应重复上一步骤，直至无气体产生为止。然后进行五次清洗，清洗过程中要避免砂粒丢失。洗净后，置于温度为（105±5）℃的烘箱中，取出冷却至室温，称重（m₂）。 6.19.5 砂中贝壳含量w₀应按下列计算，精确至0.1%： \[ w₀ = \frac{m₁ - m₂}{m₁} \times 100\% - wₐ \] (6.19.5) 式中 w₀——砂中贝壳含量（%）； m₁——试样总量（g）； m₂——试样除去贝壳后的质量（g）； wₐ——含泥量（%）。 以两次试验结果的算术平均值作为测定值，当两次结果之差超过0.5%时，应重新取样进行试验。 6.20 砂的碱活性试验（快速法） 6.20.1 本方法适用于在1mol/L氢氧化钠溶液中浸泡试样14d以检验硅质骨料与混凝土中的碱产生潜在反应的危害性，不适用于碱碳酸盐反应活性骨料检验。

6.20.2 快速法碱活性试验应采用下列仪器设备： 1 烘箱——温度控制范围为（105±5）℃； 2 天平——称量1000g，感量1g； 3 试验筛——筛孔公称直径为5.00mm、2.50mm、1.25mm、630μm、315μm、160μm的方孔筛各一只； 4 测长仪——测量范围280～300mm，精度0.01mm； 5 水泥胶砂搅拌机——应符合现行行业标准《行星式水泥胶砂搅拌机》JC/T 681的规定； 6 恒温养护箱或水浴——温度控制范围为（80±2）℃； 7 养护筒——由耐碱耐高温的材料制成，不漏水，密封，防止容器内湿度下降，筒的容积可以保证试件全部浸没在水中。筒内设有试件架，试件垂直于试件架放置； 8 试模——金属试模，尺寸为25mm×25mm×280mm，试模两端正中有小孔，装有不锈钢测头； 9 镊刀、捣棒、量筒、干燥器等。 6.20.3 试件的制作应符合下列规定： 1 将砂样缩分成约5kg，按表6.20.3中所示级配及比例组合成试验用料，并将试样洗净烘干或晾干备用。 表6.20.3 砂级配表 公称粒级 5.00～ 2.50mm 2.50～ 1.25mm 1.25mm～ 630μm 630～ 315μm 315～ 160μm 分级质量（%） 10 25 25 25 15 注：对特细砂分级质量不作规定。 2 水泥应采用符合现行国家标准《硅酸盐水泥、普通硅酸盐水泥》GB 175要求的普通硅酸盐水泥。水泥与砂的质量比为1：2.25，水灰比为0.47。试件规格25mm×25mm×280mm，每组三条，称取水泥440g，砂990g。 3 成型前24h，将试验所用材料（水泥、砂、拌合用水等）放入（20±2）℃的恒温室中。 47

4 将称好的水泥与砂倒入搅拌锅，应按现行国家标准《水泥胶砂强度检验方法（ISO法）》GB/T 17671的规定进行搅拌。 5 搅拌完成后，将砂浆分两层装入试模内，每层捣40次，测头周围应填实，浇捣完毕后用镘刀刮除多余砂浆，抹平表面，并标明测定方向及编号。 6.20.4 快速法试验应按下列步骤进行： 1 将试件成型完毕后，带模放入标准养护室，养护（24±4）h后脱模。 2 脱模后，将试件浸泡在装有自来水的养护筒中，并将养护筒放入温度（80±2）℃的烘箱或水浴箱中养护24h。同种骨料制成的试件放在同一个养护筒中。 3 然后将养护筒逐个取出。每次从养护筒中取出一个试件，用抹布擦干表面，立即用测长仪测试试件的基长（L₀）。每个试件至少重复测试两次，取差值在仪器精度范围内的两个读数的平均值作为长度测定值（精确至0.02mm），每次每个试件的测量方向应一致，待测的试件须用湿布覆盖，防止水分蒸发；从取出试件擦干到读数完成应在（15±5）s内结束，读完数后的试件应用湿布覆盖。全部试件测定基准长度后，把试件放入装有浓度为1mol/L氢氧化钠溶液的养护筒中，并确保试件被完全浸泡。溶液温度应保持在（80±2）℃，将养护筒放回烘箱或水浴箱中。 注：用测长仪测定任一组试件的长度时，均应先调整测长仪的零点。 4 自测定基准长度之日起，第3d、7d、10d、14d再分别测其长度（Lₙ）。测长方法与测基长方法相同。每次测量完毕后，应将试件调头放入原养护筒，盖好筒盖，放回（80±2）℃的烘箱或水浴箱中，继续养护到下一个测试龄期。操作时防止氢氧化钠溶液溢流，避免烧伤皮肤。 5 在测量时应观察试件的变形、裂缝、渗出物等，特别应观察有无胶体物质，并作详细记录。 6.20.5 试件中的膨胀率应按下式计算，精确至0.01%： \[ \varepsilon_t = \frac{L_t - L_0}{L_0 - 2\Delta} \times 100\% \] (6.20.5)

式中 \( e_i \)——试件在 \( t \) 天龄期的膨胀率（%）； \( L_i \)——试件在 \( t \) 天龄期的长度（mm）； \( L_0 \)——试件的基长（mm）； \( \Delta \)——测头长度（mm）。 以三个试件膨胀率的平均值作为某一龄期膨胀率的测定值。 任一试件膨胀率与平均值均应符合下列规定： 1 当平均值小于或等于 0.05% 时，其差值均应小于 0.01%； 2 当平均值大于 0.05% 时，单个测值与平均值的差值均应小于平均值的 20%； 3 当三个试件的膨胀率均大于 0.10% 时，无精度要求； 4 当不符合上述要求时，去掉膨胀率最小的，用其余两个试件的平均值作为该龄期的膨胀率。 6.20.6 结果评定应符合下列规定： 1 当 14d 膨胀率小于 0.10% 时，可判定为无潜在危害； 2 当 14d 膨胀率大于 0.20% 时，可判定为有潜在危害； 3 当 14d 膨胀率在 0.10%～0.20% 之间时，应按本标准第 6.21 节的方法再进行试验判定。 6.21 砂的碱活性试验（砂浆长度法） 6.21.1 本方法适用于鉴定硅质骨料与水泥（混凝土）中的碱产生潜在反应的危害性，不适用于碱碳酸盐反应活性骨料检验。 6.21.2 砂浆长度法碱活性试验应采用下列仪器设备： 1 试验筛——应符合本标准第 6.1.2 条的要求； 2 水泥胶砂搅拌机——应符合现行行业标准《行星式水泥胶砂搅拌机》JC/T 581 规定； 3 镘刀及截面为 14mm×13mm、长 120～150mm 的钢制捣棒； 4 量筒、秒表； 5 试模和测头——金属试模，规格为 25mm×25mm×
