Repository: chengxy1/college_project

# EBR-CFR 工程实现项目 (Evidence-Based Reranking with Counterfactual Reasoning)

硕士学位论文核心重排序算法工程原型。

## 目录结构
- `config/`: 系统及算法参数配置 (`settings.yaml`)
- `data/raw_documents/`: 原始非结构化工程规范与报告文本
- `data/test_cases/`: 结构化评估与测试样本 (`c30_concrete_eval.json`)
- `src/models/`: 数据模型与元数据契约 (`schemas.py`)
- `src/modules/`: 
  - `structure_modeler.py`: 层级一 证据结构建模
  - `cf_reasoner.py`: 层级二 反事实效用推理
- `src/pipeline.py`: 双层流水线调度与过滤决策
- `tests/`: 自动化单元测试与指标验证
- `main.py`: 快速运行入口

## 快速上手
1. 安装依赖：
   ```bash
   pip install -r requirements.txt
   ```
2. 运行自动化测试：
   ```bash
   pytest tests/ -v -s
   ```
3. 运行完整重排序流水线：
   ```bash
   python main.py
   ```

File: data/raw_documents/JGJ 52-2006 普通混凝土用砂、石质量及检验方法标准（强）.md (part 2 of 2)
式中 \(\rho\) —— 表观密度（kg/m\(^3\)）； \(m_0\) —— 试样的烘干质量（g）； \(m_1\) —— 试样、水及容量瓶总质量（g）； \(m_2\) —— 水及容量瓶总质量（g）； \(\alpha_t\) —— 水温对砂的表观密度影响的修正系数，见表 6.2.5。
表 6.2.5 不同水温对砂的表观密度影响的修正系数
280mm，试模两端正中应有小孔，测头在此固定埋入砂浆，测头用不锈钢金属制成； 6 养护筒——用耐腐蚀材料制成，应不漏水，不透气，加盖后放在养护室中能确保筒内空气相对湿度为 95%以上，筒内设有试件架，架下盛有水，试件垂直立于架上并不与水接触； 7 测长仪——测量范围 280～300mm，精度 0.01mm； 8 室温为（40±2）℃的养护室； 9 天平——称量 2000g，感量 2g； 10 跳桌——应符合现行行业标准《水泥胶砂流动度测定仪》JC/T 958 要求。 6.21.3 试件的制备应符合下列规定： 1 制作试件的材料应符合下列规定： 1) 水泥——在做一般骨料活性鉴定时，应使用高碱水泥，含碱量为 1.2%；低于此值时，掺液度为 10%的氢氧化钠溶液，将碱含量调至水泥量的 1.2%；对于具体工程，当该工程拟用水泥的含碱量高于此值，则应采用工程所使用的水泥； 注：水泥含碱量以氧化钠（Na₂O）计，氧化钾（K₂O）换算为氧化钠时乘以换算系数 0.658。 2) 砂——将样品缩分成约 5kg，按表 6.21.3 中所示级配及比例组合成试验用料，并将试样洗净晾干。 表 6.21.3 砂级配表 公称粒级 5.00～ 2.50～ 1.25mm～ 630～ 315～ 2.50mm 1.25mm 630μm 315μm 160μm 分级质量（%） 10 25 25 25 15 注：对特细砂分级质量不作规定。 2 制作试件用的砂浆配合比应符合下列规定： 水泥与砂的质量比为 1：2.25。每组 3 个试件，共需水泥 440g，砂料 990g，砂浆用水量应按现行国家标准《水泥胶砂流 50

动度测定方法》GB/T 2419 确定，跳桌次数改为 6s 跳动 10 次，以流动度在 105～120mm 为准。

3 砂浆长度法试验所用试件应按下列方法制作：
1) 成型前 24h，将试验所用材料（水泥、砂、拌和用水等）放入（20±2）℃的恒温室中；
2) 先将称好的水泥与砂倒入搅拌锅内，开动搅拌机，拌合 5s 后徐徐加水，20～30s 加完，自开动机器起搅拌（180±5）s 停机，将粘在叶片上的砂浆刮下，取下搅拌锅；
3) 砂浆分两层装入试模内，每层捣 40 次；测头周围应填实，浇捣完毕后用镘刀刮除多余砂浆，抹平表面并标明测定方向和编号。

6.21.4 砂浆长度法试验应按下列步骤进行：
1 试件成型完毕后，带模放入标准养护室，养护（24±4）h 后脱模（当试件强度较低时，可延至 48h 脱模），脱模后立即测量试件的基长（L₀）。测长应在（20±2）℃的恒温室中进行，每个试件至少重复测试两次，取差值在仪器精度范围内的两个读数的平均值作为长度测定值（精确至 0.02mm）。待测的试件须用湿布覆盖，以防止水分蒸发。
2 测量后将试件放入养护筒中，盖严后放入（40±2）℃养护室里养护（一个筒内的品种应相同）。
3 自测基长之日起，14d、1 个月、2 个月、3 个月、6 个月再分别测其长度（Lₙ），如有必要还可适当延长。在测长前一天，应把养护筒从（40±2）℃养护室中取出，放入（20±2）℃的恒温室。试件的测长方法与测基长相同，测量完毕后，应将试件调头放入养护筒中，盖好筒盖，放回（40±2）℃养护室继续养护到下一测龄期。
4 在测量时应观察试件的变形、裂缝和渗出物，特别应观察有无胶体物质，并作详细记录。

6.21.5 试件的膨胀率应按下式计算，精确至 0.001%。

ε_t = \frac{L_t - L_0}{L_0 - 2\Delta} \times 100\% \quad (6.21.5)

式中 ε_t——试件在 t 天龄期的膨胀率（%）；
L_0——试件的基长（mm）；
L_t——试件在 t 天龄期的长度（mm）；
\Delta——测头长度（mm）。

以三个试件膨胀率的平均值作为某一龄期膨胀率的测定值。任一试件膨胀率与平均值均应符合下列规定：
1 当平均值小于或等于 0.05\% 时，其差值均应小于 0.01\%；
2 当平均值大于 0.05\% 时，其差值均应小于平均值的 20\%；
3 当三个试件的膨胀率均超过 0.10\% 时，无精度要求；
4 当不符合上述要求时，去掉膨胀率最小的，用其余两个试件的平均值作为该龄期的膨胀率。

6.21.6 结果评定应符合下列规定：
当砂浆 6 个月膨胀率小于 0.10\% 或 3 个月的膨胀率小于 0.05\%（只有在缺少 6 个月膨胀率时方有效）时，则判为无潜在危害。否则，应判为有潜在危害。

52

7 石的检验方法

7.1 碎石或卵石的筛分析试验

7.1.1 本方法适用于测定碎石或卵石的颗粒级配。

7.1.2 筛分析试验应采用下列仪器设备：

1 试验筛——筛孔公称直径为 100.0mm、80.0mm、63.0mm、50.0mm、40.0mm、31.5mm、25.0mm、20.0mm、16.0mm、10.0mm、5.00mm 和 2.50mm 的方孔筛以及筛的底盘和盖各一只，其规格和质量要求应符合现行国家标准《金属穿孔板试验筛》GB/T 6003.2 的要求，筛框直径为 300mm；

2 天平和秤——天平的称量 5kg，感量 5g；秤的称量 20kg，感量 20g；

3 烘箱——温度控制范围为 (105±5)℃；

4 浅盘。

7.1.3 试样制备应符合下列规定：试验前，应将样品缩分至表 7.1.3 所规定的试样最少质量，并烘干或风干后备用。

表 7.1.3 筛分析所需试样的最少质量

| 公称粒径 (mm) | 10.0 | 16.0 | 20.0 | 25.0 | 31.5 | 40.0 | 63.0 | 80.0 |
| --- | --- | --- | --- | --- | --- | --- | --- | --- |
| 试样最少质量 (kg) | 2.0 | 3.2 | 4.0 | 5.0 | 6.3 | 8.0 | 12.6 | 16.0 |

7.1.4 筛分析试验应按下列步骤进行：

1 按表 7.1.3 的规定称取试样；

2 将试样按筛孔大小顺序过筛，当每只筛上的筛余层厚度大于试样的最大粒径值时，应将该筛上的筛余试样分成两份，再次进行筛分，直至各筛每分钟的通过量不超过试样总量的 0.1%；

注：当筛余试样的颗粒粒径比公称粒径大 20mm 以上时，在筛分过程中

中，允许用手拨动颗粒。 3 称取各筛筛余的质量，精确至试样总质量的 0.1%。各筛的分计筛余量和筛底剩余量的总和与筛分前测定的试样总量相比，其相差不得超过 1%。 7.1.5 筛分析试验结果应按下列步骤计算： 1 计算分计筛余（各筛上筛余量除以试样的百分率），精确至 0.1%； 2 计算累计筛余（该筛的分计筛余与筛孔大于该筛的各筛的分计筛余百分率之总和），精确至 1%； 3 根据各筛的累计筛余，评定该试样的颗粒级配。 7.2 碎石或卵石的表观密度试验（标准法） 7.2.1 本方法适用于测定碎石或卵石的表观密度。 7.2.2 标准法表观密度试验应采用下列仪器设备： 1 液体天平——称量 5kg，感量 5g，其型号及尺寸应能允许在臂上悬挂盛试样的吊篮，并在水中称重（见图 7.2.2）； 图 7.2.2 液体天平 1—5kg 天平；2—吊篮；3—带有溢流孔的金属容器；4—砝码；5—容器

2 吊篮——直径和高度均为150mm，由孔径为1～2mm的筛网或钻有孔径为2～3mm孔洞的耐锈蚀金属板制成； 3 盛水容器——有溢流孔； 4 烘箱——温度控制范围为（105±5）℃； 5 试验筛——筛孔公称直径为5.00mm的方孔筛一只； 6 温度计——0～100℃； 7 带盖容器、浅盘、刷子和毛巾等。 7.2.3 试样制备应符合下列规定： 试验前，将样品筛除公称粒径5.00mm以下的颗粒，并缩分至略大于两倍于表7.2.3所规定的最小质量，冲洗干净后分成两份备用。 表7.2.3 表观密度试验所需的试样最少质量

\[\begin{array}{|c|c|c|c|c|c|c|c|c|}
\hline
\text{最大公称粒径（mm）} & 10.0 & 16.0 & 20.0 & 25.0 & 31.5 & 40.0 & 63.0 & 80.0 \\
\hline
\text{试样最少质量（kg）} & 2.0 & 2.0 & 2.0 & 2.0 & 3.0 & 4.0 & 6.0 & 6.0 \\
\hline
\end{array}\]

7.2.4 标准法表观密度试验应按以下步骤进行： 1 按表7.2.3的规定称取试样； 2 取试样一份装入吊篮，并浸入盛水的容器中，水面至少高出试样50mm； 3 浸水24h后，移放到称量用的盛水容器中，并用上下升降吊篮的方法排除汽泡（试样不得露出水面）。吊篮每升降一次约为1s，升降高度为30～50mm； 4 测定水温（此时吊篮应全浸在水中），用天平称取吊篮及试样在水中的质量（\(m_2\)）。称量时盛水容器中水面的高度由容器的溢流孔控制； 5 提起吊篮，将试样置于浅盘中，放入（105±5）℃的烘箱中烘干至恒重，取出来放在带盖的容器中冷却至室温后，称重（\(m_0\)）； 注：恒重是指相邻两次称量间隔时间不小于3h的情况下，其前后两次称量之差小于该项试验所要求的称量精度。下同。

6 称取吊篮在同样温度的水中质量（\(m_1\)），称量时盛水容器的水面高度仍应由溢流口控制。 注：试验的各项称重可以在15～25℃的温度范围内进行，但从试样加水静置的最后2h起直至试验结束，其温度相差不应超过2℃。 7.2.5 表观密度 \(\rho\) 应按下式计算，精确至10kg/m\(^3\)： \[ \rho = \left( \frac{m_0}{m_0 + m_1 - m_2} - \alpha_1 \right) \times 1000 \] (7.2.5) 式中 \(\rho\)——表观密度（kg/m\(^3\)）； \(m_0\)——试样的烘干质量（g）； \(m_1\)——吊篮在水中的质量（g）； \(m_2\)——吊篮及试样在水中的质量（g）； \(\alpha_1\)——水温对表观密度影响的修正系数，见表7.2.5。 表7.2.5 不同水温下碎石或卵石的表观密度影响的修正系数 水温（℃） 15 16 17 18 19 20 21 22 23 24 25 \(\alpha_1\) 0.002 0.003 0.003 0.004 0.004 0.005 0.005 0.006 0.006 0.007 0.008 以两次试验结果的算术平均值作为测定值。当两次结果之差大于20kg/m\(^3\)时，应重新取样进行试验。对颗粒材质不均匀的试样，两次试验结果之差大于20kg/m\(^3\)时，可取四次测定结果的算术平均值作为测定值。 7.3 碎石或卵石的表观密度试验（简易法） 7.3.1 本方法适用于测定碎石或卵石的表观密度，不宜用于测定最大公称粒径超过40mm的碎石或卵石的表观密度。 7.3.2 简易法测定表观密度应采用下列仪器设备： 1 烘箱——温度控制范围为（105±5）℃； 2 秤——称量20kg，感量20g； 3 广口瓶——容量1000mL，磨口，并带玻璃片； 4 试验筛——筛孔公称直径为5.00mm的方孔筛一只； 5 毛巾，刷子等。 56

7.3.3 试样制备应符合下列规定： 试验前，筛除样品中公称粒径为 5.00mm 以下的颗粒，缩分至略大于本标准表 7.2.3 所规定的量的两倍。洗刷干净后，分成两份备用。 7.3.4 简易法测定表观密度应按下列步骤进行： 1 按本标准表 7.2.3 规定的数量称取试样； 2 将试样浸水饱和，然后装入广口瓶中。装试样时，广口瓶应倾斜放置，注入饮用水，用玻璃片覆盖瓶口，以上下左右摇晃的方法排除气泡； 3 气泡排尽后，向瓶中添加饮用水直至水面凸出瓶口边缘。然后用玻璃片沿瓶口迅速滑行，使其紧贴瓶口水面。擦干瓶外水分后，称取试样、水、瓶和玻璃片总质量（\(m_1\)）； 4 将瓶中的试样倒入浅盘中，放在（105±5）℃的烘箱中烘干至恒重；取出，放在带盖的容器中冷却至室温后称取质量（\(m_0\)）； 5 将瓶洗净，重新注入饮用水，用玻璃片紧贴瓶口水面，擦干瓶外水分后称取质量（\(m_2\)）。 注：试验时各项称重可以在15～25℃的温度范围内进行，但从试样加水静置的最后2h起直至试验结束，其温度相差不应超过2℃。 7.3.5 表观密度 \(\rho\) 应按下式计算，精确至10kg/m\(^3\)： \[ \rho = \left( \frac{m_0}{m_0 + m_2 - m_1} - \alpha_1 \right) \times 1000 \] (7.3.5) 式中 \(\rho\)——表观密度（kg/m\(^3\)）； \(m_0\)——烘干后试样质量（g）； \(m_1\)——试样、水、瓶和玻璃片的总质量（g）； \(m_2\)——水、瓶和玻璃片总质量（g）； \(\alpha_1\)——水温对表观密度影响的修正系数，见表7.2.5。 以两次试验结果的算术平均值作为测定值。当两次结果之差大于20kg/m\(^3\)时，应重新取样进行试验。对颗粒材质不均匀的试样，如两次试验结果之差大于20kg/m\(^3\)时，可取四次测定结果的算术平均值作为测定值。

算术平均值作为测定值。

7.4 碎石或卵石的含水率试验

7.4.1 本方法适用于测定碎石或卵石的含水率。

7.4.2 含水率试验应采用下列仪器设备：
1 烘箱——温度控制范围为（105±5）℃；
2 秤——称量20kg，感量20g；
3 容器——如浅盘等。

7.4.3 含水率试验应按下列步骤进行：
1 按本标准表5.1.3-2的要求称取试样，分成两份备用；
2 将试样置于干净的容器中，称取试样和容器的总质量（\(m_1\)），并在（105±5）℃的烘箱中烘干至恒重；
3 取出试样，冷却后称取试样与容器的总质量（\(m_2\)），并称取容器的质量（\(m_3\)）。

7.4.4 含水率\(w_{wc}\)应按下式计算，精确至0.1%：
\[w_{wc} = \frac{m_1 - m_2}{m_2 - m_3} \times 100\% \quad (7.4.4)\]

式中 \(w_{wc}\)——含水率（%）；
\(m_1\)——烘干前试样与容器总质量（g）；
\(m_2\)——烘干后试样与容器总质量（g）；
\(m_3\)——容器质量（g）。

以两次试验结果的算术平均值作为测定值。
注：碎石或卵石含水率简易测定法可采用“烘干法”。

7.5 碎石或卵石的吸水率试验

7.5.1 本方法适用于测定碎石或卵石的吸水率，即测定以烘干质量为基准的饱和面干吸水率。

7.5.2 吸水率试验应采用下列仪器设备：
1 烘箱——温度控制范围为（105±5)℃；
2 秤——称量20kg，感量20g；

3 试验筛——筛孔公称直径为 5.00mm 的方孔筛一只； 4 容器、浅盘、金属丝刷和毛巾等。 7.5.3 试样的制备应符合下列要求： 试验前，筛除样品中公称粒径 5.00mm 以下的颗粒，然后缩分至两倍于表 7.5.3 所规定的质量，分成两份，用金属丝刷刷净后备用。

表 7.5.3 吸水率试验所需的试样最少质量

\[\begin{array}{|c|c|c|c|c|c|c|c|c|}
\hline
\text{最大公称粒径 (mm)} & 10.0 & 16.0 & 20.0 & 25.0 & 31.5 & 40.0 & 63.0 & 80.0 \\
\hline
\text{试样最少质量 (kg)} & 2 & 2 & 4 & 4 & 4 & 6 & 6 & 8 \\
\hline
\end{array}\]

7.5.4 吸水率试验应按下列步骤进行： 1 取试样一份置于盛水的容器中，使水面高出试样表面 5mm 左右，24h 后从水中取出试样，并用拧干的湿毛巾将颗粒表面的水分拭干，即成为饱和面干试样。然后，立即将试样放在浅盘中称取质量（\(m_2\)），在整个试验过程中，水温必须保持在（20±5）℃。 2 将饱和面干试样连同浅盘置于（105±5）℃的烘箱中烘干至恒重。然后取出，放入带盖的容器中冷却 0.5～1h，称取烘干试样与浅盘的总质量（\(m_1\)），称取浅盘的质量（\(m_3\)）。 7.5.5 吸水率 \(\omega_{\text{wa}}\) 应按下式计算，精确至 0.01%：

\[\omega_{\text{wa}} = \frac{m_2 - m_1}{m_1 - m_3} \times 100\% \quad (7.5.5)\]

式中 \(\omega_{\text{wa}}\)——吸水率（%）； \(m_1\)——烘干后试样与浅盘总质量（g）； \(m_2\)——烘干前饱和面干试样与浅盘总质量（g）； \(m_3\)——浅盘质量（g）。 以两次试验结果的算术平均值作为测定值。

7.6 碎石或卵石的堆积密度和紧密密度试验 7.6.1 本方法适用于测定碎石或卵石的堆积密度、紧密密度及

保留原结构的完整性，不要省略任何内容。

空隙率。 7.6.2 堆积密度和紧密密度试验应采用下列仪器设备： 1 秤——称量 100kg，感量 100g； 2 容量筒——金属制，其规格见表 7.6.2； 3 平头铁锹； 4 烘箱——温度控制范围为（105±5）℃。

表 7.6.2 容量筒的规格要求

\[\begin{array}{|c|c|c|c|c|}
\hline
\text{碎石或卵石的最大公称粒径（mm）} & \text{容量筒容积（L）} & \text{容量筒规格（mm）} & \text{筒壁厚度（mm）} \\
\hline
10.0, 16.0, 20.0, 25 & 10 & 208 & 294 & 2 \\
\hline
31.5, 40.0 & 20 & 294 & 294 & 3 \\
\hline
63.0, 80.0 & 30 & 360 & 294 & 4 \\
\hline
\end{array}\]

注：测定紧密密度时，对最大公称粒径为 31.5mm、40.0mm 的骨料，可采用 10L 的容量筒，对最大公称粒径为 63.0mm、80.0mm 的骨料，可采用 20L 容量筒。

7.6.3 试样的制备应符合下列要求： 按表 5.1.3-2 的规定称取试样，放入浅盘，在（105±5）℃的烘箱中烘干，也可摊在清洁的地面上风干，拌匀后分成两份备用。

7.6.4 堆积密度和紧密密度试验应按以下步骤进行： 1 堆积密度：取试样一份，置于平整干净的地板（或铁板）上，用平头铁锹铲起试样，使石子自由落入容量筒内。此时，从铁锹的齐口至容量筒上口的距离应保持为 50mm 左右。装满容量筒除去凸出筒口表面的颗粒，并以合适的颗粒填入凹陷部分，使表面稍凸起部分和凹陷部分的体积大致相等，称取试样和容量筒总质量（\(m_2\)）。 2 紧密密度：取试样一份，分三层装入容量筒。装完一层后，在筒底垫放一根直径为 25mm 的钢筋，将筒按住并左右交替翻击地面各 25 下，然后装入第二层。第二层装满后，用同样

方法默实（但筒底所垫钢筋的方向应与第一层放置方向垂直），然后再装入第三层，如法默实。待三层试样装填完毕后，加料直到试样超出容量筒筒口，用钢筋沿筒口边缘滚转，刮下高出筒口的颗粒，用合适的颗粒填平凹处，使表面稍凸起部分和凹陷部分的体积大致相等。称取试样和容量筒总质量（\(m_2\)）。

7.6.5 试验结果计算应符合下列规定：

1 堆积密度（\(\rho_L\)）或紧密密度（\(\rho_c\)）按下式计算，精确至10kg/m\(^3\)：

\[\rho_L (\rho_c) = \frac{m_2 - m_1}{V} \times 1000 \quad (7.6.5-1)\]

式中 \(\rho_L\)——堆积密度（kg/m\(^3\)）； \(\rho_c\)——紧密密度（kg/m\(^3\)）； \(m_1\)——容量筒的质量（kg）； \(m_2\)——容量筒和试样总质量（kg）； \(V\)——容量筒的体积（L）。

以两次试验结果的算术平均值作为测定值。

2 空隙率（\(\nu_L, \nu_c\)）按7.6.5-2及7.6.5-3计算，精确至1%：

\[\nu_L = \left(1 - \frac{\rho_L}{\rho}\right) \times 100\% \quad (7.6.5-2)\]

\[\nu_c = \left(1 - \frac{\rho_c}{\rho}\right) \times 100\% \quad (7.6.5-3)\]

式中 \(\nu_L, \nu_c\)——空隙率（%）； \(\rho_L\)——碎石或卵石的堆积密度（kg/m\(^3\)）； \(\rho_c\)——碎石或卵石的紧密密度（kg/m\(^3\)）； \(\rho\)——碎石或卵石的表观密度（kg/m\(^3\)）。

7.6.6 容量筒容积的校正应以（20±5）℃的饮用水装满容量筒，用玻璃板沿筒口滑移，使其紧贴水面，擦干筒外壁水分后称取质量。用下式计算筒的容积：

\[V = m'_2 - m'_1 \quad (7.6.6)\]

式中 \(V\)——容量筒的体积（L）；

\[ m_1' \]——容量筒和玻璃板质量（kg）； 
\[ m_2' \]——容量筒、玻璃板和水总质量（kg）。

7.7 碎石或卵石中含泥量试验

7.7.1 本方法适用于测定碎石或卵石中的含泥量。

7.7.2 含泥量试验应采用下列仪器设备：
1 秤——称量20kg，感量20g；
2 烘箱——温度控制范围为（105±5）℃；
3 试验筛——筛孔公称直径为1.25mm及80μm的方孔筛各一只；
4 容器——容积约10L的瓷盘或金属盒；
5 浅盘。

7.7.3 试样制备应符合下列规定：
将样品缩分至表7.7.3所规定的量（注意防止细粉丢失），并置于温度为（105±5）℃的烘箱内烘干至恒重，冷却至室温后分成两份备用。

表7.7.3 含泥量试验所需的试样最少质量

\[\begin{array}{|c|c|c|c|c|c|c|c|c|}
\hline
最大公称粒径（mm） & 10.0 & 16.0 & 20.0 & 25.0 & 31.5 & 40.0 & 63.0 & 80.0 \\
\hline
试样量不少于（kg） & 2 & 2 & 6 & 6 & 10 & 10 & 20 & 20 \\
\hline
\end{array}\]

7.7.4 含泥量试验应按下列步骤进行：
1 称取试样一份（m_0）装入容器中摊平，并注入饮用水，使水面高出石子表面150mm；浸泡2h后，用手在水中淘洗颗粒，使尘屑、淤泥和黏土与较粗颗粒分离，并使之悬浮或溶解于水。缓缓地将浑浊液倒入公称直径为1.25mm及80μm的方孔套筛（1.25mm筛放置上面）上，滤去小于80μm的颗粒。试验前筛子的两面应先用水湿润。在整个试验过程中应注意避免大于80μm的颗粒丢失。
2 再次加水于容器中，重复上述过程，直至洗出的水清澈为止。

3 用水冲洗剩留在筛上的细粒，并将公称直径为 80μm 的方孔筛放在水中（使水面略高出筛内颗粒）来回摇动，以充分洗除小于 80μm 的颗粒。然后将两只筛上剩留的颗粒和筛中已洗净的试样一并装入浅盘，置于温度为 \( (105 \pm 5) \, ^\circ \text{C} \) 的烘箱中烘干至恒重。取出冷却至室温后，称取试样的质量 \( (m_1) \)。 7.7.5 碎石或卵石中含泥量 \( w_c \) 应按下式计算，精确至 0.1\%：

\[w_c = \frac{m_0 - m_1}{m_0} \times 100\% \quad (7.7.5)\]

式中 \( w_c \) ——含泥量（\%）； \( m_0 \) ——试验前烘干试样的质量（g）； \( m_1 \) ——试验后烘干试样的质量（g）。 以两个试样试验结果的算术平均值作为测定值。两次结果之差大于 0.2\% 时，应重新取样进行试验。

7.8 碎石或卵石中泥块含量试验

7.8.1 本方法适用于测定碎石或卵石中泥块的含量。 7.8.2 泥块含量试验应采用下列仪器设备： 1 秤——称量 20kg，感量 20g； 2 试验筛——筛孔公称直径为 2.50mm 及 5.00mm 的方孔筛各一只； 3 水筒及浅盘等； 4 烘箱——温度控制范围为 \( (105 \pm 5) \, ^\circ \text{C} \)。 7.8.3 试样制备应符合下列规定： 将样品缩分至略大于表 7.7.3 所示的量，缩分时应防止所含黏土块被压碎。缩分后的试样在 \( (105 \pm 5) \, ^\circ \text{C} \) 烘箱内烘至恒重，冷却至室温后分成两份备用。 7.8.4 泥块含量试验应按下列步骤进行： 1 筛去公称粒径 5.00mm 以下颗粒，称取质量 \( (m_1) \)； 2 将试样在容器中摊平，加入饮用水使水面高出试样表面，24h 后把水放出，用手碾压泥块，然后把试样放在公称直径为

2.50mm 的方孔筛上振动淘洗，直至洗出的水清澈为止； 3 将筛上的试样小心地从筛里取出，置于温度为（105±5）℃烘箱中烘干至恒重。取出冷却至室温后称取质量（\(m_2\)）。 7.8.5 泥块含量 \(w_{c,L}\) 应按下式计算，精确至 0.1%： \[ w_{c,L} = \frac{m_1 - m_2}{m_1} \times 100\% \] (7.8.5) 式中 \(w_{c,L}\)——泥块含量（%）； \(m_1\)——公称直径 5mm 筛上筛余量（g）； \(m_2\)——试验后烘干试样的质量（g）。 以两个试样试验结果的算术平均值作为测定值。 7.9 碎石或卵石中针状和片状颗粒的总含量试验 7.9.1 本方法适用于测定碎石或卵石中针状和片状颗粒的总含量。 7.9.2 针状和片状颗粒的总含量试验应采用下列仪器设备： 1 针状规准仪（见图 7.9.2-1）和片状规准仪（见图 7.9.2-2），或游标卡尺； 图 7.9.2-1 针状规准仪（单位：mm） 2 天平和秤——天平的称量 2kg，感量 2g；秤的称量 20kg，感量 20g； 3 试验筛——筛孔公称直径分别为 5.00mm、10.0mm、20.0mm、25.0mm、31.5mm、40.0mm、63.0mm 和 80.0mm 的方孔筛各一只，根据需要选用； 64

图 7.9.2-2 片状规 准仪（单位：mm）

4 卡尺。 7.9.3 试样制备应符合下列规定： 将样品在室内风干至表面干燥，并缩分至表 7.9.3-1 规定的量，称量（m₀），然后筛分成表 7.9.3-2 所规定的粒级备用。

表 7.9.3-1 针状和片状颗粒的总含量试验所需的试样最少质量

\[\begin{array}{|c|c|c|c|c|c|c|}
\hline
最大公称粒径（mm） & 10.0 & 16.0 & 20.0 & 25.0 & 31.5 & \geq 40.0 \\
\hline
试样最少质量（kg） & 0.3 & 1 & 2 & 3 & 5 & 10 \\
\hline
\end{array}\]

表 7.9.3-2 针状和片状颗粒的总含量试验的粒级划分及其相应的规定化孔宽或间距

\[\begin{array}{|c|c|c|c|c|c|c|}
\hline
公称粒级（mm） & 5.00 \sim 10.0 & 10.0 \sim 16.0 & 16.0 \sim 20.0 & 20.0 \sim 25.0 & 25.0 \sim 31.5 & 31.5 \sim 40.0 \\
\hline
片状规准仪上相对应的孔宽（mm） & 2.8 & 5.1 & 7.0 & 9.1 & 11.6 & 13.8 \\
\hline
针状规准仪上相对应的间距（mm） & 17.1 & 30.6 & 42.0 & 54.6 & 69.6 & 82.8 \\
\hline
\end{array}\]

65

7.9.4 针状和片状颗粒的总含量试验应按下列步骤进行： 1 按表7.9.3-2所规定的粒级用规准仪逐粒对试样进行鉴定，凡颗粒长度大于针状规准仪上相对应的间距的，为针状颗粒。厚度小于片状规准仪上相应孔宽的，为片状颗粒。 2 公称粒径大于40mm的可用卡尺鉴定其针片状颗粒，卡尺卡口的设定宽度应符合表7.9.4的规定。

\[\text{表7.9.4 公称粒径大于40mm用卡尺卡口的设定宽度}\]

\[\begin{array}{|c|c|c|}
\hline
\text{公称粒径（mm）} & 40.0 \sim 63.0 & 63.0 \sim 80.0 \\
\hline
\text{片状颗粒的卡口宽度（mm）} & 18.1 & 27.6 \\
\hline
\text{针状颗粒的卡口宽度（mm）} & 108.6 & 165.6 \\
\hline
\end{array}\]

3 称取由各粒级挑出的针状和片状颗粒的总质量（\(m_1\)）。 7.9.5 碎石或卵石中针状和片状颗粒的总含量\(w_p\)应按下式计算，精确至1%。 

\[w_p = \frac{m_1}{m_2} \times 100\% \quad (7.9.5)\]

式中 \(w_p\)——针状和片状颗粒的总含量（%）； \(m_1\)——试样中所含针状和片状颗粒的总质量（g）； \(m_2\)——试样总质量（g）。

7.10 卵石中有机物含量试验

7.10.1 本方法适用于定性地测定卵石中的有机物含量是否达到影响混凝土质量的程度。 7.10.2 有机物含量试验应采用下列仪器、设备和试剂： 1 天平——称量2kg，感量2g和称量100g，感量0.1g的天平各1台； 2 量筒——容量为100mL、250mL和1000mL； 3 烧杯、玻璃棒和筛孔公称直径为20mm的试验筛； 4 浓度为3%的氢氧化钠溶液——氢氧化钠与蒸馏水之质量比为3:97；

5 鞣酸、酒精等。 7.10.3 试样的制备和标准溶液配制应符合下列规定： 1 试样制备：筛除样品中公称粒径 20mm 以上的颗粒，缩分至约 1kg，风干后备用； 2 标准溶液的配制方法：称取 2g 鞣酸粉，溶解于 98mL 的 10%酒精溶液中，即得所需的鞣酸溶液，然后取该溶液 2.5mL，注入 97.5mL 浓度为 3% 的氢氧化钠溶液中，加塞后剧烈摇动，静置 24h 即得标准溶液。 7.10.4 有机物含量试验应按下列步骤进行： 1 向 1000mL 量筒中，倒入干试样至 600mL 刻度处，再注入浓度为 3% 的氢氧化钠溶液至 800mL 刻度处，剧烈搅动后静置 24h； 2 比较试样上部溶液和新配制标准溶液的颜色。盛装标准溶液与盛装试样的量筒容积应一致。 7.10.5 结果评定应符合下列规定： 1 若试样上部的溶液颜色浅于标准溶液的颜色，则试样有机物含量鉴定合格； 2 若两种溶液的颜色接近，则应该试样（包括上部溶液）倒入烧杯中放在温度为 60～70℃ 的水浴锅中加热 2～3h，然后再与标准溶液比色； 3 若试样上部的溶液的颜色深于标准色，则应配制成混凝土作进一步检验。其方法为：取试样一份，用浓度 3% 氢氧化钠溶液洗除有机物，再用清水淘洗干净，直至试样上部溶液的颜色浅于标准色；然后用洗除有机物的和未经清洗的试样用相同的水泥、砂配成配合比相同、坍落度基本相同的两种混凝土，测其 28d 抗压强度。若未经洗除有机物的卵石混凝土强度与经洗除有机物的混凝土强度之比不低于 0.95，则此卵石可以使用。 7.11 碎石或卵石的坚固性试验 7.11.1 本方法适用于以硫酸钠饱和溶液法间接地判断碎石或卵

石粉的坚固性。 7.11.2 坚固性试验应采用下列仪器、设备及试剂： 1 烘箱——温度控制范围为（105±5）℃； 2 台秤——称量5kg，感量5g； 3 试验筛——根据试样粒级，按表7.11.2选用； 4 容器——搪瓷盆或瓷盆，容积不小于50L； 5 三脚网篮——网篮的外径为100mm，高为150mm，采用网孔公称直径不大于2.50mm的网，由铜丝制成；检验公称粒径为40.0～80.0mm的颗粒时，应采用外径和高度均为150mm的网篮； 6 试剂——无水硫酸钠。 表7.11.2 坚固性试验所需的各粒级试样量 公称粒级（mm） 5.00～10.0 10.0～20.0 20.0～40.0 40.0～63.0 63.0～80.0 试样重（g） 500 1000 1500 3000 3000 注：1 公称粒级为10.0～20.0mm试样中，应含有40%的10.0～16.0mm粒级颗粒，60%的16.0～20.0mm粒级颗粒； 2 公称粒级为20.0～40.0mm的试样中，应含有40%的20.0～31.5mm粒级颗粒，60%的31.5～40.0mm粒级颗粒。 7.11.3 硫酸钠溶液的配制及试样的制备应符合下列规定： 1 硫酸钠溶液的配制：取一定数量的蒸馏水（取决于试样及容器的大小）。加温至30～50℃，每1000mL蒸馏水加入无水硫酸钠（Na₂SO₄）300～350g，用玻璃棒搅拌，使其溶解至饱和，然后冷却至20～25℃。在此温度下静置两昼夜。其密度保持在1151～1174kg/m³范围内； 2 试样的制备：将样品按表7.11.2的规定分级，并分别擦洗干净。放入105～110℃烘箱内烘24h，取出并冷却至室温，然后按表7.11.2对各粒级规定的量称取试样（m₁）。 7.11.4 坚固性试验应按下列步骤进行：

将所称取的不同粒级的试样分别装入三脚网篮并浸入盛有硫酸钠溶液的容器中。溶液体积应不小于试样总体积的5倍，其温度保持在20～25℃的范围内。三脚网篮浸入溶液时应先上下升降25次以排除试样中的气泡，然后静置于该容器中。此时，网篮底面应距容器底面约30mm（由网篮脚控制），网篮之间的间距应不小于30mm，试样表面至少应在液面以下30mm。

2 浸泡20h后，从溶液中提出网篮，放在（105±5）℃的烘箱中烘4h。至此，完成了第一个试验循环。待试样冷却至20～25℃后，即开始第二次循环。从第二次循环开始，浸泡及烘烤时间均可为4h。

3 第五次循环完后，将试样置于25～30℃的清水中洗净硫酸钠，再在（105±5）℃的烘箱中烘至恒重。取出冷却至室温后，用筛孔孔径为试样粒级下限的筛过筛，并称取各粒级试样试验后的筛余量（\(m_i\)）。

注：试样中硫酸钠是否洗净，可按下法检验：取洗净的水数毫升，滴入少量氯化钡（\(BaCl_2\)）溶液，如无白色沉淀，即说明硫酸钠已被洗净。

4 对公称粒径大于20.0mm的试样部分，应在试验前后记录其颗粒数量，并作外观检查，描述颗粒的裂缝、开裂、剥落、掉边和掉角等情况所占颗粒数量，以作为分析其坚固性时的补充依据。

7.11.5 试样中各粒级颗粒的分计质量损失百分率\(\delta_{ji}\)应按下式计算：

\[\delta_{ji} = \frac{m_i - m_i'}{m_i} \times 100\% \quad (7.11.5-1)\]

式中 \(\delta_{ji}\)——各粒级颗粒的分计质量损失百分率（%）；  
\(m_i\)——各粒级试样试验前的烘干质量（g）；  
\(m_i'\)——经硫酸钠溶液法试验后，各粒级筛余颗粒的烘干质量（g）。

试样的总质量损失百分率\(\delta_i\)应按下式计算，精确至1%。

δ_j = \frac{\alpha_1 \delta_{j1} + \alpha_2 \delta_{j2} + \alpha_3 \delta_{j3} + \alpha_4 \delta_{j4} + \alpha_5 \delta_{j5}}{\alpha_1 + \alpha_2 + \alpha_3 + \alpha_4 + \alpha_5} \times 100\% \quad (7.11.5-2)

式中 δ_j——总质量损失百分率（%）； 
α_1, α_2, α_3, α_4, α_5——试样中分别为 5.00 \sim 10.0mm、10.0 \sim 20.0mm、20.0 \sim 40.0mm、40.0 \sim 63.0mm、63.0 \sim 80.0mm 各公称粒级的分计百分含量（%）； 
δ_{j1}, δ_{j2}, δ_{j3}, δ_{j4}, δ_{j5}——各粒级的分计质量损失百分率（%）。

7.12 岩石的抗压强度试验

7.12.1 本方法适用于测定碎石的原始岩石在水饱和状态下的抗压强度。

7.12.2 岩石的抗压强度试验应采用下列设备：
1 压力试验机——荷载 1000kN；
2 石材切割机或钻石机；
3 岩石磨光机；
4 游标卡尺，角尺等。

7.12.3 试样制备应符合下列规定：
试验时，取有代表性的岩石样品用石材切割机切割成边长为 50mm 的立方体，或用钻石机钻取直径与高度均为 50mm 的圆柱体。然后用磨光机把试件与压力机压板接触的两个面磨光并保持平行，试件形状须用角尺检查。

7.12.4 至少应制作六个试块。对有显著层理的岩石，应取两组试件（12 块）分别测定其垂直和平行于层理的强度值。

7.12.5 岩石抗压强度试验应按下列步骤进行：
1 用游标卡尺量取试件的尺寸（精确至 0.1mm），对于立方体试件，在顶面和底面上各量取其边长，以各个面上相互平行的两个边长的算术平均值作为宽或高，由此计算面积。对于圆柱体试件，在顶面和底面上各量取相互垂直的两个直径，以其算术

平均值计算面积。取顶面和底面面积的算术平均值作为计算抗压强度所用的截面积。

2 将试件置于水中浸泡 48h，水面应至少高出试件顶面 20mm。

3 取出试件，擦干表面，放在有防护网的压力机上进行强度试验，防止岩石碎片伤人。试验时加压速度应为 0.5～1.0MPa/s。

7.12.6 岩石的抗压强度 \( f \) 应按下式计算，精确至 1MPa：

\[f = \frac{F}{A} \quad (7.12.6)\]

式中 \( f \)——岩石的抗压强度（MPa）；  
\( F \)——破坏荷载（N）；  
\( A \)——试件的截面积（mm²）。

7.12.7 结果评定应符合下列规定：

以六个试件试验结果的算术平均值作为抗压强度测定值；当其中两个试件的抗压强度与其他四个试件抗压强度的算术平均值相差三倍以上时，应以试验结果相近的四个试件的抗压强度算术平均值作为抗压强度测定值。

对具有显著层理的岩石，应以垂直于层理及平行于层理的抗压强度的平均值作为其抗压强度。

7.13 碎石或卵石的压碎值指标试验

7.13.1 本方法适用于测定碎石或卵石抵抗压碎的能力，以间接地推测其相应的强度。

7.13.2 压碎值指标试验应采用下列仪器设备：

1 压力试验机——荷载 300kN；  
2 压碎值指标测定仪（图 7.13.2）；  
3 秤——称量 5kg，感量 5g；  
4 试验筛——筛孔公称直径为 10.0mm 和 20.0mm 的方孔筛各一只。

71

图 7.13.2 压碎值指标测定仪 1—圆筒；2—底盘；3—加压头；4—手把；5—把手

7.13.3 试样制备应符合下列规定： 1 标准试样一律采用公称粒级为 10.0～20.0mm 的颗粒，并在风干状态下进行试验。 2 对多种岩石组成的卵石，当其公称粒径大于 20.0mm 颗粒的岩石矿物成分与 10.0～20.0mm 粒级有显著差异时，应将大于 20.0mm 的颗粒应经人工破碎后，筛取 10.0～20.0mm 标准粒级另外进行压碎值指标试验。 3 将缩分后的样品先筛除试样中公称粒径 10.0mm 以下及 20.0mm 以上的颗粒，再用针状和片状规准仪剔除针状和片状颗粒，然后称取每份 3kg 的试样 3 份备用。 7.13.4 压碎值指标试验应按下列步骤进行： 1 置圆筒于底盘上，取试样一份，分二层装入圆筒。每装完一层试样后，在底盘下面垫放一直径为 10mm 的圆钢筋，将筒按住，左右交替敲击地面各 25 下。第二层敲实后，试样表面距盘底的高度应控制为 100mm 左右。 2 整平筒内试样表面，把加压头装好（注意应使加压头保

保持原样，不删减或省略任何内容，并确保不会丢失任何信息。

持平正，放到试验机上在 160～300s 内均匀地加荷到 200kN，稳定 5s，然后卸荷，取出测定筒。倒出筒中的试样并称其质量（\(m_0\)），用公称直径为 2.50mm 的方孔筛筛除被压碎的细粒，称量剩留在筛上的试样质量（\(m_1\)）。

7.13.5 碎石或卵石的压碎值指标 \(\delta_a\)，应按下式计算（精确至 0.1%）：

\[\delta_a = \frac{m_0 - m_1}{m_0} \times 100\% \quad (7.13.5-1)\]

式中 \(\delta_a\)——压碎值指标（%）；

\(m_0\)——试样的质量（g）；

\(m_1\)——压碎试验后筛余的试样质量（g）。

多种岩石组成的卵石，应对公称粒径 20.0mm 以下和 20.0mm 以上的标准粒级（10.0～20.0mm）分别进行检验，则其总的压碎值指标 \(\delta_a\) 应按下式计算：

\[\delta_a = \frac{\alpha_1 \delta_{a1} + \alpha_2 \delta_{a2}}{\alpha_1 + \alpha_2} \times 100\% \quad (7.13.5-2)\]

式中 \(\delta_a\)——总的压碎值指标（%）；

\(\alpha_1\)、\(\alpha_2\)——公称粒径 20.0mm 以下和 20.0mm 以上两粒级的颗粒含量百分率；

\(\delta_{a1}\)、\(\delta_{a2}\)——两粒级以标准粒级试验的分计压碎值指标（%）。

以三次试验结果的算术平均值作为压碎指标测定值。

7.14 碎石或卵石中硫化物及硫酸盐含量试验

7.14.1 本方法适用于测定碎石或卵石中硫化物及硫酸盐含量（按 \(SO_3\) 百分含量计）。

7.14.2 硫化物及硫酸盐含量试验应采用下列仪器、设备及试剂：

1. 天平——称量 1000g，感量 1g；
2. 分析天平——称量 100g，感量 0.0001g；
3. 高温炉——最高温度 1000℃；

4 试验筛——筛孔公称直径为 630μm 的方孔筛一只； 5 烧瓶、烧杯等； 6 10%氯化钡溶液——10g 氯化钡溶于 100mL 蒸馏水中； 7 盐酸（1+1）——浓盐酸溶于同体积的蒸馏水中； 8 1%硝酸银溶液——1g 硝酸银溶于 100mL 蒸馏水中，加入 5～10mL 硝酸，存于棕色瓶中。 7.14.3 试样制作应符合下列规定： 试验前，取公称粒径 40.0mm 以下的风干碎石或卵石约 1000g，按四分法缩分至约 200g，磨细使全部通过公称直径为 630μm 的方孔筛，仔细拌匀，烘干备用。 7.14.4 硫化物及硫酸盐含量试验应按下列步骤进行： 1 精确称取石粉试样约 1g（m）放入 300mL 的烧杯中，加入 30～40mL 蒸馏水及 10mL 的盐酸（1+1），加热至微沸，并保持微沸 5min，使试样充分分解后取下，以中速滤纸过滤，用温水洗涤 10～12 次； 2 调整滤液体积至 200mL，煮沸，边搅拌边滴加 10mL 氯化钡溶液（10%），并将溶液煮沸数分钟，然后移至温热处至少静置 4h（此时溶液体积应保持在 200mL），用慢速滤纸过滤，用温水洗至无氯根反应（用硝酸银溶液检验）； 3 将沉淀及滤纸一并移入已灼烧至恒重（m₁）的瓷坩埚中，灰化后在 800℃ 的高温炉内灼烧 30min。取出坩埚，置于干燥器中冷却至室温，称重，如此反复灼烧，直至恒重（m₂）。 7.14.5 水溶性硫化物及硫酸盐含量（以 SO₃计）（wSO₃）应按下式计算，精确至 0.01%： \[ w_{SO_3} = \frac{(m_2 - m_1) \times 0.343}{m} \times 100\% \] (7.14.5) 式中 \( w_{SO_3} \) ——硫化物及硫酸盐含量（以 SO₃计）（%）； \( m \) ——试样质量（g）； \( m_2 \) ——沉淀物与坩埚共重（g）； \( m_1 \) ——坩埚质量（g）；

0.343——BaSO₄换算成SO₃的系数。 以两次试验的算术平均值作为评定指标，当两次试验结果的差值大于0.15%时，应重做试验。

7.15 碎石或卵石的碱活性试验（岩相法）

7.15.1 本方法适用于鉴定碎石、卵石的岩石种类、成分，检验骨料中活性成分的品种和含量。

7.15.2 岩相法试验应采用下列仪器设备： 1 试验筛——筛孔公称直径为80.0mm、40.0mm、20.0mm、5.00mm的方孔筛以及筛的底盘和盖各一只； 2 秤——称量100kg，感量100g； 3 天平——称量2000g，感量2g； 4 切片机、磨片机； 5 实体显微镜、偏光显微镜。

7.15.3 试样制备应符合下列规定： 经缩分后将样品风干，并按表7.15.3的规定筛分、称取试样。

表7.15.3 岩相试验样最少质量

\[\begin{array}{|c|c|c|c|}
\hline
\text{公称粒级（mm）} & 40.0 \sim 80.0 & 20.0 \sim 40.0 & 5.00 \sim 20.0 \\
\hline
\text{试验最少质量（kg）} & 150 & 50 & 10 \\
\hline
\end{array}\]

注：1 大于80.0mm的颗粒，按照40.0 \sim 80.0mm一级进行试验； 2 试样最少数量也可以以颗粒计，每级至少300颗。

7.15.4 岩相试验应按下列步骤进行： 1 用肉眼逐粒观察试样，必要时将试样放在砧板上用地质锤击碎（应使岩石碎片损失最小），观察颗粒新鲜断面。将试样按岩石品种分类。 2 每类岩石先确定其品种及外观品质，包括矿物质成分、风化程度、有无裂缝、坚硬性、有无包裹体及断口形状等。 3 每类岩石均应制成若干薄片，在显微镜下鉴定矿物质组

成、结构等，特别应测定其隐晶质、玻璃质成分的含量。测定结果填入表7.15.4中。

表7.15.4 骨料活性成分含量测定表

\[\begin{array}{|c|c|c|}
\hline
\text{委托单位} & \text{样品编号} \\
\hline
\text{样品产地、名称} & \text{检测条件} \\
\hline
\text{公称粒级（mm）} & 40.0 \sim 80.0 & 20.0 \sim 40.0 & 5.00 \sim 20.0 \\
\hline
\text{质量百分数（%）} & & \\
\hline
\text{岩石名称及外观品质} & & \\
\hline
\text{品种及占本级配试样的质量百分含量（%）} & & \\
\hline
\text{占试样总重的百分含量（%）} & & \\
\hline
\text{合计} & & \\
\hline
\text{结论} & & \text{备注} \\
\hline
\end{array}\]

注：1 硅酸类活性硬质物质包括蛋白石、火山玻璃体、玉髓、玛瑙、燧石英、磷石英、方石英、微晶石英、燧石、具有严重波状消光的石英； 2 碳酸盐类活性矿物为具有细小菱形的白云石晶体。

7.15.5 结果处理应符合下列规定： 根据岩相鉴定结果，对于不含活性矿物的岩石，可评定为非碱活性骨料。 评定为碱活性骨料或可疑时，应按本标准第3.2.8条的规定进行进一步鉴定。

7.16 碎石或卵石的碱活性试验（快速法）

7.16.1 本方法适用于检验硅质骨料与混凝土中的碱产生潜在反应的危害性，不适用于碳酸盐骨料检验。

7.16.2 快速法碱活性试验应采用下列仪器设备： 1 烘箱——温度控制范围为（105±5）℃；

2 台秤——称量 5000g, 感量 5g; 3 试验筛——筛孔公称直径为 5.00mm、2.50mm、1.25mm、630μm、315μm、160μm 的方孔筛各一只; 4 测长仪——测量范围 280～300mm, 精度 0.01mm; 5 水泥胶砂搅拌机——应符合现行国家标准《行星式水泥胶砂搅拌机》JC/T 681 要求; 6 恒温养护箱或水浴——温度控制范围为 (80±2)℃; 7 养护筒——由耐碱耐高温的材料制成, 不漏水, 密封, 防止容器内温度下降, 筒的容积可以保证试件全部浸没在水中; 筒内设有试件架, 试件垂直于试架放置; 8 试模——金属试模尺寸为 25mm×25mm×280mm, 试模两端正中有小孔, 可装入不锈钢测头; 9 镊刀、捣棒、量筒、干燥器等; 10 破碎机。 7.16.3 试样制备应符合下列规定: 1 将试样缩分成约 5kg, 把试样破碎后筛分成按表 6.20.3 中所示级配及比例组合成试验用料, 并将试样洗净烘干或晾干备用; 2 水泥采用符合现行国家标准《硅酸盐水泥、普通硅酸盐水泥》GB 175 要求的普通硅酸盐水泥, 水泥与砂的质量比为 1:2.25, 水灰比为 0.47; 每组试件称取水泥 440g, 石料 990g; 3 将称好的水泥与砂倒入搅拌锅, 应按现行国家标准《水泥胶砂强度检验方法 (ISO 法)》GB/T 17671 规定的方法进行; 4 搅拌完成后, 将砂浆分两层装入试模内, 每层捣 40 次, 测头周围应填实, 浇捣完毕后用镊刀刮除多余砂浆, 抹平表面, 并标明测定方向。 7.16.4 碎石或卵石快速法试验应按下列步骤进行: 1 将试件成型完毕后, 带模放入标准养护室, 养护 (24±4)h 后脱模。 2 脱模后, 将试件浸泡在装有自来水的养护筒中, 并将养

护筒放入温度（80±2）℃的恒温养护箱或水浴箱中，养护24h，同种骨料制成的试件放在同一个养护箱中。 3 然后将养护筒逐个取出，每次从养护筒中取出一个试件，用抹布擦干表面，立即用测长仪测试试件的基长（L₀），测长应在（20±2）℃恒温室中进行，每个试件至少重复测试两次，取差值在仪器精度范围内的两个读数的平均值作为长度测定值（精确至0.02mm），每次每个试件的测量方向应一致，待测的试件须用湿布覆盖，以防止水分蒸发；从取出试件擦干到读数完成应在（15±5）s内结束，读完数后的试件用湿布覆盖。全部试件测完基长后，将试件放入装有浓度为1mol/L氢氧化钠溶液的养护筒中，确保试件被完全浸泡，且溶液温度应保持在（80±2）℃，将养护筒放回恒温养护箱或水浴箱中。 注：用测长仪测定任一组试件的长度时，均应先调整测长仪的零点。 4 自测定基长之日起，第3d、7d、14d再分别测长（L₃），测长方法与测基长方法一致。测量完毕后，应将试件调头放入原养护筒中，盖好筒盖放回（80±2）℃的恒温养护箱或水浴箱中，继续养护至下一测试龄期。操作时应防止氢氧化钠溶液溢溅烧伤皮肤。 5 在测量时应观察试件的变形、裂缝和渗出物等，特别应观察有无胶体物质，并作详细记录。 7.16.5 试件的膨胀率按下式计算，精确至0.01%。 \[ \varepsilon_t = \frac{L_t - L_0}{L_0 - 2\Delta} \times 100\% \] (7.16.5) 式中 \(\varepsilon_t\)——试件在t天龄期的膨胀率（%）； \(L_0\)——试件的基长（mm）； \(L_t\)——试件在t天龄期的长度（mm）； \(\Delta\)——测头长度（mm）。 以三个试件膨胀率的平均值作为某一龄期膨胀率的测定值。任一试件膨胀率与平均值应符合下列规定： 1 当平均值小于或等于0.05%时，单个测值与平均值的差

值均应小于 0.01%； 2 当平均值大于 0.05%时，单个测值与平均值的差值均应小于平均值的 20%； 3 当三个试件的膨胀率均大于 0.10%时，无精度要求； 4 当不符合上述要求时，去掉膨胀率最小的，用其余两个试件膨胀率的平均值作为该龄期的膨胀率。 7.16.6 结果评定应符合下列规定： 1 当 14d 膨胀率小于 0.10%时，可判定为无潜在危害； 2 当 14d 膨胀率大于 0.20%时，可判定为有潜在危害； 3 当 14d 膨胀率在 0.10%～0.20%之间时，需按 7.17 节的方法再进行试验判定。 7.17 碎石或卵石的碱活性试验（砂浆长度法） 7.17.1 本方法适用于鉴定硅质骨料与水泥（混凝土）中的碱产生潜在反应的危险性，不适用于碱碳酸盐反应活性骨料检验。 7.17.2 砂浆长度法碱活性试验应采用下列仪器设备： 1 试验筛——筛孔公称直径为 160μm、315μm、630μm、1.25mm、2.50mm、5.00mm 方孔筛各一只； 2 胶砂搅拌机——应符合现行国家标准《行星式水泥胶砂搅拌机》JC/T 681 的规定； 3 镘刀及截面为 14mm×13mm、长 130～150mm 的钢制捣棒； 4 量筒、秒表； 5 试模和测头（埋钉）——金属试模，规格为 25mm×25mm×280mm，试模两端板正中有小洞，测头以耐锈蚀金属制成； 6 养护筒——用耐腐材料（如塑料）制成，应不漏水、不透气，加盖后在养护室能确保筒内空气相对湿度为 95%以上，筒内设有试件架，架下盛有水，试件垂直立于架上并不与木接触；

7 测长仪——测量范围160～185mm，精度0.01mm； 8 恒温箱（室）——温度为（40±2）℃； 9 台秤——称量5kg，感量5g； 10 跳桌——应符合现行行业标准《水泥胶砂流动度测定仪》JC/T 958的要求。 7.17.3 试样制备应符合下列规定： 1 制备试样的材料应符合下列规定： 1）水泥：水泥含碱量应为1.2%，低于此值时，可掺浓 度10%的氢氧化钠溶液，将碱含量调至水泥量的 1.2%。当具体工程所用水泥含碱量高于此值时，则 应采用工程所使用的水泥。 注：水泥含碱量以氧化钠（Na₂O）计，氧化钾（K₂O）换算为氧化钠 时乘以换算系数0.658。 2）石料：将试样缩分至约5kg，破碎筛分后，各粒级都 应在筛上用水冲净粘附在骨料上的淤泥和细粉，然后 烘干备用。石料按表7.17.3的级配配成试验用料。 表7.17.3 石料级配表 公称粒级 5.00～ 2.50mm 2.50mm 1.25mm 1.25mm 1.25mm 630～ 315～ 160μm 分级质量 (%) 10 25 25 25 15 2 制作试件用的砂浆配合比应符合下列规定： 水泥与石料的质量比为1:2.25。每组3个试件，其需水泥 440g，石料990g。砂浆用水量按现行国家标准《水泥胶砂流动 度测定方法》GB/T 2419确定，跳桌跳动次数应为6s跳动10 次，流动度应为105～120mm。 3 砂浆长度法试验所用试件应按下列方法制作： 1）成型前24h，将试验所用材料（水泥、骨料、拌合用 水等）放入（20±2）℃的恒温室中。

2) 石料水泥浆制备：先将称好的水泥，石料倒入搅拌锅内，开动搅拌机。拌合5s后，徐徐加水，20～30s加完，自开动机器起搅拌120s。将粘在叶片上的料刮下，取下搅拌锅。 3) 砂浆分二层装入试模内，每层捣40次，测头周围应捣实，浇捣完毕后用刀刮除多余砂浆，抹平表面，并标明测定方向及编号。 7.17.4 砂浆长度试验应按下列步骤进行： 1 试件成型完毕后，带模放入标准养护室，养护24h后，脱模（当试件强度较低时，可延至48h脱模）。脱模后立即测量试件的基长（\(L_0\)），测长应在：（20±2）℃的恒温室中进行，每个试件至少重复测试两次，取差值在仪器精度范围内的两个读数的平均值作为测定值。待测的试件须用湿布覆盖，防止水分蒸发。 2 测量后将试件放入养护筒中，盖严筒盖放入（40±2）℃的养护室里养护（同一筒内的试件品种应相同）。 3 自测量基长起，第14d、1个月、2个月、3个月、6个月再分别测长（\(L_t\)），需要时可以适当延长。在测长前一天，应把养护筒从（40±2）℃的养护室取出，放入（20±2）℃的恒温室。试件的测长方法与测基长相同，测量完毕后，应将试件调头放入养护筒中。盖好筒盖，放回（40±2）℃的养护室继续养护至下一测试龄期。 4 在测量时应观察试件的变形、裂缝和渗出物等，特别应观察有无胶体物质，并作详细记录。 7.17.5 试件的膨胀率应按下式计算，精确至0.001%： \[ \varepsilon_t = \frac{L_t - L_0}{L_0 - 2\Delta} \times 100\% \] (7.17.5) 式中 \(\varepsilon_t\)——试件在t天龄期的膨胀率（%）； \(L_0\)——试件的基长（mm）； \(L_t\)——试件在t天龄期的长度（mm）； \(\Delta\)——测头长度（mm）。

以三个试件膨胀率的平均值作为某一龄期膨胀率的测定值。 任一试件膨胀率与平均值应符合下列规定： 1 当平均值小于或等于0.05%时，单个测值与平均值的差 值均应小于0.01%； 2 当平均值大于0.05%时，单个测值与平均值的差值均应 小于平均值的20%； 3 当三个试件的膨胀率均超过0.10%时，无精度要求； 4 当不符合上述要求时，去掉膨胀率最小的，用其余两个 试件膨胀率的平均值作为该龄期的膨胀率。 7.17.6 结果评定应符合下列规定： 当砂浆半年膨胀率低于0.10%时或3个月膨胀率低于 0.05%时（只有在缺半年膨胀率资料时才有效），可判定为无潜 在危害。否则，应判定为具有潜在危害。 7.18 碳酸盐骨料的碱活性试验（岩石柱法） 7.18.1 本方法适用于检验碳酸盐岩石是否具有碱活性。 7.18.2 岩石柱法试验应采用下列仪器、设备和试剂： 1 钻机——配有小圆筒钻头； 2 锯石机、磨片机； 3 试件养护瓶——耐碱材料制成，能盖严以避免溶液变质 和改变浓度； 4 测长仪——量程25～50mm，精度0.01mm； 5 1mol/L氢氧化钠溶液——（40±1）g氢氧化钠（化学 纯）溶于1L蒸馏水中。 7.18.3 试样制备应符合下列规定： 1 应在同块岩石的不同岩性方向取样；岩石层理不清时， 应在三个相互垂直的方向上各取一个试件； 2 钻取的圆柱体试件直径为（9±1）mm，长度为（35± 5）mm，试件两端面应磨光，互相平行且与试件的主轴线垂直， 试件加工时应避免表面变质而影响碱溶液渗入岩样的速度。

7.18.4 岩石柱法试验应按下列步骤进行： 1 将试件编号后，放入盛有蒸馏水的瓶中，置于（20±2）℃的恒温室内，每隔24h取出擦干表面水分，进行测长，直至试件前后两次测得的长度变化不超过0.02%为止，以最后一次测得的试件长度为基长（\(L_0\)）。 2 将测定基长的试件浸入盛有浓度为1mol/L氢氧化钠溶液的瓶中，液面应超过试件顶面至少10mm，每个试件的平均液量至少应为50mL。同一瓶中不得浸泡不同品种的试件，盖严瓶盖，置于（20±2）℃的恒温室中。溶液每六个月更换一次。 3 在（20±2）℃的恒温室中进行测长（\(L_t\)）。每个试件测长方向应始终保持一致。测量时，试件从瓶中取出，先用蒸馏水洗涤，将表面水擦干后再测量。测长龄期从试件泡入碱液时算起，在7d、14d、21d、28d、56d、84d时进行测量，如有需要，以后每1个月一次，一年后每3个月一次。 4 试件在浸泡期间，应观测其形态的变化，如开裂、弯曲、断裂等，并作记录。 7.18.5 试件长度变化应按下式计算，精确至0.001%： \[ \varepsilon_{st} = \frac{L_t - L_0}{L_0} \times 100\% \] (7.18.5) 式中 \(\varepsilon_{st}\)——试件浸泡t天后的长度变化率； \(L_t\)——试件浸泡t天后的长度（mm）； \(L_0\)——试件的基长（mm）。 注：测量精度要求为同一试验人员、同一仪器测量同一试件，其误差不应超过±0.02%；不同试验人员、同一仪器测量同一试件，其误差不应超过±0.03%。 7.18.6 结果评定应符合下列规定： 1 同块岩石所取的试样中以其膨胀率最大的一个测值作为分析该岩石碱活性的依据； 2 试件浸泡84d的膨胀率超过0.10%，应判定为具有潜在碱活性危害。

附录A 砂的检验报告表

A.0.1 砂的检验报告可采用表A.0.1中的格式。

表A.0.1 砂的检验报告表

报告日期： NO.

委托单位 样品编号 工程名称 代表数量 样品产地、名称 收样日期 年 月 日 检验条件 检验依据 检验项目 检测结果 附记 检验项目 检测结果 附记 表观密度(kg/m³) 有机物含量 堆积密度(kg/m³) 云母含量(%) 紧密密度(kg/m³) 轻物质含量(%) 含泥量(%) 坚固性质量损失率(%) 泥块含量(%) 硫酸盐及硫化物含量(%) 氯离子含量(%) 人工砂 石粉含量(%) 含水率(%) MB值 吸水率(%) 压碎值指标(%) 碱活性 贝壳含量(%) 颗粒级配 检测结果 公称粒径 10.0mm 5.00mm 2.50mm 1.25mm 630μm 315μm 160μm 细度模数 砂级 Ⅰ区 0 10~0 35~5 65~35 85~71 95~80 100~90 颗粒 Ⅱ区 0 10~0 25~0 50~10 70~41 92~70 100~90 粒区 Ⅲ区 0 10~0 15~0 25~0 40~16 85~55 100~90 实际累计筛余(%) 级配区属区砂 结论 备注

技术负责人： 校核： 检验： 检测单位：（盖章）

84

附录B 石的检验报告表

B.0.1 碎石或卵石检验报告可采用表B.0.1中的格式。

表B.0.1 碎石或卵石检验报告表

报告日期： NO.

| 委托单位 | 样品编号 | 工程名称 | 代表数量 | 样品产地、名称 | 收样日期 | 年 月 日 |
| --- | --- | --- | --- | --- | --- | --- |
| 检验条件 | 检验依据 | 检验项目 | 检测结果 | 附记 | 检验项目 | 检测结果 | 附记 |
| 表观密度(kg/m³) | 有机物含量 | 堆积密度(kg/m³) | 坚固性质量损失率(%) | 紧密密度(kg/m³) | 岩石强度(N/mm²) | 吸水率(%) | 压碎值指标(%) | 含水率(%) | SO₃含量(%) | 含泥量(%) | 碱活性 |
| 泥块含量(%) | 针状和片状颗粒总含量(%) | 颗粒级配 | 公称粒径(mm) | 80.0 | 63.0 | 50.0 | 40.0 | 31.5 | 25.0 | 20.0 | 16.0 | 10.0 | 5.00 | 2.50 |
| 标准颗粒级配范围 | 累积筛余(%) | 实际累计筛余(%) | 检验结果 | 结论 | 备注 | 技术负责人： 校核： 检验： 检测单位：(盖章) |

85

本标准用词说明

1 为便于在执行本标准条文时区别对待，对于要求严格程度不同的用词说明如下：
1) 表示很严格，非这样做不可的：
正面词采用“必须”，反面词采用“严禁”。
2) 表示严格，在正常情况下均应这样做的：
正面词采用“应”，反面词采用“不应”或“不得”。
3) 表示允许稍有选择，在条件许可时首先应这样做的：
正面词采用“宜”，反面词采用“不宜”。
表示允许有选择，在一定条件下可以这样做的，采用“可”。
2 条文中指明应按其他有关标准执行的写法为：“应符合⋯⋯的规定”或“应按⋯⋯执行”。

86

前言

《普通混凝土用砂、石质量及检验方法标准》JGJ 52-2006，经建设部2006年12月19日以第529号公告批准发布。 本标准第一版为两本标准：《普通混凝土用砂质量标准及检验方法》JGJ 52-92和《普通混凝土用碎石或卵石质量标准及检验方法》JGJ 53-92，主编单位是中国建筑科学研究院，参加单位是陕西省建筑科学研究设计院、黑龙江省低温建筑研究所、四川省建筑科学研究设计院、中建四局科研设计所、上海市建筑工程材料公司、福建省建筑科研所、山东省建筑科学研究设计院、冶金部建筑科学研究总院、河南建材研究设计院。 为便于广大设计、施工、科研、学校等单位有关人员在使用本标准时能正确理解和执行条文规定，《普通混凝土用砂、石质量及检验方法标准》编制组按章、节、条顺序编制了本标准的条文说明，供使用者参考。在使用中如发现本条文说明有不妥之处，请将意见函寄中国建筑科学研究院建筑工程质量检测中心（地址：北京市北三环东路30号；邮政编码：100013）。

88

目 次

1 总则...... 91
2 术语、符号...... 92
3 质量要求...... 93
3.1 砂的质量要求...... 93
3.2 石的质量要求...... 97
4 验收、运输和堆放...... 100
5 取样与缩分...... 101
5.1 取样...... 101
5.2 样品的缩分...... 101
6 砂的检验方法...... 102
6.1 砂的筛分析试验...... 102
6.2 砂的表观密度试验（标准法）...... 102
6.3 砂的表观密度试验（简易法）...... 102
6.4 砂的吸水率试验...... 102
6.5 砂的堆积密度和紧密密度试验...... 102
6.6 砂的含水率试验（标准法）...... 102
6.7 砂的含水率试验（快速法）...... 102
6.8 砂中含泥量试验（标准法）...... 102
6.9 砂中含泥量试验（虹吸管法）...... 103
6.10 砂中泥块含量试验...... 103
6.11 人工砂及混合砂中石粉含量试验（亚甲蓝法）...... 103
6.12 人工砂压碎值指标试验...... 104
6.13 砂中有机物含量试验...... 105
6.14 砂中云母含量试验...... 105
6.15 砂中轻物质含量试验...... 105

6.16 砂的坚固性试验 ...... 105 6.17 砂中硫酸盐及硫化物含量试验 ...... 105 6.18 砂中氯离子含量试验 ...... 105 6.19 海砂中贝壳含量试验（盐酸清洗法） ...... 105 6.20 砂的碱活性试验（快速法） ...... 106 6.21 砂的碱活性试验（砂浆长度法） ...... 106 7 石的检验方法 ...... 107 7.1 碎石或卵石的筛分析试验 ...... 107 7.2 碎石或卵石的表观密度试验（标准法） ...... 107 7.3 碎石或卵石的表观密度试验（简易法） ...... 107 7.4 碎石或卵石的含水率试验 ...... 107 7.5 碎石或卵石的吸水率试验 ...... 107 7.6 碎石或卵石的堆积密度和紧密密度试验 ...... 107 7.7 碎石或卵石中含泥量试验 ...... 108 7.8 碎石或卵石中泥块含量试验 ...... 108 7.9 碎石或卵石中针状和片状颗粒的总含量试验 ...... 108 7.10 卵石中有机物含量试验 ...... 108 7.11 碎石或卵石的坚固性试验 ...... 109 7.12 岩石的抗压强度试验 ...... 109 7.13 碎石或卵石的压碎值指标试验 ...... 109 7.14 碎石或卵石中硫化物及硫酸盐含量试验 ...... 109 7.15 碎石或卵石的碱活性试验（岩相法） ...... 109 7.16 碎石或卵石的碱活性试验（快速法） ...... 109 7.17 碎石或卵石的碱活性试验（砂浆长度法） ...... 109 7.18 碳酸盐骨料的碱活性试验（岩石柱法） ...... 109

1 总 则

1.0.1 为在建筑工程上合理地选择和使用天然砂、人工砂和碎石、卵石，保证新配制的普通混凝土的质量，制定本标准。 1.0.2 本标准适用于一般工业与民用建筑和构筑物中的普通混凝土用砂和石的要求和质量检验。对用于港工、水工、道路等工程的砂和石，除按照各行业相应标准执行外，也可参照本标准执行。 修订标准中的砂系指：天然砂即河砂、海砂、山砂及特细砂；人工砂（包括尾矿）以及混合砂。石系指：碎石、碎卵石及卵石。通过本次修订扩大了砂的使用种类，将人工砂及特细砂纳入本标准，主要考虑天然砂资源日益匮乏，而建筑市场随着国民经济的发展日益扩大，天然砂供不应求，为了充分地利用有限的资源，解决供需矛盾，特作此修订。 1.0.3 “长期处于潮湿环境的重要混凝土结构”指的是处于潮湿或干湿交替环境，直接与水或潮湿土壤接触的混凝土工程；及有外部碱源，并处于潮湿环境的混凝土结构工程，如：地下构筑物、建筑物桩基、地下室、处于高盐碱地区的混凝土工程、盐碱化学工业污染范围内的工程。引起混凝土中砂石碱活性反应应具备三个条件：一是活性骨料，二是有水，三是高碱。骨料产生碱活性反应，直接影响混凝土的耐久性、建筑物的安全及使用寿命，因此将长期处于潮湿环境的重要混凝土结构用砂石应进行碱活性检验作为强制性条文。 1.0.4 砂、石的质量标准及检验除应符合本标准外，尚应符合国家现行的有关标准的规定。

2 术语、符号

2.1.1 由于试验筛孔径改为方孔，原 5.00mm 的筛孔直径改为边长 4.75mm，为不改变习惯称呼，将原来砂的粒径和筛孔直径，称为砂的公称粒径和砂筛的公称直径，与方孔筛筛孔尺寸对应起来。

2.1.2 增加人工砂、混合砂是由于天然砂资源日益减少，混凝土用砂的供需矛盾日益突出。为了解决天然砂供不应求的问题，从 20 世纪 70 年代起，贵州省首先在建筑工程上广泛使用人工砂，近十几年来我国相继在十几个省市使用人工砂，并制定了各地区的人工砂标准及规定。

由于人工砂颗粒形状棱角多，表面粗糙不光滑，粉末含量较大。配制混凝土时用水量应比天然砂配制混凝土的用水量适当增加，增加量由试验确定。

人工砂配制混凝土时，当石粉含量较大时，宜配制低流动度混凝土，在配合比设计中，宜采用低砂率。细度模数高的宜采用较高砂率。

人工砂配制混凝土宜采用机械搅拌，搅拌时间应比天然砂配制混凝土的时间延长 1min 左右。

人工砂混凝土要注意早期养护。养护时间应比天然砂混凝土延长 2～3d。

实践证明人工砂配制混凝土的技术是可靠的，将给建筑工程带来经济与质量的双赢。

2.1.3 混合砂的使用是为了克服机制砂粗糙、天然砂细度模数偏细的缺点。采用人工砂与天然砂混合，其混合的比例可按混凝土拌合物的工作性及所要求的细度模数进行调整，以满足不同要求的混凝土。

92

3 质量要求 3.1 砂的质量要求 3.1.1 本次修订增加了特细砂的细度模数。考虑到天然砂资源越来越匮乏，使用特细砂的地区已不限于重庆地区。而原建筑工程部标准 BJG 19-65 关于《特细砂混凝土配制及应用规程》至今一直未作修订，因此本次修订将特细砂纳入本标准范围内。 由特细砂配制的混凝土，俗称特细砂混凝土，在我国特别是重庆地区应用已有半个世纪，经研究和工程应用表明其许多物理力学性能和耐久性与天然砂配制的混凝土性能相当或接近，只要材料选择恰当，配合比设计合理，完全可以用于一般混凝土和钢筋混凝土工程。与人工砂复合改性，提高混合砂的细度模数与级配，也可以用于预应力混凝土工程。 用特细砂配制的混凝土拌合物黏度较大，因此，主要结构部位的混凝土必须采用机械搅拌和振捣。搅拌时间要比中、粗砂配制的混凝土延长 1～2min。配制混凝土的特细砂细度模数满足表 1 要求。 表 1 配制混凝土特细砂细度模数的要求 强度等级 C50 C40～C45 C35 C30 C20～C25 C20 细度模数（不小于） 1.3 1.0 0.8 0.7 0.6 0.5 配制 C60 以上混凝土，不宜单独使用特细砂，应与天然砂、粗砂或人工砂按适当比例混合使用。 特细砂配制混凝土，砂率应低于中、粗砂混凝土。水泥用量和水灰比：最小水泥用量应比一般混凝土增加 20kg/m³，最大水泥用量不宜大于 550kg/m³，最大水灰比应符合《普通混凝土配 93

合比设计规程》JGJ 55的有关规定。 特细砂混凝土宜配制成低流动度混凝土，配制坍落度大于 70mm 以上的混凝土时，宜掺外加剂。 3.1.2 本次修订，筛分析试验与 ISO 6274《混凝土-骨料的筛 分析》一致，将原 2.50mm 以上的圆孔筛改为方孔筛，原 2.50mm、5.00mm、10.0mm 孔径的圆孔筛，改为 2.36mm、 4.75mm、9.50mm 孔径的方孔筛。经编制组试验证明：筛的孔 径调整后，砂的颗粒级配区，用新旧两种不同的筛子无明显不 同，砂的细度模数也无明显的差异。 考虑到以往的习惯用法，编制了表 3.1.2-1。为不改变习惯 称呼，将原来砂的粒径和砂筛筛孔直径，称为砂的公称粒径和砂 筛的公称直径，与方孔筛筛孔尺寸对应起来。 本次修订规定砂（除特细砂外）颗粒级配应满足本标准 要求。 由于特细砂多数均为 150μm 以下颗粒，因此无级配要求。 由于天然砂是自然状态的级配，若不满足级配要求，允许采 取一定的技术措施后，在保证混凝土质量的前提下，可以使用。 3.1.3 增加了 C60 及 C60 以上混凝土的含泥量。国内外相关标 准对含泥量的最严格的限定：美国标准 ASTM C 33 规定受磨损 的混凝土的限值为 3%，其他混凝土限值为 5.0%；德国 DIN 4226、英国 BS882 标准中最严格的要求均是 4%。我国砂石国家 产品标准规定 I 类产品为 1%，《高强混凝土结构技术规定》 CECS104：99 要求配制 C70 以上混凝土时为 1.0%。经 569 批次 C60 混凝土用砂含泥量调查统计结果如下，含泥量：>1.5%占 20.0%、>1.8%占 18.4%、>2%占 13.9%，鉴于砂子实际含 泥的状况及国内外标准，同时考虑到在运输过程中的污染，因此 将 C60 及 C60 以上混凝土的含泥量定在 2%之内。 经试验证明，不同含泥量对混凝土拌合物和易性有一定影 响。对低等级混凝土的影响比对高等级混凝土影响小，尤其是对 低等级塑性贫混凝土，含有一定量的泥后，可以改善拌合物的和

易性，因此含泥量可酌情放宽，放宽的量应视水泥等级和水泥用量而定，因此本次修订去掉了对 C10 以下混凝土中含泥量的规定。

3.1.4 增加了 C60 及 C80 以上混凝土用砂的泥块含量限值。美国标准对泥块的含量不分等级，所有混凝土限值均为 3.0%；国内《建筑用砂》、《高强混凝土结构技术规程》要求 C60 以上混凝土，泥块含量为 0。据调查，用于 C60 混凝土中的砂 569 个批次，泥块含量>0.3%占 18.3%、>0.5%占 10.2%、>0.8%占 8.6%，考虑到砂子的现实状况及运输堆放过程中的污染，允许有 0.5%的泥块含量存在是合理的。

对 C10 和 C10 以下的混凝土用砂，适量的非包裹型的泥或胶泥，经加水搅拌粉碎后可改善混凝土的和易性，其量视水泥等级而定，因此本次修订去掉了对 C10 以下混凝土中泥块含量的规定。

3.1.5 石粉是指人工砂及混合砂中的小于 75μm 以下的颗粒。人工砂中的石粉绝大部分是母岩被破碎的细粒，与天然砂中的泥不同，它们在混凝土中的作用也有很大区别。石粉含量高一方面使砂的比表面积增大，增加用水量；另一方面细小的球形颗粒产生的滚落作用又会改善混凝土和易性。因此不能将人工砂中的石粉视为有害物质。

石粉含量对人工砂的综合影响经过几十年的试验证明：贵州省从 20 世纪 70 年代开始研究使用人工砂，当人工砂中石粉含量在 0～30%时，对混凝土的性能影响很小，对中、低等级混凝土的抗压、抗拉强度无影响，C50 级混凝土强度的降低也极小，收缩与河砂接近。铁科院的试验研究也证明，人工砂配制的混凝土各项力学性能与河砂混凝土相比更好一些（在水泥用量与混凝土拌合物稠度相等的条件下）。

许多工业发达国家早在数十年前对人工砂进行研究并把人工砂列入国家标准，现将我国有关标准及国外标准对石粉含量的要求列入表 2～表 4。

95

保留原结构，不省略任何内容。

表 2 贵州省《山砂混凝土技术规定》

| 强度等级 | <C20 | C20~C30 | >C30 |
| --- | --- | --- | --- |
| 石粉含量 | <20% | <15% | <10% |

表 3 国标《建筑用砂》

| 产品分类 | I 类 | II 类 | III 类 |
| --- | --- | --- | --- |
| 石粉含量（%） | <3.0 | <5.0 | <7.0 |

表 4 国外石粉含量的限值

| 美国 | 英国 | 日本 | 德国（0.063mm 以下） |
| --- | --- | --- | --- |
| 5%～7% | 用于承重混凝土≤9%一般混凝土≥16% | <7% | 4%～22% |

经试验证明，当人工砂中含有 7.5%的石粉时，配制 C60 泵送混凝土强度比普通天然砂的强度稍高，当石粉含量为 14.5%时，配制 C35 的强度比普通天然砂高。因此现将石粉含量限值定为：大于等于 C60 时为≤5%、C55～C30 时为≤7%、小于等于 C25 时为≤10%是可行的。

考虑到采矿时山上土层没有清除干净或有土的夹层会在人工砂中夹有泥土，标准要求人工砂或混合砂需先经过亚甲蓝法判定。亚甲蓝法对石粉的敏感性如何？经试验证明，此方法对于纯石粉其测值是变化不大的，当含有一定量的石粉时其测值有明显变化，黏土含量与亚甲蓝 MB 值之间的相关系数在 0.99。

3.1.6 保留原条文。

3.1.7 人工砂的压碎值指标是检验其坚固性及耐久性的一项指标。经试验证明，中、低等级混凝土的强度不受压碎指标的影响，人工砂的压碎值指标对高等级混凝土抗冻性无显著影响，但导致耐磨性明显下降，因此将压碎值指标定为 30%。

3.1.8 保留原条文。 3.1.9 将原“对重要工程结构混凝土使用的砂”改为“对长期处于潮湿环境的重要结构混凝土用砂”应进行碱活性检验。因活性骨料产生膨胀，需水及离碱，缺一不可，否则不会膨胀。 去掉原采用的化学法检验砂的碱活性，增加了砂浆棒法。因化学法易受某些因素的干扰如：碳酸盐、氧化铝等。快速砂浆棒法从制作到在1mol/L的氢氧化钠溶液里浸泡14d，共16d即能判断砂的碱活性，快捷、方便、直观。 本标准本次修订提出了当骨料判为有潜在危害时，应控制混凝土中的碱含量不应超过3kg/m³，与《混凝土结构设计规范》GB 50010一致。 3.1.10 本条文为强制性条文。本标准要求除海砂外，对受氯离子侵蚀或污染的砂，也应进行氯离子检测。 3.1.11 本标准中的贝壳指的是4.75mm以下被破碎了的贝壳。海砂中的贝壳对混凝土的和易性、强度及耐久性均有不同程度的影响，特别是对于C40以上的混凝土，两年后的混凝土强度会产生明显下降，对于低等级混凝土其影响较小。因此C10和C10以下的混凝土用砂的贝壳含量可不予规定。 3.2 石的质量要求 3.2.1 ISO 6274《混凝土-骨料的筛分析》方法中规定试验用筛要求用方孔筛，为与国际标准一致，同时考虑到试验筛与生产用筛一致，将原来的圆孔筛改为方孔筛。为使原有指标不产生大的变化，圆孔改为方孔后，筛子的尺寸相应的变小。编制组共进行了164组对比试验，对不同公称粒径的级配进行了圆孔筛及方孔筛筛分析。试验证明，筛分结果基本与原标准的颗粒级配范围基本相符合。因此表3.2.1-2中除将5～16的4.75mm筛上的累计筛余由原90～100改为85～100外，其余的均没变。 由于原圆孔筛与现在的方孔筛进行的筛分试验结果基本相符，在圆孔筛未损坏时，仍可使用。

为满足用户的习惯要求，筛孔尺寸改变，公称粒径称尺寸不变。

本次修订规定混凝土用石应采用连续粒级，去掉了可用单一粒级配制混凝土。主要是单粒级配制混凝土会加大水泥用量，对混凝土的收缩等性能造成不利影响。由于卵石的颗粒级配是自然形成的，若不满足级配要求时，允许采取一定的技术措施后，在保证混凝土质量的前提下，可以使用。

3.2.2 碎石或卵石的针、片状含量增加了大于等于 C60 以上混凝土的指标。经调查用于 C60 混凝土的 808 个批次的碎石针、片状颗粒含量>8.0%的占 39.6%、>10%的占 22.5%、>12%的占 5.4%，若将指标定在 5%将有一半的石子无法使用，实践证明 8%含量的针、片状颗粒能够配制 C60 的混凝土，因此本次修订将 C60 及 C60 以上混凝土的针、片状颗粒含量规定为 \(\leq 8\%\)。

3.2.3 碎石或卵石中含泥量增加了大于等于 C60 的混凝土指标。经 827 批次的数据统计：含泥量 > 0.5% 占 21.8%、>0.6% 的占 13.9%、>0.8%的占 4.1%。应考虑到含泥对混凝土耐久性有较大影响，将指标定在 0.5%。

3.2.4 增加了大于等于 C60 的混凝土泥块含量的指标。国标《建筑用卵石、碎石》要求 I 类等级泥块含量为 0。美国根据不同气候条件及使用部位将黏土块含量为 10%、5.0%、3.0%、2.0%四等。经 827 批次用于 C60 混凝土的石子统计，>0.2%的占 5.6%、>0.3 的占 1.4%、>0.5 的占 0.1%，应考虑到运输过程的污染，将指标定在 0.2%，既满足使用要求又满足实际情况。

3.2.5 对配制 C60 及以上混凝土的岩石，由原来要求“岩石的抗压强度与混凝土强度等级之比不应小于 1.5”，修改成“岩石的立方体抗压强度宜比新配制的混凝土强度高 20%以上”。主要考虑到，随着混凝土等级的不断提高，原有的 1.5 倍要求不易达到。而提高混凝土等级不只是依靠岩石的强度，可通过不同的技

3.2.6 保留原条文。 3.2.7 保留原条文。 3.2.8 同 3.1.9 条。

4 验收、运输和堆放

4.0.1 将砂、石验收批作了统一的规定，小型工具系指拖拉机等。

4.0.2 “当质量比较稳定，进料量又较大时，可定期检验”系指日进量在1000t以上，连续复检五次以上合格，可按1000t为一批。规定了砂、石检验的必试项目，增加了人工砂、混合砂需对石粉进行必试，以及海砂应进行贝壳含量的检测。

4.0.3 规定了砂、石质量检验报告的内容及可参照的报告格式。

4.0.4 规定了砂、石数量验收的方法，可按重量计也可按体积计。

4.0.5 规定了砂、石堆放的要求。

100

5 取样与缩分

5.1 取 样

5.1.1 规定了砂、石在料堆上、皮带运输机上、火车、汽车、货船不同地方取样的方法及份数。

5.1.2 规定了对不合格试样可进行加倍复验。但不包括缩分析。

5.1.3 规定了每组样品的取样数量，数量约是试验量的四倍，经四分法后，得试样重。同时规定了当做几项试验，如确保样品经一项试验后不致影响另一项试验的结果，可用同一组样品做几项不同的试验。

5.1.4 规定了样品的包装。

5.2 样品的缩分

5.2.1 规定了砂的样品的缩分的两种方法：1. 用分料器；2. 用人工四分法。

5.2.2 石子的缩分用人工四分法。

5.2.3 做砂、石含水率、堆积密度、紧密密度试验时，所用试样可不缩分。

101

6 砂的检验方法

6.1 砂的筛分析试验

试验筛改为方孔筛，原孔径 10.0mm、5.00mm、2.50mm 的圆孔筛改为 9.50mm、4.75mm、2.36mm 的方孔筛。筛框可采用内径为 \(\varnothing 200\) 或 \(\varnothing 300\)。

6.2 砂的表观密度试验（标准法）

保留原条文。

6.3 砂的表观密度试验（简易法）

保留原条文。

6.4 砂的吸水率试验

保留原条文。

6.5 砂的堆积密度和紧密密度试验

保留原条文。

6.6 砂的含水率试验（标准法）

保留原条文。

6.7 砂的含水率试验（快速法）

保留原条文。

6.8 砂中含泥量试验（标准法）

此方法不适用于特细砂中含泥量的测定。因特细砂中公称粒

保留原始结构和内容，不要省略任何内容。

径80μm以下的颗粒较多，用此方法将小于80μm以下的颗粒均作为泥计算了，公称粒径80μm方孔筛边长为75μm。

6.9 砂中含泥量试验（虹吸管法）

本方法适用于砂中的含泥量，尤其适用于测定特细砂中的含泥量。通过沉淀虹吸不会使细小的颗粒流出。

6.10 砂中泥块含量试验

删除了“两次结果的差值超过0.4%时，应重新取样进行试验”的提法。因泥块不仅泥粉具有分散性，当两次试验，一份有泥块，而一份无泥块时，差值往往会超过0.4%的要求。因此取两次试验结果的算术平均值作为测定值。

6.11 人工砂及混合砂中石粉含量试验（亚甲蓝法）

本方法是此次修订新增的试验方法，是参照欧洲标准EW933-9：1999《骨料几何特性试验中的细粉评估——亚甲蓝试验》编制。

方法的原理是试样的水悬液中连续逐次加入亚甲蓝溶液，每次加亚甲蓝溶液后，通过滤纸蘸染试验检验游离染料的出现，以检查试样对染料溶液的吸附，当确认游离染料出现后，即可计算出亚甲蓝值（MB）表示为每千克试验粒级吸附的染料克数。

也可用快速法，一次加入30mL亚甲蓝溶液，此时MB≥1.4，若出现色晕即为合格；若不出现，即为不合格，快速简便。

人工砂及混合砂中的石粉含量的测定，首先应进行亚甲蓝试验，通过亚甲蓝试验来评定，细粉是石粉还是泥粉。

当亚甲蓝值MB<1.4时，则判定是石粉；若MB值≥1.4时，则判定为泥粉。

亚甲蓝对石粉的敏感性：经试验将机制砂中分别掺入不含黏土成分的纯石灰石粉10%、15%、20%，测定其亚甲蓝值分别为0.35、0.75、0.75，见图1。

103

图1

从图中可以看出机制砂中掺入不同比例的石粉，亚甲蓝测定值变化不大，说明亚甲蓝对纯石粉不敏感。 当石粉中掺入黏土时，用亚甲蓝法测其MB值，发现其相关性很高，相关系数可达0.9959。这说明用亚甲兰法检测石粉中的黏土含量精确度很高。试验结果如图2所示。

图2

6.12 人工砂压碎值指标试验

压碎值指标是表示人工砂坚固性的一项指标。本方法取自于贵州省地方标准《山砂混凝土技术规定》。 方法规定采用四个粒级的筛分分别进行压碎，然后将四级砂样进行总的压碎值指标计算。试验证明5～10mm颗粒级的压碎指标比其他粒级要明显大，总的趋势是粒径越大压碎指标越小，

鉴于砂的定义，公称粒径 5.00mm 以下的颗粒为砂，所以取公称粒径 5.00mm 以下的颗粒分成公称粒级 5.00～2.50mm、2.50～1.25mm、1.25mm～630μm、630～315μm 四个粒级，每级试样 1000g。

6.13 砂中有机物含量试验

保留原条文。

6.14 砂中云母含量试验

保留原条文。

6.15 砂中轻物质含量试验

保留原条文。

6.16 砂的坚固性试验

增加了氯化钡的浓度为 10%，去掉了工业用的十水结晶硫酸钠试剂，使试验更为准确。增加了特细砂的粒级及特细砂坚固性的计算公式。 其他条文不变。

6.17 砂中硫酸盐及硫化物含量试验

试验步骤保持不变。

6.18 砂中氯离子含量试验

为使试验步骤更具有操作性，空白试验时，具体规定加入 5% 硫酸钠指示剂 “1mL”。

6.19 海砂中贝壳含量试验（盐酸清洗法）

本方法是新增的，本方法参照《宁波地区建筑用海砂技术规定（试行）》编写而成，该方法操作方便、实用。

试验前可以先洗去含泥，用洗去泥的砂子做贝壳含量，也可用原样做，最终结果减去含泥量。

6.20 砂的碱活性试验（快速法）

本方法是按照 ASTM C1260-94《碱骨料潜在活性标准试验方法（砂浆棒法）》编写而成。

1 本方法适用于检验硅质骨料与混凝土中的碱产生潜在反应的危害性，不适用于碳酸盐骨料。

本方法采用 1mol/L 氢氧化钠溶液浸泡试件 14d，温度为 80℃的条件下来加速骨料的碱-硅反应。当然该试验条件不能代表混凝土在使用过程中所处的实际条件，可能对于反应缓慢或在反应后期产生膨胀的骨料有用。

2 由于本方法试件是浸泡在氢氧化钠溶液中，水泥的碱含量不是影响膨胀的首要因素，所以试验中没有考虑水泥的碱含量。

3 制作试件的骨料要有一定的级配。骨料的级配与日本、美国、水工方法是一致的。并对其每一级配的重量作了规定，由于特细砂粗颗粒较少，所以对分级重量不作规定。

4 标准中制作试件的水泥与砂的重量比、水灰比及制作方法、测试步骤均与美国标准 ASTM 1260-94 一致。

5 由于此方法国内采用时间不长，对这方面经验积累不多。结果评定是根据美国标准制定，并与国标一致，若当 14d 的膨胀率在 0.1%～0.2% 之间时，要用砂浆长度法进行试验判定，即用 3 个月或半年的慢速方法进行 [水泥含碱量为 1.2%，温度 (40±2)℃]。

6.21 砂的碱活性试验（砂浆长度法）

保留原条文。

106

7 石的检验方法

7.1 碎石或卵石的筛分析试验

根据 ISO 6274-1984《混凝土-骨料的筛分析》试验用筛要求用方孔筛，本次修订与国际标准一致，将原为圆孔筛改为方孔筛，筛孔尺寸，由原来的圆孔直径为：100、80.0、63.0、50.0、40.0、31.5、25.0、20.0、16.0、10.0、5.00 和 2.50mm 改为方孔边长 90.0、75.0、63.0、53.0、37.5、31.5、26.5、19.0、16.0、9.50、4.75 和 2.36mm。习惯上仍按原来圆孔直径称呼。

7.2 碎石或卵石的表观密度试验（标准法）

保留原条文。

7.3 碎石或卵石的表观密度试验（简易法）

保留原条文。

7.4 碎石或卵石的含水率试验

保留原条文。

7.5 碎石或卵石的吸水率试验

保留原条文。

7.6 碎石或卵石的堆积密度和紧密密度试验

保留原条文。

107

7.7 碎石或卵石中含泥量试验 保留原条文。 7.8 碎石或卵石中泥块含量试验 删除“如两次结果的差值超过0.2%，应重新取样进行试验”，理由同6.10节。 其他条款，保留原条文。 7.9 碎石或卵石中针状和片状颗粒的总含量试验 针片状规准仪的尺寸，由于试验筛孔径的改变而改变了。根据定义，长度大于2.5倍的平均粒度为针状，厚度小于0.4倍平均粒度为片状，规准仪的尺寸作了相应的调整，具体数值见表5、表6。 表5 针状规准仪（单位：mm） 新 82.8 69.6 54.6 42 30.6 17.1 旧 85.8 67.8 54 43.2 31.2 18 粒级 新 37.5～31.5 31.5～26.5 26.5～19 19～16 16～9.5 9.5～4.75 旧 40～31.5 31.5～25 25～20 20～16 16～10 10～5 表6 片状规准仪（单位：mm） 粒级 新 37.5～31.5 31.5～26 26.5～19 19～16 16～9.5 9. 5～4.75 旧 40～31.5 31.5～25.5 25～20 20～16 16～10 10～5 新 13.8 11.6 9.1 7.0 5.1 2.8 旧 14.3 11.3 9 7.2 5.2 3 其他条文保留原条文。 7.10 卵石中有机物含量试验 保留原条文。 108

7.11 碎石或卵石的坚固性试验 保留原条文。 7.12 岩石的抗压强度试验 增加了试件“应放在有防护网的”压力机上进行强度试验，“以防岩石碎片伤人”。因岩石强度越高脆性越大，破坏时会产生崩裂，碎片四溅易伤人。 7.13 碎石或卵石的压碎值指标试验 保留原条文。 7.14 碎石或卵石中硫化物及硫酸盐含量试验 增加分析天平一台，因做化学分析时，称量精度要求万分之一。 7.15 碎石或卵石的碱活性试验（岩相法） 保留原条文。 7.16 碎石或卵石的碱活性试验（快速法） 碎石或卵石的试样缩分成约5kg，然后把试样破碎后筛分成6.20.3中所要求的级配及比例组合。 其他同6.20节。 7.17 碎石或卵石的碱活性试验（砂浆长度法） 同6.21节。 7.18 碳酸盐骨料的碱活性试验（岩石柱法） 保留原条文。
